Repository: Sharpiless/Nanocrystals-Deep-Learning

# <p>  <b> Controllable Nanocrystal Synthesis with Deep Learning Models </b> </p>

[Paper]() | [Dataset]()

## Abstract 
The synthesis model based on transformer structure for nanocrystals takes the synthesis conditions and material structure features from the synthesis recipe dataset as input. By utilizing the proposed reaction intermediate-based data augmentation, the input data was expanded **tenfold**. This resulted in the model achieving an average absolute error of **1.39 nm** in predicting nanocrystal size, and the average accuracy for predicting morphology reached **90%**.

We show the transformer model in the following:

### Download Dataset

Dataset for training and evaluation will be released.

Here is one example recipe of our data:
| ID | Temperature1 | Temperature2 | Speed | Time | Num  | Y1   | Y2   | Y3 | T1 | T2  | A1 | B1 | C1     | D1    | E1    | F1    | G1 | H1 | I1 | J1 | K1 | L1 | M1 | A2  | B2 | C2  | D2  | E2 | F2 | G2 | H2 | I2 | J2 | K2 | L2 | M2         |
|----|--------------|--------------|-------|------|------|------|------|----|----|-----|----|----|--------|-------|-------|-------|----|----|----|----|----|----|----|-----|----|-----|-----|----|----|----|----|----|----|----|----|-----------|
| 1  | 140          | 140          | 0     | 5    | 1195 | 4.87 | 6.49 | 9  | 1  | PbSe| 5  | 5  | 46.875 | 5.015 | 5.605 | 22.214| 0  | 0  | 0  | 0  | 0  | 0  | 0  | PbO | Se | ODE | OLA | TOP| OA | PlaceHolder | PlaceHolder | PlaceHolder | PlaceHolder | PlaceHolder | PlaceHolder | PlaceHolder |

## Performance & Results

We show size-prediction results of the validation set in all 5 folds (0~20 nm):

| Metrics | Transformer | Transformer | Decision Tree | Random Forest | DNN | LSTM |
|---------|-------------|-------------|-------------|-------------|-------------|------------------------|
|         | Train from scratch | Pretrain-finetune |               |               |                             |                        |
| MAE (nm) | 1.4449 | **1.3995** | 2.0495 | 1.6307 | 3.3697 | 1.5570 |
| MSE (nm²) | 5.2604 | **5.0256** | 10.2676 | 5.6185 | 22.3104 | 5.9962 |
| RMSE (nm) | 2.2859 | **2.2397** | 3.1881 | 2.3599 | 4.7151 | 2.4461 |
| MAPE (a.u.) | 0.1820 | **0.1706** | 0.2598 | 0.2137 | 0.4178 | 0.1930 |
| R² (a.u.) | 0.7067 | **0.7198** | 0.4289 | 0.6896 | -0.2546 | 0.6629 |
We also show the shape-prediction and t-SNE results of these data (89.3% average accuracy on 5-fold validation set):
To reproduce our results on size prediction, run:
```
bash scripts/best_size.sh
```

You will get the same results in log.txt:
```
2024-04-03 15:28:47,001 [INFO]: - eval - mse: 5.0256
2024-04-03 15:28:47,001 [INFO]: - eval - rmse: 2.2397
2024-04-03 15:28:47,001 [INFO]: - eval - mape: 0.1706
2024-04-03 15:28:47,002 [INFO]: - eval - mae: 1.3995
2024-04-03 15:28:47,002 [INFO]: - eval - r2: 0.7198
```

To reproduce our results on shape prediction, run:
```
bash scripts/best_cls.sh
```

You will get the same results in log.txt:
```
2024-04-19 18:18:50,791 [INFO]: - eval - accuracy: 0.8930
2024-04-19 18:18:50,791 [INFO]: - eval - f1: 0.8900
2024-04-19 18:18:50,791 [INFO]: - eval - recall: 0.8930
2024-04-19 18:18:50,791 [INFO]: - eval - precision: 0.8964
```

We also support size prediction of unknow/unseen products, by treating one products as validation set and the others as training set. We show size-prediction results of 4 products which are not seen in the training data (0~20 nm):

| Test dataset | | MAPE (a.u.) | | | MAE (nm) | | | R² (a.u.) | |
|--------------|-------------|-------------|-------------|-------------|-------------|-------------|-------------|-------------|-------------|
|              | Random forest | Transformer (Train from scratch) | Transformer (Pretrain-finetune) | Random forest | Transformer (Train from scratch) | Transformer (Pretrain-finetune) | Random forest | Transformer (Train from scratch) | Transformer (Pretrain-finetune) |
| PbSe         | 0.3974 | 0.3147 | **0.2643** | 3.4976 | 3.4941 | **2.6522** | -6.4040 | -0.1443 | **0.3853** |
| Ag2S         | 0.4466 | 0.6934 | **0.6512** | 3.4927 | 3.4786 | **3.1903** | -2.5640 | 0.1936 | **0.4056** |
| Ni           | 0.2922 | 0.3528 | **0.3536** | 2.4626 | 2.5411 | **2.0056** | -3.2779 | 0.2022 | **0.4200** |
| Cs₂NaBiCl₆   | 0.3622 | 0.1581 | **0.1130** | 2.9368 | 2.0923 | **1.4805** | -0.4251 | 0.3742 | **0.6910** |

To reproduce our results on size prediction of unknow/unseen products, run:
```
bash scripts/best_new.sh
```

You can change "--object_name XXXX" to set the name of unknow/unseen products.

## Prepare you own dataset

The synthetic recipe dataset contains **3,448** recipes, which is an order of magnitude more than those reported in the literature.  The involved nanocrystals nearly cover the entire periodic table, including **562** synthetic recipes for elements, **1,961** for binary compounds, and also **382** different types of precursors.

File: data/0309_classification_and_reg-raw-v3.csv (part 1 of 18)
ID,Temperature1,Temperature2,Speed,Time,Num,Y1,Y2,Y3,T1,T2,A1,B1,C1,D1,E1,F1,G1,H1,I1,J1,K1,L1,M1,A2,B2,C2,D2,E2,F2,G2,H2,I2,J2,K2,L2,M2
1,140,140,0,5,1195,4.87,6.49,9,1,PbSe,5,5,46.875,5.015,5.605,22.214,0,0,0,0,0,0,0,PbO,Se,ODE,OLA,TOP,OA,PlaceHolder,PlaceHolder,PlaceHolder,PlaceHolder,PlaceHolder,PlaceHolder,PlaceHolder
2,180,180,0,5,306,22.47,17.38,8,1,PbSe,5,5,46.875,5.015,5.605,22.214,0,0,0,0,0,0,0,PbO,Se,ODE,OLA,TOP,OA,PlaceHolder,PlaceHolder,PlaceHolder,PlaceHolder,PlaceHolder,PlaceHolder,PlaceHolder
3,200,200,0,5,307,31.03,15.64,8,1,PbSe,5,5,46.875,5.015,5.605,22.214,0,0,0,0,0,0,0,PbO,Se,ODE,OLA,TOP,OA,PlaceHolder,PlaceHolder,PlaceHolder,PlaceHolder,PlaceHolder,PlaceHolder,PlaceHolder
4,220,220,0,5,2150,19.88,23.39,9,1,PbSe,5,5,46.875,5.015,5.605,22.214,0,0,0,0,0,0,0,PbO,Se,ODE,OLA,TOP,OA,PlaceHolder,PlaceHolder,PlaceHolder,PlaceHolder,PlaceHolder,PlaceHolder,PlaceHolder
5,140,140,0,7,2916,5.8,6.03,9,1,PbSe,5,5,46.875,5.015,5.605,22.214,0,0,0,0,0,0,0,PbO,Se,ODE,OLA,TOP,OA,PlaceHolder,PlaceHolder,PlaceHolder,PlaceHolder,PlaceHolder,PlaceHolder,PlaceHolder
6,140,140,0,10,426,9.07,15.73,9,1,PbSe,5,5,46.875,5.015,5.605,22.214,0,0,0,0,0,0,0,PbO,Se,ODE,OLA,TOP,OA,PlaceHolder,PlaceHolder,PlaceHolder,PlaceHolder,PlaceHolder,PlaceHolder,PlaceHolder
7,140,140,0,15,3129,5.55,7.01,9,1,PbSe,5,5,46.875,5.015,5.605,22.214,0,0,0,0,0,0,0,PbO,Se,ODE,OLA,TOP,OA,PlaceHolder,PlaceHolder,PlaceHolder,PlaceHolder,PlaceHolder,PlaceHolder,PlaceHolder
8,140,140,0,20,1145,5.3,6.2,9,1,PbSe,5,5,46.875,5.015,5.605,22.214,0,0,0,0,0,0,0,PbO,Se,ODE,OLA,TOP,OA,PlaceHolder,PlaceHolder,PlaceHolder,PlaceHolder,PlaceHolder,PlaceHolder,PlaceHolder
9,140,140,0,10,2667,6.57,5.38,9,1,PbSe,1,1,24.26875,1.003,1.121,0.19,4.411,0,0,0,0,0,0,PbO,Se,ODE,OLA,TOP,DPP,OA,PlaceHolder,PlaceHolder,PlaceHolder,PlaceHolder,PlaceHolder,PlaceHolder
10,160,160,0,5,1232,6.41,6.25,9,1,PbSe,5,5,120.3125,5.015,5.605,22.214,0,0,0,0,0,0,0,PbO,Se,ODE,OLA,TOP,OA,PlaceHolder,PlaceHolder,PlaceHolder,PlaceHolder,PlaceHolder,PlaceHolder,PlaceHolder
11,160,160,0,10,2239,8,6.99,9,1,PbSe,1,1,24.26875,1.003,1.121,0.19,4.411,0,0,0,0,0,0,PbO,Se,ODE,OLA,TOP,DPP,OA,PlaceHolder,PlaceHolder,PlaceHolder,PlaceHolder,PlaceHolder,PlaceHolder
12,180,180,0,5,10131,7.42,5.54,9,1,PbSe,5,5,120.3125,5.015,5.605,22.214,0,0,0,0,0,0,0,PbO,Se,ODE,OLA,TOP,OA,PlaceHolder,PlaceHolder,PlaceHolder,PlaceHolder,PlaceHolder,PlaceHolder,PlaceHolder
13,200,200,0,5,3659,7.61,10.3,9,1,PbSe,5,5,120.3125,5.015,5.605,22.214,0,0,0,0,0,0,0,PbO,Se,ODE,OLA,TOP,OA,PlaceHolder,PlaceHolder,PlaceHolder,PlaceHolder,PlaceHolder,PlaceHolder,PlaceHolder
14,220,220,0,5,4976,9.13,17.62,9,1,PbSe,5,5,120.3125,5.015,5.605,22.214,0,0,0,0,0,0,0,PbO,Se,ODE,OLA,TOP,OA,PlaceHolder,PlaceHolder,PlaceHolder,PlaceHolder,PlaceHolder,PlaceHolder,PlaceHolder
15,240,240,0,5,5764,14.41,12,1,1,PbSe,5,5,120.3125,5.015,5.605,22.214,0,0,0,0,0,0,0,PbO,Se,ODE,OLA,TOP,OA,PlaceHolder,PlaceHolder,PlaceHolder,PlaceHolder,PlaceHolder,PlaceHolder,PlaceHolder
16,180,180,0,10,2159,7.97,5.39,9,1,PbSe,1,1,24.26875,1.003,1.121,0.19,4.411,0,0,0,0,0,0,PbO,Se,ODE,OLA,TOP,DPP,OA,PlaceHolder,PlaceHolder,PlaceHolder,PlaceHolder,PlaceHolder,PlaceHolder
17,200,200,0,10,2496,10.2,7.92,9,1,PbSe,1,1,24.26875,1.003,1.121,0.19,4.411,0,0,0,0,0,0,PbO,Se,ODE,OLA,TOP,DPP,OA,PlaceHolder,PlaceHolder,PlaceHolder,PlaceHolder,PlaceHolder,PlaceHolder
18,240,240,0,2,1851,10.56,17.12,9,1,PbSe,5,5,120.3125,5.015,5.605,22.214,0,0,0,0,0,0,0,PbO,Se,ODE,OLA,TOP,OA,PlaceHolder,PlaceHolder,PlaceHolder,PlaceHolder,PlaceHolder,PlaceHolder,PlaceHolder
19,240,240,0,10,3610,16.17,15.68,1,1,PbSe,5,5,120.3125,5.015,5.605,22.214,0,0,0,0,0,0,0,PbO,Se,ODE,OLA,TOP,OA,PlaceHolder,PlaceHolder,PlaceHolder,PlaceHolder,PlaceHolder,PlaceHolder,PlaceHolder
20,240,240,0,20,1510,16.96,15.82,1,1,PbSe,5,5,120.3125,5.015,5.605,22.214,0,0,0,0,0,0,0,PbO,Se,ODE,OLA,TOP,OA,PlaceHolder,PlaceHolder,PlaceHolder,PlaceHolder,PlaceHolder,PlaceHolder,PlaceHolder
21,240,240,0,60,2162,18.66,6.72,1,1,PbSe,5,5,120.3125,5.015,5.605,22.214,0,0,0,0,0,0,0,PbO,Se,ODE,OLA,TOP,OA,PlaceHolder,PlaceHolder,PlaceHolder,PlaceHolder,PlaceHolder,PlaceHolder,PlaceHolder
22,240,240,0,8,597,9.92,14.19,9,1,PbSe,3,3,72.8125,3.039,3.363,0.575,13.234,0,0,0,0,0,0,PbO,Se,ODE,OLA,TOP,DPP,OA,PlaceHolder,PlaceHolder,PlaceHolder,PlaceHolder,PlaceHolder,PlaceHolder
23,240,240,0,90,3056,26.14,10.71,1,1,PbSe,5,5,120.3125,5.015,5.605,22.214,0,0,0,0,0,0,0,PbO,Se,ODE,OLA,TOP,OA,PlaceHolder,PlaceHolder,PlaceHolder,PlaceHolder,PlaceHolder,PlaceHolder,PlaceHolder
24,240,240,0,120,3518,22.37,7.47,1,1,PbSe,5,5,120.3125,5.015,5.605,22.214,0,0,0,0,0,0,0,PbO,Se,ODE,OLA,TOP,OA,PlaceHolder,PlaceHolder,PlaceHolder,PlaceHolder,PlaceHolder,PlaceHolder,PlaceHolder
25,240,240,0,150,5012,24.98,7.96,1,1,PbSe,5,5,120.3125,5.015,5.605,22.214,0,0,0,0,0,0,0,PbO,Se,ODE,OLA,TOP,OA,PlaceHolder,PlaceHolder,PlaceHolder,PlaceHolder,PlaceHolder,PlaceHolder,PlaceHolder
26,240,240,0,180,2936,25.6,8.77,1,1,PbSe,5,5,120.3125,5.015,5.605,22.214,0,0,0,0,0,0,0,PbO,Se,ODE,OLA,TOP,OA,PlaceHolder,PlaceHolder,PlaceHolder,PlaceHolder,PlaceHolder,PlaceHolder,PlaceHolder
27,160,160,0,5,4558,7.23,6.21,9,1,PbSe,5,5,46.875,5.015,5.605,27.791,0,0,0,0,0,0,0,PbO,Se,ODE,OLA,TOP,OA,PlaceHolder,PlaceHolder,PlaceHolder,PlaceHolder,PlaceHolder,PlaceHolder,PlaceHolder
28,160,160,0,5,1608,14.72,11.67,6,1,PbSe,5,5,46.875,5.015,5.605,38.882,0,0,0,0,0,0,0,PbO,Se,ODE,OLA,TOP,OA,PlaceHolder,PlaceHolder,PlaceHolder,PlaceHolder,PlaceHolder,PlaceHolder,PlaceHolder
29,160,160,0,2,3964,7.38,8.22,9,1,PbSe,5,5,46.875,5.015,5.605,13.864,0,0,0,0,0,0,0,PbO,Se,ODE,OLA,TOP,OA,PlaceHolder,PlaceHolder,PlaceHolder,PlaceHolder,PlaceHolder,PlaceHolder,PlaceHolder
30,160,160,0,5,4338,7.77,6.82,9,1,PbSe,5,5,46.875,5.015,5.605,13.864,0,0,0,0,0,0,0,PbO,Se,ODE,OLA,TOP,OA,PlaceHolder,PlaceHolder,PlaceHolder,PlaceHolder,PlaceHolder,PlaceHolder,PlaceHolder
31,160,160,0,10,4550,8.14,6.39,9,1,PbSe,5,5,46.875,5.015,5.605,13.864,0,0,0,0,0,0,0,PbO,Se,ODE,OLA,TOP,OA,PlaceHolder,PlaceHolder,PlaceHolder,PlaceHolder,PlaceHolder,PlaceHolder,PlaceHolder
32,160,160,0,20,2605,8.9,10.29,9,1,PbSe,5,5,46.875,5.015,5.605,13.864,0,0,0,0,0,0,0,PbO,Se,ODE,OLA,TOP,OA,PlaceHolder,PlaceHolder,PlaceHolder,PlaceHolder,PlaceHolder,PlaceHolder,PlaceHolder
33,160,160,0,40,1909,9.98,14.63,9,1,PbSe,5,5,46.875,5.015,5.605,13.864,0,0,0,0,0,0,0,PbO,Se,ODE,OLA,TOP,OA,PlaceHolder,PlaceHolder,PlaceHolder,PlaceHolder,PlaceHolder,PlaceHolder,PlaceHolder
34,160,160,0,60,2597,10.58,12.53,9,1,PbSe,5,5,46.875,5.015,5.605,13.864,0,0,0,0,0,0,0,PbO,Se,ODE,OLA,TOP,OA,PlaceHolder,PlaceHolder,PlaceHolder,PlaceHolder,PlaceHolder,PlaceHolder,PlaceHolder
35,160,160,0,2,5774,6.88,7.52,9,1,PbSe,5,5,46.875,5.015,5.605,22.214,0,0,0,0,0,0,0,PbO,Se,ODE,OLA,TOP,OA,PlaceHolder,PlaceHolder,PlaceHolder,PlaceHolder,PlaceHolder,PlaceHolder,PlaceHolder
36,160,160,0,5,3835,7.09,7.56,9,1,PbSe,5,5,46.875,5.015,5.605,22.214,0,0,0,0,0,0,0,PbO,Se,ODE,OLA,TOP,OA,PlaceHolder,PlaceHolder,PlaceHolder,PlaceHolder,PlaceHolder,PlaceHolder,PlaceHolder
37,160,160,0,10,868,7.46,5.84,9,1,PbSe,5,5,46.875,5.015,5.605,22.214,0,0,0,0,0,0,0,PbO,Se,ODE,OLA,TOP,OA,PlaceHolder,PlaceHolder,PlaceHolder,PlaceHolder,PlaceHolder,PlaceHolder,PlaceHolder
38,160,160,0,20,959,7.86,5.84,9,1,PbSe,5,5,46.875,5.015,5.605,22.214,0,0,0,0,0,0,0,PbO,Se,ODE,OLA,TOP,OA,PlaceHolder,PlaceHolder,PlaceHolder,PlaceHolder,PlaceHolder,PlaceHolder,PlaceHolder
39,160,160,0,40,2255,8.75,6.86,9,1,PbSe,5,5,46.875,5.015,5.605,22.214,0,0,0,0,0,0,0,PbO,Se,ODE,OLA,TOP,OA,PlaceHolder,PlaceHolder,PlaceHolder,PlaceHolder,PlaceHolder,PlaceHolder,PlaceHolder
40,160,160,0,60,1907,9.34,7.46,9,1,PbSe,5,5,46.875,5.015,5.605,22.214,0,0,0,0,0,0,0,PbO,Se,ODE,OLA,TOP,OA,PlaceHolder,PlaceHolder,PlaceHolder,PlaceHolder,PlaceHolder,PlaceHolder,PlaceHolder
41,160,160,0,5,604,10.68,6.99,9,1,PbSe,5,5,120.1875,5.015,5.605,22.214,0,0,0,0,0,0,0,PbO,Se,ODE,OLA,TOP,OA,PlaceHolder,PlaceHolder,PlaceHolder,PlaceHolder,PlaceHolder,PlaceHolder,PlaceHolder
42,160,160,0,10,1528,11.09,4.54,9,1,PbSe,5,5,120.1875,5.015,5.605,22.214,0,0,0,0,0,0,0,PbO,Se,ODE,OLA,TOP,OA,PlaceHolder,PlaceHolder,PlaceHolder,PlaceHolder,PlaceHolder,PlaceHolder,PlaceHolder
43,160,160,0,20,6,12.47,2.24,9,1,PbSe,5,5,120.1875,5.015,5.605,22.214,0,0,0,0,0,0,0,PbO,Se,ODE,OLA,TOP,OA,PlaceHolder,PlaceHolder,PlaceHolder,PlaceHolder,PlaceHolder,PlaceHolder,PlaceHolder
44,160,160,0,40,2372,11.76,5.77,9,1,PbSe,5,5,120.1875,5.015,5.605,22.214,0,0,0,0,0,0,0,PbO,Se,ODE,OLA,TOP,OA,PlaceHolder,PlaceHolder,PlaceHolder,PlaceHolder,PlaceHolder,PlaceHolder,PlaceHolder
45,160,160,0,60,6359,12.78,5.94,9,1,PbSe,5,5,120.1875,5.015,5.605,22.214,0,0,0,0,0,0,0,PbO,Se,ODE,OLA,TOP,OA,PlaceHolder,PlaceHolder,PlaceHolder,PlaceHolder,PlaceHolder,PlaceHolder,PlaceHolder
46,160,160,0,10,18042,10.23,11.55,9,1,PbSe,5,5,31.25,5.015,5.605,22.214,0,0,0,0,0,0,0,PbO,Se,ODE,OLA,TOP,OA,PlaceHolder,PlaceHolder,PlaceHolder,PlaceHolder,PlaceHolder,PlaceHolder,PlaceHolder
47,160,160,0,20,9208,10.88,21.13,9,1,PbSe,5,5,31.25,5.015,5.605,22.214,0,0,0,0,0,0,0,PbO,Se,ODE,OLA,TOP,OA,PlaceHolder,PlaceHolder,PlaceHolder,PlaceHolder,PlaceHolder,PlaceHolder,PlaceHolder
48,160,160,0,40,14441,12.19,26.4,9,1,PbSe,5,5,31.25,5.015,5.605,22.214,0,0,0,0,0,0,0,PbO,Se,ODE,OLA,TOP,OA,PlaceHolder,PlaceHolder,PlaceHolder,PlaceHolder,PlaceHolder,PlaceHolder,PlaceHolder
49,160,160,0,60,5974,13.95,24.67,9,1,PbSe,5,5,31.25,5.015,5.605,22.214,0,0,0,0,0,0,0,PbO,Se,ODE,OLA,TOP,OA,PlaceHolder,PlaceHolder,PlaceHolder,PlaceHolder,PlaceHolder,PlaceHolder,PlaceHolder
50,160,160,0,90,7699,14.26,20.35,9,1,PbSe,5,5,31.25,5.015,5.605,22.214,0,0,0,0,0,0,0,PbO,Se,ODE,OLA,TOP,OA,PlaceHolder,PlaceHolder,PlaceHolder,PlaceHolder,PlaceHolder,PlaceHolder,PlaceHolder
51,160,160,0,10,3530,14.54,16.79,9,1,PbSe,5,5,15.625,5.015,5.605,22.214,0,0,0,0,0,0,0,PbO,Se,ODE,OLA,TOP,OA,PlaceHolder,PlaceHolder,PlaceHolder,PlaceHolder,PlaceHolder,PlaceHolder,PlaceHolder
52,160,160,0,20,5106,15.88,15.98,6,1,PbSe,5,5,15.625,5.015,5.605,22.214,0,0,0,0,0,0,0,PbO,Se,ODE,OLA,TOP,OA,PlaceHolder,PlaceHolder,PlaceHolder,PlaceHolder,PlaceHolder,PlaceHolder,PlaceHolder
53,160,160,0,40,3165,19.36,17.37,9,1,PbSe,5,5,15.625,5.015,5.605,22.214,0,0,0,0,0,0,0,PbO,Se,ODE,OLA,TOP,OA,PlaceHolder,PlaceHolder,PlaceHolder,PlaceHolder,PlaceHolder,PlaceHolder,PlaceHolder
54,160,160,0,60,3747,20.63,20.25,9,1,PbSe,5,5,15.625,5.015,5.605,22.214,0,0,0,0,0,0,0,PbO,Se,ODE,OLA,TOP,OA,PlaceHolder,PlaceHolder,PlaceHolder,PlaceHolder,PlaceHolder,PlaceHolder,PlaceHolder
55,160,160,0,90,4870,20.81,23.24,1,1,PbSe,5,5,15.625,5.015,5.605,22.214,0,0,0,0,0,0,0,PbO,Se,ODE,OLA,TOP,OA,PlaceHolder,PlaceHolder,PlaceHolder,PlaceHolder,PlaceHolder,PlaceHolder,PlaceHolder
56,160,160,0,2,4756,5.74,8.8,9,1,PbSe,5,5,46.875,5.015,5.605,33.336,0,0,0,0,0,0,0,PbO,Se,ODE,OLA,TOP,OA,PlaceHolder,PlaceHolder,PlaceHolder,PlaceHolder,PlaceHolder,PlaceHolder,PlaceHolder
57,160,160,0,5,4074,6.08,7.75,9,1,PbSe,5,5,46.875,5.015,5.605,33.336,0,0,0,0,0,0,0,PbO,Se,ODE,OLA,TOP,OA,PlaceHolder,PlaceHolder,PlaceHolder,PlaceHolder,PlaceHolder,PlaceHolder,PlaceHolder
58,160,160,0,10,2283,6.61,6.86,9,1,PbSe,5,5,46.875,5.015,5.605,33.336,0,0,0,0,0,0,0,PbO,Se,ODE,OLA,TOP,OA,PlaceHolder,PlaceHolder,PlaceHolder,PlaceHolder,PlaceHolder,PlaceHolder,PlaceHolder
59,160,160,0,20,2043,7.33,7.09,9,1,PbSe,5,5,46.875,5.015,5.605,33.336,0,0,0,0,0,0,0,PbO,Se,ODE,OLA,TOP,OA,PlaceHolder,PlaceHolder,PlaceHolder,PlaceHolder,PlaceHolder,PlaceHolder,PlaceHolder
60,160,160,0,40,1125,8.04,6.88,9,1,PbSe,5,5,46.875,5.015,5.605,33.336,0,0,0,0,0,0,0,PbO,Se,ODE,OLA,TOP,OA,PlaceHolder,PlaceHolder,PlaceHolder,PlaceHolder,PlaceHolder,PlaceHolder,PlaceHolder
61,160,160,0,60,561,8.57,10.16,9,1,PbSe,5,5,46.875,5.015,5.605,33.336,0,0,0,0,0,0,0,PbO,Se,ODE,OLA,TOP,OA,PlaceHolder,PlaceHolder,PlaceHolder,PlaceHolder,PlaceHolder,PlaceHolder,PlaceHolder
62,160,160,0,2,739,5.65,13.34,9,1,PbSe,5,5,46.875,5.015,5.605,44.459,0,0,0,0,0,0,0,PbO,Se,ODE,OLA,TOP,OA,PlaceHolder,PlaceHolder,PlaceHolder,PlaceHolder,PlaceHolder,PlaceHolder,PlaceHolder
63,160,160,0,5,810,6.35,8.48,9,1,PbSe,5,5,46.875,5.015,5.605,44.459,0,0,0,0,0,0,0,PbO,Se,ODE,OLA,TOP,OA,PlaceHolder,PlaceHolder,PlaceHolder,PlaceHolder,PlaceHolder,PlaceHolder,PlaceHolder
64,160,160,0,10,4099,7.01,8.2,9,1,PbSe,5,5,46.875,5.015,5.605,44.459,0,0,0,0,0,0,0,PbO,Se,ODE,OLA,TOP,OA,PlaceHolder,PlaceHolder,PlaceHolder,PlaceHolder,PlaceHolder,PlaceHolder,PlaceHolder
65,160,160,0,20,461,8.02,10.03,9,1,PbSe,5,5,46.875,5.015,5.605,44.459,0,0,0,0,0,0,0,PbO,Se,ODE,OLA,TOP,OA,PlaceHolder,PlaceHolder,PlaceHolder,PlaceHolder,PlaceHolder,PlaceHolder,PlaceHolder
66,160,160,0,40,5420,8.48,11.84,9,1,PbSe,5,5,46.875,5.015,5.605,44.459,0,0,0,0,0,0,0,PbO,Se,ODE,OLA,TOP,OA,PlaceHolder,PlaceHolder,PlaceHolder,PlaceHolder,PlaceHolder,PlaceHolder,PlaceHolder
67,160,160,0,60,1992,10,11.67,9,1,PbSe,5,5,46.875,5.015,5.605,44.459,0,0,0,0,0,0,0,PbO,Se,ODE,OLA,TOP,OA,PlaceHolder,PlaceHolder,PlaceHolder,PlaceHolder,PlaceHolder,PlaceHolder,PlaceHolder
68,160,160,0,2,1307,6.39,8.06,9,1,PbSe,5,5,46.875,5.015,5.605,66.673,0,0,0,0,0,0,0,PbO,Se,ODE,OLA,TOP,OA,PlaceHolder,PlaceHolder,PlaceHolder,PlaceHolder,PlaceHolder,PlaceHolder,PlaceHolder
69,160,160,0,5,5941,7.03,7.71,9,1,PbSe,5,5,46.875,5.015,5.605,66.673,0,0,0,0,0,0,0,PbO,Se,ODE,OLA,TOP,OA,PlaceHolder,PlaceHolder,PlaceHolder,PlaceHolder,PlaceHolder,PlaceHolder,PlaceHolder
70,160,160,0,10,1975,7.46,9.94,9,1,PbSe,5,5,46.875,5.015,5.605,66.673,0,0,0,0,0,0,0,PbO,Se,ODE,OLA,TOP,OA,PlaceHolder,PlaceHolder,PlaceHolder,PlaceHolder,PlaceHolder,PlaceHolder,PlaceHolder
71,160,160,0,20,33,11.55,6.72,9,1,PbSe,5,5,46.875,5.015,5.605,66.673,0,0,0,0,0,0,0,PbO,Se,ODE,OLA,TOP,OA,PlaceHolder,PlaceHolder,PlaceHolder,PlaceHolder,PlaceHolder,PlaceHolder,PlaceHolder
72,160,160,0,40,951,12.21,9.39,9,1,PbSe,5,5,46.875,5.015,5.605,66.673,0,0,0,0,0,0,0,PbO,Se,ODE,OLA,TOP,OA,PlaceHolder,PlaceHolder,PlaceHolder,PlaceHolder,PlaceHolder,PlaceHolder,PlaceHolder
73,160,160,0,60,4263,12.37,10.94,9,1,PbSe,5,5,46.875,5.015,5.605,66.673,0,0,0,0,0,0,0,PbO,Se,ODE,OLA,TOP,OA,PlaceHolder,PlaceHolder,PlaceHolder,PlaceHolder,PlaceHolder,PlaceHolder,PlaceHolder
74,180,180,0,2,1195,12.14,9.59,9,1,PbSe,5,5,46.875,5.015,5.605,66.673,0,0,0,0,0,0,0,PbO,Se,ODE,OLA,TOP,OA,PlaceHolder,PlaceHolder,PlaceHolder,PlaceHolder,PlaceHolder,PlaceHolder,PlaceHolder
75,180,180,0,5,2870,13.79,11.05,9,1,PbSe,5,5,46.875,5.015,5.605,66.673,0,0,0,0,0,0,0,PbO,Se,ODE,OLA,TOP,OA,PlaceHolder,PlaceHolder,PlaceHolder,PlaceHolder,PlaceHolder,PlaceHolder,PlaceHolder
76,180,180,0,10,734,14.68,15.1,9,1,PbSe,5,5,46.875,5.015,5.605,66.673,0,0,0,0,0,0,0,PbO,Se,ODE,OLA,TOP,OA,PlaceHolder,PlaceHolder,PlaceHolder,PlaceHolder,PlaceHolder,PlaceHolder,PlaceHolder
77,180,180,0,20,690,17.53,19.09,1,1,PbSe,5,5,46.875,5.015,5.605,66.673,0,0,0,0,0,0,0,PbO,Se,ODE,OLA,TOP,OA,PlaceHolder,PlaceHolder,PlaceHolder,PlaceHolder,PlaceHolder,PlaceHolder,PlaceHolder
78,180,180,0,40,1148,17.85,18.87,1,1,PbSe,5,5,46.875,5.015,5.605,66.673,0,0,0,0,0,0,0,PbO,Se,ODE,OLA,TOP,OA,PlaceHolder,PlaceHolder,PlaceHolder,PlaceHolder,PlaceHolder,PlaceHolder,PlaceHolder
79,180,180,0,60,1341,20.45,25.26,1,1,PbSe,5,5,46.875,5.015,5.605,66.673,0,0,0,0,0,0,0,PbO,Se,ODE,OLA,TOP,OA,PlaceHolder,PlaceHolder,PlaceHolder,PlaceHolder,PlaceHolder,PlaceHolder,PlaceHolder
80,160,160,0,10,3313,12.28,13.17,1,1,PbSe,0.25,0.25,31.25,12.157,0.28,3.151,0,0,0,0,0,0,0,PbCl2,Se,ODE,OLA,TOP,OA,PlaceHolder,PlaceHolder,PlaceHolder,PlaceHolder,PlaceHolder,PlaceHolder,PlaceHolder
81,140,140,0,5,5147,6.23,4.74,9,1,PbSe,3,3,72.1875,3.009,3.363,13.328,0,0,0,0,0,0,0,PbCl2,Se,ODE,OLA,TOP,OA,PlaceHolder,PlaceHolder,PlaceHolder,PlaceHolder,PlaceHolder,PlaceHolder,PlaceHolder
82,160,160,0,5,569,18.54,12.14,9,1,PbSe,5,5,120.3125,5.015,5.605,22.214,0,0,0,0,0,0,0,PbCl2,Se,ODE,OLA,TOP,OA,PlaceHolder,PlaceHolder,PlaceHolder,PlaceHolder,PlaceHolder,PlaceHolder,PlaceHolder
83,160,160,0,10,1079,19.18,9.61,9,1,PbSe,5,5,120.3125,5.015,5.605,22.214,0,0,0,0,0,0,0,PbCl2,Se,ODE,OLA,TOP,OA,PlaceHolder,PlaceHolder,PlaceHolder,PlaceHolder,PlaceHolder,PlaceHolder,PlaceHolder
84,160,160,0,20,829,19.97,9.13,9,1,PbSe,5,5,120.3125,5.015,5.605,22.214,0,0,0,0,0,0,0,PbCl2,Se,ODE,OLA,TOP,OA,PlaceHolder,PlaceHolder,PlaceHolder,PlaceHolder,PlaceHolder,PlaceHolder,PlaceHolder
85,160,160,0,40,1293,20.37,9.47,9,1,PbSe,5,5,120.3125,5.015,5.605,22.214,0,0,0,0,0,0,0,PbCl2,Se,ODE,OLA,TOP,OA,PlaceHolder,PlaceHolder,PlaceHolder,PlaceHolder,PlaceHolder,PlaceHolder,PlaceHolder
86,160,160,0,60,3613,19.98,10.01,9,1,PbSe,5,5,120.3125,5.015,5.605,22.214,0,0,0,0,0,0,0,PbCl2,Se,ODE,OLA,TOP,OA,PlaceHolder,PlaceHolder,PlaceHolder,PlaceHolder,PlaceHolder,PlaceHolder,PlaceHolder
87,140,140,0,5,2060,8.43,20.67,9,1,PbSe,5,5,15.625,83.339,5.605,11.091,0,0,0,0,0,0,0,PbCl2,Se,ODE,OLA,TOP,OA,PlaceHolder,PlaceHolder,PlaceHolder,PlaceHolder,PlaceHolder,PlaceHolder,PlaceHolder
88,140,140,0,10,2397,8.69,25.1,9,1,PbSe,5,5,15.625,83.339,5.605,11.091,0,0,0,0,0,0,0,PbCl2,Se,ODE,OLA,TOP,OA,PlaceHolder,PlaceHolder,PlaceHolder,PlaceHolder,PlaceHolder,PlaceHolder,PlaceHolder
89,140,140,0,20,2826,8.82,26.97,9,1,PbSe,5,5,15.625,83.339,5.605,11.091,0,0,0,0,0,0,0,PbCl2,Se,ODE,OLA,TOP,OA,PlaceHolder,PlaceHolder,PlaceHolder,PlaceHolder,PlaceHolder,PlaceHolder,PlaceHolder
90,140,140,0,40,8079,9.31,27.55,9,1,PbSe,5,5,15.625,83.339,5.605,11.091,0,0,0,0,0,0,0,PbCl2,Se,ODE,OLA,TOP,OA,PlaceHolder,PlaceHolder,PlaceHolder,PlaceHolder,PlaceHolder,PlaceHolder,PlaceHolder
91,140,140,0,60,665,14.14,16.38,9,1,PbSe,5,5,15.625,83.339,5.605,11.091,0,0,0,0,0,0,0,PbCl2,Se,ODE,OLA,TOP,OA,PlaceHolder,PlaceHolder,PlaceHolder,PlaceHolder,PlaceHolder,PlaceHolder,PlaceHolder
92,160,160,0,5,20,54.47,60.17,9,1,PbSe,5,5,15.625,83.339,5.605,11.091,0,0,0,0,0,0,0,PbCl2,Se,ODE,OLA,TOP,OA,PlaceHolder,PlaceHolder,PlaceHolder,PlaceHolder,PlaceHolder,PlaceHolder,PlaceHolder
93,160,160,0,10,40,13.89,10.03,9,1,PbSe,5,5,15.625,83.339,5.605,11.091,0,0,0,0,0,0,0,PbCl2,Se,ODE,OLA,TOP,OA,PlaceHolder,PlaceHolder,PlaceHolder,PlaceHolder,PlaceHolder,PlaceHolder,PlaceHolder
94,160,160,0,20,137,14.84,12.84,9,1,PbSe,5,5,15.625,83.339,5.605,11.091,0,0,0,0,0,0,0,PbCl2,Se,ODE,OLA,TOP,OA,PlaceHolder,PlaceHolder,PlaceHolder,PlaceHolder,PlaceHolder,PlaceHolder,PlaceHolder
95,160,160,0,40,511,15.53,18.8,9,1,PbSe,5,5,15.625,83.339,5.605,11.091,0,0,0,0,0,0,0,PbCl2,Se,ODE,OLA,TOP,OA,PlaceHolder,PlaceHolder,PlaceHolder,PlaceHolder,PlaceHolder,PlaceHolder,PlaceHolder
96,160,160,0,60,416,18.28,20.71,9,1,PbSe,5,5,15.625,83.339,5.605,11.091,0,0,0,0,0,0,0,PbCl2,Se,ODE,OLA,TOP,OA,PlaceHolder,PlaceHolder,PlaceHolder,PlaceHolder,PlaceHolder,PlaceHolder,PlaceHolder
97,180,180,0,5,1203,18.98,18.7,1,1,PbSe,5,5,15.625,83.339,5.605,11.091,0,0,0,0,0,0,0,PbCl2,Se,ODE,OLA,TOP,OA,PlaceHolder,PlaceHolder,PlaceHolder,PlaceHolder,PlaceHolder,PlaceHolder,PlaceHolder
98,180,180,0,10,751,18.05,18.51,1,1,PbSe,5,5,15.625,83.339,5.605,11.091,0,0,0,0,0,0,0,PbCl2,Se,ODE,OLA,TOP,OA,PlaceHolder,PlaceHolder,PlaceHolder,PlaceHolder,PlaceHolder,PlaceHolder,PlaceHolder
99,180,180,0,20,1016,24.54,28.2,1,1,PbSe,5,5,15.625,83.339,5.605,11.091,0,0,0,0,0,0,0,PbCl2,Se,ODE,OLA,TOP,OA,PlaceHolder,PlaceHolder,PlaceHolder,PlaceHolder,PlaceHolder,PlaceHolder,PlaceHolder
100,180,180,0,40,807,27.72,34.11,1,1,PbSe,5,5,15.625,83.339,5.605,11.091,0,0,0,0,0,0,0,PbCl2,Se,ODE,OLA,TOP,OA,PlaceHolder,PlaceHolder,PlaceHolder,PlaceHolder,PlaceHolder,PlaceHolder,PlaceHolder
101,180,180,0,60,976,26,27.16,1,1,PbSe,5,5,15.625,83.339,5.605,11.091,0,0,0,0,0,0,0,PbCl2,Se,ODE,OLA,TOP,OA,PlaceHolder,PlaceHolder,PlaceHolder,PlaceHolder,PlaceHolder,PlaceHolder,PlaceHolder
102,200,200,0,5,541,18.32,9.26,1,1,PbSe,5,5,15.625,83.339,5.605,11.091,0,0,0,0,0,0,0,PbCl2,Se,ODE,OLA,TOP,OA,PlaceHolder,PlaceHolder,PlaceHolder,PlaceHolder,PlaceHolder,PlaceHolder,PlaceHolder
103,200,200,0,10,1501,18.72,9.3,1,1,PbSe,5,5,15.625,83.339,5.605,11.091,0,0,0,0,0,0,0,PbCl2,Se,ODE,OLA,TOP,OA,PlaceHolder,PlaceHolder,PlaceHolder,PlaceHolder,PlaceHolder,PlaceHolder,PlaceHolder
104,200,200,0,20,1020,19.62,9,1,1,PbSe,5,5,15.625,83.339,5.605,11.091,0,0,0,0,0,0,0,PbCl2,Se,ODE,OLA,TOP,OA,PlaceHolder,PlaceHolder,PlaceHolder,PlaceHolder,PlaceHolder,PlaceHolder,PlaceHolder
105,200,200,0,40,2276,18.9,9.43,1,1,PbSe,5,5,15.625,83.339,5.605,11.091,0,0,0,0,0,0,0,PbCl2,Se,ODE,OLA,TOP,OA,PlaceHolder,PlaceHolder,PlaceHolder,PlaceHolder,PlaceHolder,PlaceHolder,PlaceHolder
106,200,200,0,60,1519,25.8,24.39,1,1,PbSe,5,5,15.625,83.339,5.605,11.091,0,0,0,0,0,0,0,PbCl2,Se,ODE,OLA,TOP,OA,PlaceHolder,PlaceHolder,PlaceHolder,PlaceHolder,PlaceHolder,PlaceHolder,PlaceHolder
107,220,220,0,5,1036,18.84,15.3,1,1,PbSe,5,5,15.625,83.339,5.605,11.091,0,0,0,0,0,0,0,PbCl2,Se,ODE,OLA,TOP,OA,PlaceHolder,PlaceHolder,PlaceHolder,PlaceHolder,PlaceHolder,PlaceHolder,PlaceHolder
108,220,220,0,10,971,22.86,12.74,1,1,PbSe,5,5,15.625,83.339,5.605,11.091,0,0,0,0,0,0,0,PbCl2,Se,ODE,OLA,TOP,OA,PlaceHolder,PlaceHolder,PlaceHolder,PlaceHolder,PlaceHolder,PlaceHolder,PlaceHolder
109,220,220,0,20,586,23.74,17.45,1,1,PbSe,5,5,15.625,83.339,5.605,11.091,0,0,0,0,0,0,0,PbCl2,Se,ODE,OLA,TOP,OA,PlaceHolder,PlaceHolder,PlaceHolder,PlaceHolder,PlaceHolder,PlaceHolder,PlaceHolder
110,220,220,0,40,626,24.35,21.16,1,1,PbSe,5,5,15.625,83.339,5.605,11.091,0,0,0,0,0,0,0,PbCl2,Se,ODE,OLA,TOP,OA,PlaceHolder,PlaceHolder,PlaceHolder,PlaceHolder,PlaceHolder,PlaceHolder,PlaceHolder
111,220,220,0,60,5369,19.13,23.29,1,1,PbSe,5,5,15.625,83.339,5.605,11.091,0,0,0,0,0,0,0,PbCl2,Se,ODE,OLA,TOP,OA,PlaceHolder,PlaceHolder,PlaceHolder,PlaceHolder,PlaceHolder,PlaceHolder,PlaceHolder
112,240,240,0,5,568,22.57,19.16,1,1,PbSe,5,5,15.625,83.339,5.605,11.091,0,0,0,0,0,0,0,PbCl2,Se,ODE,OLA,TOP,OA,PlaceHolder,PlaceHolder,PlaceHolder,PlaceHolder,PlaceHolder,PlaceHolder,PlaceHolder
113,240,240,0,10,540,22.89,17.62,1,1,PbSe,5,5,15.625,83.339,5.605,11.091,0,0,0,0,0,0,0,PbCl2,Se,ODE,OLA,TOP,OA,PlaceHolder,PlaceHolder,PlaceHolder,PlaceHolder,PlaceHolder,PlaceHolder,PlaceHolder
114,240,240,0,20,326,23.98,23.69,1,1,PbSe,5,5,15.625,83.339,5.605,11.091,0,0,0,0,0,0,0,PbCl2,Se,ODE,OLA,TOP,OA,PlaceHolder,PlaceHolder,PlaceHolder,PlaceHolder,PlaceHolder,PlaceHolder,PlaceHolder
115,240,240,0,40,1676,19.03,16.65,1,1,PbSe,5,5,15.625,83.339,5.605,11.091,0,0,0,0,0,0,0,PbCl2,Se,ODE,OLA,TOP,OA,PlaceHolder,PlaceHolder,PlaceHolder,PlaceHolder,PlaceHolder,PlaceHolder,PlaceHolder
116,240,240,0,60,5465,18.84,20.7,1,1,PbSe,5,5,15.625,83.339,5.605,11.091,0,0,0,0,0,0,0,PbCl2,Se,ODE,OLA,TOP,OA,PlaceHolder,PlaceHolder,PlaceHolder,PlaceHolder,PlaceHolder,PlaceHolder,PlaceHolder
117,160,160,0,40,279,10.03,12.4,9,1,PbSe,5,5,120.3125,5.015,5.605,20.445,0,0,0,0,0,0,0,PbCl2,Se,ODE,OLA,TOP,OCTA,PlaceHolder,PlaceHolder,PlaceHolder,PlaceHolder,PlaceHolder,PlaceHolder,PlaceHolder
118,160,160,0,60,24,17.96,27.35,9,1,PbSe,5,5,120.3125,5.015,5.605,20.445,0,0,0,0,0,0,0,PbCl2,Se,ODE,OLA,TOP,OCTA,PlaceHolder,PlaceHolder,PlaceHolder,PlaceHolder,PlaceHolder,PlaceHolder,PlaceHolder
119,180,180,0,2,788,15.56,11.18,6,1,PbSe,5,5,46.875,5.605,22.214,0,0,0,0,0,0,0,0,PbO,Se,ODE,TOP,OA,PlaceHolder,PlaceHolder,PlaceHolder,PlaceHolder,PlaceHolder,PlaceHolder,PlaceHolder,PlaceHolder
120,180,180,0,5,560,21.08,13.47,6,1,PbSe,5,5,46.875,5.605,22.214,0,0,0,0,0,0,0,0,PbO,Se,ODE,TOP,OA,PlaceHolder,PlaceHolder,PlaceHolder,PlaceHolder,PlaceHolder,PlaceHolder,PlaceHolder,PlaceHolder
121,180,180,0,10,1776,26.5,14.42,3,1,PbSe,5,5,46.875,5.605,22.214,0,0,0,0,0,0,0,0,PbO,Se,ODE,TOP,OA,PlaceHolder,PlaceHolder,PlaceHolder,PlaceHolder,PlaceHolder,PlaceHolder,PlaceHolder,PlaceHolder
122,180,180,0,20,3399,31.23,12.45,3,1,PbSe,5,5,46.875,5.605,22.214,0,0,0,0,0,0,0,0,PbO,Se,ODE,TOP,OA,PlaceHolder,PlaceHolder,PlaceHolder,PlaceHolder,PlaceHolder,PlaceHolder,PlaceHolder,PlaceHolder
123,180,180,0,40,1457,36.69,14.31,8,1,PbSe,5,5,46.875,5.605,22.214,0,0,0,0,0,0,0,0,PbO,Se,ODE,TOP,OA,PlaceHolder,PlaceHolder,PlaceHolder,PlaceHolder,PlaceHolder,PlaceHolder,PlaceHolder,PlaceHolder
124,180,180,0,60,421,39.11,19.65,8,1,PbSe,5,5,46.875,5.605,22.214,0,0,0,0,0,0,0,0,PbO,Se,ODE,TOP,OA,PlaceHolder,PlaceHolder,PlaceHolder,PlaceHolder,PlaceHolder,PlaceHolder,PlaceHolder,PlaceHolder
125,180,180,0,2,565,14.93,15.89,6,1,PbSe,5,5,46.875,11.124,5.605,22.214,0,0,0,0,0,0,0,PbO,Se,ODE,OLA,TOP,OA,PlaceHolder,PlaceHolder,PlaceHolder,PlaceHolder,PlaceHolder,PlaceHolder,PlaceHolder
126,180,180,0,5,461,20.88,13.64,3,1,PbSe,5,5,46.875,11.124,5.605,22.214,0,0,0,0,0,0,0,PbO,Se,ODE,OLA,TOP,OA,PlaceHolder,PlaceHolder,PlaceHolder,PlaceHolder,PlaceHolder,PlaceHolder,PlaceHolder
127,180,180,0,10,512,28.81,16.1,3,1,PbSe,5,5,46.875,11.124,5.605,22.214,0,0,0,0,0,0,0,PbO,Se,ODE,OLA,TOP,OA,PlaceHolder,PlaceHolder,PlaceHolder,PlaceHolder,PlaceHolder,PlaceHolder,PlaceHolder
128,180,180,0,20,1790,31.14,16.36,3,1,PbSe,5,5,46.875,11.124,5.605,22.214,0,0,0,0,0,0,0,PbO,Se,ODE,OLA,TOP,OA,PlaceHolder,PlaceHolder,PlaceHolder,PlaceHolder,PlaceHolder,PlaceHolder,PlaceHolder
129,180,180,0,40,792,38.8,18.04,3,1,PbSe,5,5,46.875,11.124,5.605,22.214,0,0,0,0,0,0,0,PbO,Se,ODE,OLA,TOP,OA,PlaceHolder,PlaceHolder,PlaceHolder,PlaceHolder,PlaceHolder,PlaceHolder,PlaceHolder
130,180,180,0,60,906,40.4,15.46,8,1,PbSe,5,5,46.875,11.124,5.605,22.214,0,0,0,0,0,0,0,PbO,Se,ODE,OLA,TOP,OA,PlaceHolder,PlaceHolder,PlaceHolder,PlaceHolder,PlaceHolder,PlaceHolder,PlaceHolder
131,180,180,0,2,706,13.05,13.03,6,1,PbSe,5,5,46.875,22.218,5.605,22.214,0,0,0,0,0,0,0,PbO,Se,ODE,OLA,TOP,OA,PlaceHolder,PlaceHolder,PlaceHolder,PlaceHolder,PlaceHolder,PlaceHolder,PlaceHolder
132,180,180,0,5,249,13.99,11.86,6,1,PbSe,5,5,46.875,22.218,5.605,22.214,0,0,0,0,0,0,0,PbO,Se,ODE,OLA,TOP,OA,PlaceHolder,PlaceHolder,PlaceHolder,PlaceHolder,PlaceHolder,PlaceHolder,PlaceHolder
133,180,180,0,10,2600,13.95,11.14,6,1,PbSe,5,5,46.875,22.218,5.605,22.214,0,0,0,0,0,0,0,PbO,Se,ODE,OLA,TOP,OA,PlaceHolder,PlaceHolder,PlaceHolder,PlaceHolder,PlaceHolder,PlaceHolder,PlaceHolder
134,180,180,0,20,1395,15.05,13.49,6,1,PbSe,5,5,46.875,22.218,5.605,22.214,0,0,0,0,0,0,0,PbO,Se,ODE,OLA,TOP,OA,PlaceHolder,PlaceHolder,PlaceHolder,PlaceHolder,PlaceHolder,PlaceHolder,PlaceHolder
135,180,180,0,40,3712,16.04,15.71,6,1,PbSe,5,5,46.875,22.218,5.605,22.214,0,0,0,0,0,0,0,PbO,Se,ODE,OLA,TOP,OA,PlaceHolder,PlaceHolder,PlaceHolder,PlaceHolder,PlaceHolder,PlaceHolder,PlaceHolder
136,180,180,0,60,2832,17.41,18.7,6,1,PbSe,5,5,46.875,22.218,5.605,22.214,0,0,0,0,0,0,0,PbO,Se,ODE,OLA,TOP,OA,PlaceHolder,PlaceHolder,PlaceHolder,PlaceHolder,PlaceHolder,PlaceHolder,PlaceHolder
137,180,180,0,2,1225,11.32,13.7,6,1,PbSe,5,5,46.875,27.78,5.605,22.214,0,0,0,0,0,0,0,PbO,Se,ODE,OLA,TOP,OA,PlaceHolder,PlaceHolder,PlaceHolder,PlaceHolder,PlaceHolder,PlaceHolder,PlaceHolder
138,180,180,0,5,1053,13.22,11.16,6,1,PbSe,5,5,46.875,27.78,5.605,22.214,0,0,0,0,0,0,0,PbO,Se,ODE,OLA,TOP,OA,PlaceHolder,PlaceHolder,PlaceHolder,PlaceHolder,PlaceHolder,PlaceHolder,PlaceHolder
139,180,180,0,10,962,13.24,10.91,6,1,PbSe,5,5,46.875,27.78,5.605,22.214,0,0,0,0,0,0,0,PbO,Se,ODE,OLA,TOP,OA,PlaceHolder,PlaceHolder,PlaceHolder,PlaceHolder,PlaceHolder,PlaceHolder,PlaceHolder
140,180,180,0,20,832,14.38,14.5,6,1,PbSe,5,5,46.875,27.78,5.605,22.214,0,0,0,0,0,0,0,PbO,Se,ODE,OLA,TOP,OA,PlaceHolder,PlaceHolder,PlaceHolder,PlaceHolder,PlaceHolder,PlaceHolder,PlaceHolder
141,180,180,0,40,343,13.6,14.33,6,1,PbSe,5,5,46.875,27.78,5.605,22.214,0,0,0,0,0,0,0,PbO,Se,ODE,OLA,TOP,OA,PlaceHolder,PlaceHolder,PlaceHolder,PlaceHolder,PlaceHolder,PlaceHolder,PlaceHolder
142,180,180,0,60,817,15.13,18.02,6,1,PbSe,5,5,46.875,27.78,5.605,22.214,0,0,0,0,0,0,0,PbO,Se,ODE,OLA,TOP,OA,PlaceHolder,PlaceHolder,PlaceHolder,PlaceHolder,PlaceHolder,PlaceHolder,PlaceHolder
143,180,180,0,2,805,14.41,17.61,6,1,PbSe,5,5,46.875,66.653,5.605,22.214,0,0,0,0,0,0,0,PbO,Se,ODE,OLA,TOP,OA,PlaceHolder,PlaceHolder,PlaceHolder,PlaceHolder,PlaceHolder,PlaceHolder,PlaceHolder
144,180,180,0,5,288,17.64,10.53,6,1,PbSe,5,5,46.875,66.653,5.605,22.214,0,0,0,0,0,0,0,PbO,Se,ODE,OLA,TOP,OA,PlaceHolder,PlaceHolder,PlaceHolder,PlaceHolder,PlaceHolder,PlaceHolder,PlaceHolder
145,180,180,0,10,305,18.87,8.7,6,1,PbSe,5,5,46.875,66.653,5.605,22.214,0,0,0,0,0,0,0,PbO,Se,ODE,OLA,TOP,OA,PlaceHolder,PlaceHolder,PlaceHolder,PlaceHolder,PlaceHolder,PlaceHolder,PlaceHolder
146,180,180,0,20,223,18.18,12.28,6,1,PbSe,5,5,46.875,66.653,5.605,22.214,0,0,0,0,0,0,0,PbO,Se,ODE,OLA,TOP,OA,PlaceHolder,PlaceHolder,PlaceHolder,PlaceHolder,PlaceHolder,PlaceHolder,PlaceHolder
147,180,180,0,40,466,19.64,11.52,6,1,PbSe,5,5,46.875,66.653,5.605,22.214,0,0,0,0,0,0,0,PbO,Se,ODE,OLA,TOP,OA,PlaceHolder,PlaceHolder,PlaceHolder,PlaceHolder,PlaceHolder,PlaceHolder,PlaceHolder
148,180,180,0,60,148,18.91,12.44,6,1,PbSe,5,5,46.875,66.653,5.605,22.214,0,0,0,0,0,0,0,PbO,Se,ODE,OLA,TOP,OA,PlaceHolder,PlaceHolder,PlaceHolder,PlaceHolder,PlaceHolder,PlaceHolder,PlaceHolder
149,160,160,0,5,3252,7.97,6.16,9,1,PbSe,1.5,1.5,93.75,1.52,1.682,6.68,0,0,0,0,0,0,0,PbO,Se,ODE,OLA,TOP,OA,PlaceHolder,PlaceHolder,PlaceHolder,PlaceHolder,PlaceHolder,PlaceHolder,PlaceHolder
150,160,160,0,5,1986,12.55,12.97,6,1,PbSe,5,5,78.125,5.015,5.605,22.214,0,0,0,0,0,0,0,PbO,Se,ODE,OLA,TOP,OA,PlaceHolder,PlaceHolder,PlaceHolder,PlaceHolder,PlaceHolder,PlaceHolder,PlaceHolder
151,160,160,0,5,1042,9.15,34.81,6,1,PbSe,5,5,31.25,5.015,5.605,22.214,0,0,0,0,0,0,0,PbO,Se,ODE,OLA,TOP,OA,PlaceHolder,PlaceHolder,PlaceHolder,PlaceHolder,PlaceHolder,PlaceHolder,PlaceHolder
152,160,160,0,5,1964,12.05,9.62,6,1,PbSe,5,5,22.34375,5.015,5.605,22.214,0,0,0,0,0,0,0,PbO,Se,ODE,OLA,TOP,OA,PlaceHolder,PlaceHolder,PlaceHolder,PlaceHolder,PlaceHolder,PlaceHolder,PlaceHolder
153,180,180,0,3,59,15.65,31.33,6,1,PbSe,5,1.25,46.875,5.015,1.401,22.214,0,0,0,0,0,0,0,PbO,Se,ODE,OLA,TOP,OA,PlaceHolder,PlaceHolder,PlaceHolder,PlaceHolder,PlaceHolder,PlaceHolder,PlaceHolder
154,180,180,0,5,139,20.2,23.61,6,1,PbSe,5,1.25,46.875,5.015,1.401,22.214,0,0,0,0,0,0,0,PbO,Se,ODE,OLA,TOP,OA,PlaceHolder,PlaceHolder,PlaceHolder,PlaceHolder,PlaceHolder,PlaceHolder,PlaceHolder
155,180,180,0,10,865,27.6,19.72,6,1,PbSe,5,1.25,46.875,5.015,1.401,22.214,0,0,0,0,0,0,0,PbO,Se,ODE,OLA,TOP,OA,PlaceHolder,PlaceHolder,PlaceHolder,PlaceHolder,PlaceHolder,PlaceHolder,PlaceHolder
156,180,180,0,20,324,37.02,21.74,3,1,PbSe,5,1.25,46.875,5.015,1.401,22.214,0,0,0,0,0,0,0,PbO,Se,ODE,OLA,TOP,OA,PlaceHolder,PlaceHolder,PlaceHolder,PlaceHolder,PlaceHolder,PlaceHolder,PlaceHolder
157,180,180,0,40,179,48.34,23.61,3,1,PbSe,5,1.25,46.875,5.015,1.401,22.214,0,0,0,0,0,0,0,PbO,Se,ODE,OLA,TOP,OA,PlaceHolder,PlaceHolder,PlaceHolder,PlaceHolder,PlaceHolder,PlaceHolder,PlaceHolder
158,180,180,0,60,619,49.52,17.67,8,1,PbSe,5,1.25,46.875,5.015,1.401,22.214,0,0,0,0,0,0,0,PbO,Se,ODE,OLA,TOP,OA,PlaceHolder,PlaceHolder,PlaceHolder,PlaceHolder,PlaceHolder,PlaceHolder,PlaceHolder
159,160,160,0,5,3457,7.74,8.48,9,1,PbSe,5,1.25,46.875,5.015,1.401,22.214,0,0,0,0,0,0,0,PbO,Se,ODE,OLA,TOP,OA,PlaceHolder,PlaceHolder,PlaceHolder,PlaceHolder,PlaceHolder,PlaceHolder,PlaceHolder
160,160,160,0,10,10353,9.58,6.22,9,1,PbSe,5,1.25,46.875,5.015,1.401,22.214,0,0,0,0,0,0,0,PbO,Se,ODE,OLA,TOP,OA,PlaceHolder,PlaceHolder,PlaceHolder,PlaceHolder,PlaceHolder,PlaceHolder,PlaceHolder
161,160,160,0,20,1585,11.05,13.82,9,1,PbSe,5,1.25,46.875,5.015,1.401,22.214,0,0,0,0,0,0,0,PbO,Se,ODE,OLA,TOP,OA,PlaceHolder,PlaceHolder,PlaceHolder,PlaceHolder,PlaceHolder,PlaceHolder,PlaceHolder
162,160,160,0,40,3054,14.39,21.69,9,1,PbSe,5,1.25,46.875,5.015,1.401,22.214,0,0,0,0,0,0,0,PbO,Se,ODE,OLA,TOP,OA,PlaceHolder,PlaceHolder,PlaceHolder,PlaceHolder,PlaceHolder,PlaceHolder,PlaceHolder
163,160,160,0,60,12582,14.47,19.88,9,1,PbSe,5,1.25,46.875,5.015,1.401,22.214,0,0,0,0,0,0,0,PbO,Se,ODE,OLA,TOP,OA,PlaceHolder,PlaceHolder,PlaceHolder,PlaceHolder,PlaceHolder,PlaceHolder,PlaceHolder
164,160,160,0,5,1858,9.6,5.04,9,1,PbSe,5,2.5,46.875,5.015,2.803,22.214,0,0,0,0,0,0,0,PbO,Se,ODE,OLA,TOP,OA,PlaceHolder,PlaceHolder,PlaceHolder,PlaceHolder,PlaceHolder,PlaceHolder,PlaceHolder
165,160,160,0,10,1591,10.06,10.33,9,1,PbSe,5,2.5,46.875,5.015,2.803,22.214,0,0,0,0,0,0,0,PbO,Se,ODE,OLA,TOP,OA,PlaceHolder,PlaceHolder,PlaceHolder,PlaceHolder,PlaceHolder,PlaceHolder,PlaceHolder
166,160,160,0,20,1945,11.17,19.12,9,1,PbSe,5,2.5,46.875,5.015,2.803,22.214,0,0,0,0,0,0,0,PbO,Se,ODE,OLA,TOP,OA,PlaceHolder,PlaceHolder,PlaceHolder,PlaceHolder,PlaceHolder,PlaceHolder,PlaceHolder
167,160,160,0,40,5001,13.46,20.66,9,1,PbSe,5,2.5,46.875,5.015,2.803,22.214,0,0,0,0,0,0,0,PbO,Se,ODE,OLA,TOP,OA,PlaceHolder,PlaceHolder,PlaceHolder,PlaceHolder,PlaceHolder,PlaceHolder,PlaceHolder
168,160,160,0,60,2820,14.67,24.41,9,1,PbSe,5,2.5,46.875,5.015,2.803,22.214,0,0,0,0,0,0,0,PbO,Se,ODE,OLA,TOP,OA,PlaceHolder,PlaceHolder,PlaceHolder,PlaceHolder,PlaceHolder,PlaceHolder,PlaceHolder
169,180,180,0,2,1776,14.08,15.14,6,1,PbSe,5,2.5,46.875,5.015,2.803,22.214,0,0,0,0,0,0,0,PbO,Se,ODE,OLA,TOP,OA,PlaceHolder,PlaceHolder,PlaceHolder,PlaceHolder,PlaceHolder,PlaceHolder,PlaceHolder
170,180,180,0,5,3597,17.82,8.99,6,1,PbSe,5,2.5,46.875,5.015,2.803,22.214,0,0,0,0,0,0,0,PbO,Se,ODE,OLA,TOP,OA,PlaceHolder,PlaceHolder,PlaceHolder,PlaceHolder,PlaceHolder,PlaceHolder,PlaceHolder
171,180,180,0,10,2777,21.58,9.17,6,1,PbSe,5,2.5,46.875,5.015,2.803,22.214,0,0,0,0,0,0,0,PbO,Se,ODE,OLA,TOP,OA,PlaceHolder,PlaceHolder,PlaceHolder,PlaceHolder,PlaceHolder,PlaceHolder,PlaceHolder
172,180,180,0,20,931,28.06,10.01,3,1,PbSe,5,2.5,46.875,5.015,2.803,22.214,0,0,0,0,0,0,0,PbO,Se,ODE,OLA,TOP,OA,PlaceHolder,PlaceHolder,PlaceHolder,PlaceHolder,PlaceHolder,PlaceHolder,PlaceHolder
173,180,180,0,40,1856,33.89,16.89,8,1,PbSe,5,2.5,46.875,5.015,2.803,22.214,0,0,0,0,0,0,0,PbO,Se,ODE,OLA,TOP,OA,PlaceHolder,PlaceHolder,PlaceHolder,PlaceHolder,PlaceHolder,PlaceHolder,PlaceHolder
174,180,180,0,60,363,38.32,11.54,8,1,PbSe,5,2.5,46.875,5.015,2.803,22.214,0,0,0,0,0,0,0,PbO,Se,ODE,OLA,TOP,OA,PlaceHolder,PlaceHolder,PlaceHolder,PlaceHolder,PlaceHolder,PlaceHolder,PlaceHolder
175,180,180,0,2,59,14.22,19.76,6,1,PbSe,5,3.32,46.875,5.015,3.722,22.214,0,0,0,0,0,0,0,PbO,Se,ODE,OLA,TOP,OA,PlaceHolder,PlaceHolder,PlaceHolder,PlaceHolder,PlaceHolder,PlaceHolder,PlaceHolder
176,180,180,0,5,1558,19.83,14.05,6,1,PbSe,5,3.32,46.875,5.015,3.722,22.214,0,0,0,0,0,0,0,PbO,Se,ODE,OLA,TOP,OA,PlaceHolder,PlaceHolder,PlaceHolder,PlaceHolder,PlaceHolder,PlaceHolder,PlaceHolder
177,180,180,0,10,2221,26.42,13.25,8,1,PbSe,5,3.32,46.875,5.015,3.722,22.214,0,0,0,0,0,0,0,PbO,Se,ODE,OLA,TOP,OA,PlaceHolder,PlaceHolder,PlaceHolder,PlaceHolder,PlaceHolder,PlaceHolder,PlaceHolder
178,180,180,0,20,780,36.54,15.54,8,1,PbSe,5,3.32,46.875,5.015,3.722,22.214,0,0,0,0,0,0,0,PbO,Se,ODE,OLA,TOP,OA,PlaceHolder,PlaceHolder,PlaceHolder,PlaceHolder,PlaceHolder,PlaceHolder,PlaceHolder
179,180,180,0,40,1004,41.19,16.59,8,1,PbSe,5,3.32,46.875,5.015,3.722,22.214,0,0,0,0,0,0,0,PbO,Se,ODE,OLA,TOP,OA,PlaceHolder,PlaceHolder,PlaceHolder,PlaceHolder,PlaceHolder,PlaceHolder,PlaceHolder
180,180,180,0,60,325,42.91,13.64,8,1,PbSe,5,3.32,46.875,5.015,3.722,22.214,0,0,0,0,0,0,0,PbO,Se,ODE,OLA,TOP,OA,PlaceHolder,PlaceHolder,PlaceHolder,PlaceHolder,PlaceHolder,PlaceHolder,PlaceHolder
181,180,180,0,2,527,16.65,12.77,6,1,PbSe,4,6,37.5,4.012,6.726,17.771,0,0,0,0,0,0,0,PbO,Se,ODE,OLA,TOP,OA,PlaceHolder,PlaceHolder,PlaceHolder,PlaceHolder,PlaceHolder,PlaceHolder,PlaceHolder
182,180,180,0,5,693,20.67,10.25,3,1,PbSe,4,6,37.5,4.012,6.726,17.771,0,0,0,0,0,0,0,PbO,Se,ODE,OLA,TOP,OA,PlaceHolder,PlaceHolder,PlaceHolder,PlaceHolder,PlaceHolder,PlaceHolder,PlaceHolder
183,180,180,0,10,603,25.95,14.13,3,1,PbSe,4,6,37.5,4.012,6.726,17.771,0,0,0,0,0,0,0,PbO,Se,ODE,OLA,TOP,OA,PlaceHolder,PlaceHolder,PlaceHolder,PlaceHolder,PlaceHolder,PlaceHolder,PlaceHolder
184,180,180,0,20,2508,36.07,37.43,8,1,PbSe,4,6,37.5,4.012,6.726,17.771,0,0,0,0,0,0,0,PbO,Se,ODE,OLA,TOP,OA,PlaceHolder,PlaceHolder,PlaceHolder,PlaceHolder,PlaceHolder,PlaceHolder,PlaceHolder
185,180,180,0,40,1144,37.25,15.58,8,1,PbSe,4,6,37.5,4.012,6.726,17.771,0,0,0,0,0,0,0,PbO,Se,ODE,OLA,TOP,OA,PlaceHolder,PlaceHolder,PlaceHolder,PlaceHolder,PlaceHolder,PlaceHolder,PlaceHolder
186,180,180,0,60,2403,37.99,17.38,8,1,PbSe,4,6,37.5,4.012,6.726,17.771,0,0,0,0,0,0,0,PbO,Se,ODE,OLA,TOP,OA,PlaceHolder,PlaceHolder,PlaceHolder,PlaceHolder,PlaceHolder,PlaceHolder,PlaceHolder
187,180,180,0,2,592,15.65,13.11,6,1,PbSe,4,8,37.5,4.012,8.968,17.771,0,0,0,0,0,0,0,PbO,Se,ODE,OLA,TOP,OA,PlaceHolder,PlaceHolder,PlaceHolder,PlaceHolder,PlaceHolder,PlaceHolder,PlaceHolder
188,180,180,0,5,549,20.19,12.27,3,1,PbSe,4,8,37.5,4.012,8.968,17.771,0,0,0,0,0,0,0,PbO,Se,ODE,OLA,TOP,OA,PlaceHolder,PlaceHolder,PlaceHolder,PlaceHolder,PlaceHolder,PlaceHolder,PlaceHolder
189,180,180,0,10,1393,24.11,15.54,3,1,PbSe,4,8,37.5,4.012,8.968,17.771,0,0,0,0,0,0,0,PbO,Se,ODE,OLA,TOP,OA,PlaceHolder,PlaceHolder,PlaceHolder,PlaceHolder,PlaceHolder,PlaceHolder,PlaceHolder
190,180,180,0,20,1966,28.18,14.73,8,1,PbSe,4,8,37.5,4.012,8.968,17.771,0,0,0,0,0,0,0,PbO,Se,ODE,OLA,TOP,OA,PlaceHolder,PlaceHolder,PlaceHolder,PlaceHolder,PlaceHolder,PlaceHolder,PlaceHolder
191,180,180,0,40,2690,33.6,18.5,8,1,PbSe,4,8,37.5,4.012,8.968,17.771,0,0,0,0,0,0,0,PbO,Se,ODE,OLA,TOP,OA,PlaceHolder,PlaceHolder,PlaceHolder,PlaceHolder,PlaceHolder,PlaceHolder,PlaceHolder
192,180,180,0,60,5409,32.92,15.4,8,1,PbSe,4,8,37.5,4.012,8.968,17.771,0,0,0,0,0,0,0,PbO,Se,ODE,OLA,TOP,OA,PlaceHolder,PlaceHolder,PlaceHolder,PlaceHolder,PlaceHolder,PlaceHolder,PlaceHolder
193,180,180,0,2,3518,5.62,10,9,1,PbSe,4,16,37.5,4.012,17.937,17.771,0,0,0,0,0,0,0,PbO,Se,ODE,OLA,TOP,OA,PlaceHolder,PlaceHolder,PlaceHolder,PlaceHolder,PlaceHolder,PlaceHolder,PlaceHolder
194,180,180,0,5,1684,5.93,10.17,9,1,PbSe,4,16,37.5,4.012,17.937,17.771,0,0,0,0,0,0,0,PbO,Se,ODE,OLA,TOP,OA,PlaceHolder,PlaceHolder,PlaceHolder,PlaceHolder,PlaceHolder,PlaceHolder,PlaceHolder
195,180,180,0,10,4050,6.33,9.44,9,1,PbSe,4,16,37.5,4.012,17.937,17.771,0,0,0,0,0,0,0,PbO,Se,ODE,OLA,TOP,OA,PlaceHolder,PlaceHolder,PlaceHolder,PlaceHolder,PlaceHolder,PlaceHolder,PlaceHolder
196,180,180,0,20,3743,6.98,10.06,9,1,PbSe,4,16,37.5,4.012,17.937,17.771,0,0,0,0,0,0,0,PbO,Se,ODE,OLA,TOP,OA,PlaceHolder,PlaceHolder,PlaceHolder,PlaceHolder,PlaceHolder,PlaceHolder,PlaceHolder
197,180,180,0,40,8361,7.32,8.49,9,1,PbSe,4,16,37.5,4.012,17.937,17.771,0,0,0,0,0,0,0,PbO,Se,ODE,OLA,TOP,OA,PlaceHolder,PlaceHolder,PlaceHolder,PlaceHolder,PlaceHolder,PlaceHolder,PlaceHolder
198,180,180,0,60,932,7.47,9.14,9,1,PbSe,4,16,37.5,4.012,17.937,17.771,0,0,0,0,0,0,0,PbO,Se,ODE,OLA,TOP,OA,PlaceHolder,PlaceHolder,PlaceHolder,PlaceHolder,PlaceHolder,PlaceHolder,PlaceHolder
199,160,160,0,5,4333,6.07,9.37,9,1,PbSe,5,20,46.875,5.015,22.421,22.214,0,0,0,0,0,0,0,PbO,Se,ODE,OLA,TOP,OA,PlaceHolder,PlaceHolder,PlaceHolder,PlaceHolder,PlaceHolder,PlaceHolder,PlaceHolder
200,160,160,0,10,8192,6.18,9.27,9,1,PbSe,5,20,46.875,5.015,22.421,22.214,0,0,0,0,0,0,0,PbO,Se,ODE,OLA,TOP,OA,PlaceHolder,PlaceHolder,PlaceHolder,PlaceHolder,PlaceHolder,PlaceHolder,PlaceHolder
201,160,160,0,20,6656,6.46,9.25,9,1,PbSe,5,20,46.875,5.015,22.421,22.214,0,0,0,0,0,0,0,PbO,Se,ODE,OLA,TOP,OA,PlaceHolder,PlaceHolder,PlaceHolder,PlaceHolder,PlaceHolder,PlaceHolder,PlaceHolder
202,160,160,0,40,9938,6.92,9.08,9,1,PbSe,5,20,46.875,5.015,22.421,22.214,0,0,0,0,0,0,0,PbO,Se,ODE,OLA,TOP,OA,PlaceHolder,PlaceHolder,PlaceHolder,PlaceHolder,PlaceHolder,PlaceHolder,PlaceHolder
203,160,160,0,60,8436,7.7,8.35,9,1,PbSe,5,20,46.875,5.015,22.421,22.214,0,0,0,0,0,0,0,PbO,Se,ODE,OLA,TOP,OA,PlaceHolder,PlaceHolder,PlaceHolder,PlaceHolder,PlaceHolder,PlaceHolder,PlaceHolder
204,140,140,0,5,3310,5.76,15.99,9,1,PbSe,5,5,120.3125,5.015,5.605,20.445,0,0,0,0,0,0,0,PbO,Se,ODE,OLA,TOP,OCTA,PlaceHolder,PlaceHolder,PlaceHolder,PlaceHolder,PlaceHolder,PlaceHolder,PlaceHolder
205,160,160,0,2,165,10.8,17.36,9,1,PbSe,5,5,120.3125,5.015,5.605,20.445,0,0,0,0,0,0,0,PbO,Se,ODE,OLA,TOP,OCTA,PlaceHolder,PlaceHolder,PlaceHolder,PlaceHolder,PlaceHolder,PlaceHolder,PlaceHolder
206,160,160,0,5,258,10.53,20.29,6,1,PbSe,5,5,120.3125,5.015,5.605,20.445,0,0,0,0,0,0,0,PbO,Se,ODE,OLA,TOP,OCTA,PlaceHolder,PlaceHolder,PlaceHolder,PlaceHolder,PlaceHolder,PlaceHolder,PlaceHolder
207,160,160,0,10,284,13.07,14.17,6,1,PbSe,5,5,120.3125,5.015,5.605,20.445,0,0,0,0,0,0,0,PbO,Se,ODE,OLA,TOP,OCTA,PlaceHolder,PlaceHolder,PlaceHolder,PlaceHolder,PlaceHolder,PlaceHolder,PlaceHolder
