Repository: Sharpiless/Nanocrystals-Deep-Learning

## Abstract 
The synthesis model based on transformer structure for nanocrystals takes the synthesis conditions and material structure features from the synthesis recipe dataset as input. By utilizing the proposed reaction intermediate-based data augmentation, the input data was expanded **tenfold**. This resulted in the model achieving an average absolute error of **1.39 nm** in predicting nanocrystal size, and the average accuracy for predicting morphology reached **90%**.

We show the transformer model in the following:

File: data/raw_selected0128_classification_and_reg.csv (part 1 of 15)
ID,Temperature1,Temperature2,Speed,Time,T1,T2,A1,A2,B1,B2,C1,C2,D1,D2,E1,E2,F1,F2,G1,G2,H1,H2,I1,I2,J1,J2,Y1,Y2,Y3,Num,scaleplate
1,140,140,0,5,1,PbSe,5,PbO,5,Se,46.875,ODE,5.015,OLA,5.605,TOP,22.214,OA,0,PlaceHolder,0,PlaceHolder,0,PlaceHolder,0,PlaceHolder,4.87,6.49,sphere,1195,0.165011459
2,180,180,0,5,1,PbSe,5,PbO,5,Se,46.875,ODE,5.015,OLA,5.605,TOP,22.214,OA,0,PlaceHolder,0,PlaceHolder,0,PlaceHolder,0,PlaceHolder,22.47,17.38,six-pointed star,306,0.260416667
3,200,200,0,5,1,PbSe,5,PbO,5,Se,46.875,ODE,5.015,OLA,5.605,TOP,22.214,OA,0,PlaceHolder,0,PlaceHolder,0,PlaceHolder,0,PlaceHolder,31.03,15.64,six-pointed star,307,0.643703077
4,220,220,0,5,1,PbSe,5,PbO,5,Se,46.875,ODE,5.015,OLA,5.605,TOP,22.214,OA,0,PlaceHolder,0,PlaceHolder,0,PlaceHolder,0,PlaceHolder,19.88,23.39,sphere,2150,0.431034483
5,140,140,0,7,1,PbSe,5,PbO,5,Se,46.875,ODE,5.015,OLA,5.605,TOP,22.214,OA,0,PlaceHolder,0,PlaceHolder,0,PlaceHolder,0,PlaceHolder,5.8,6.03,sphere,2916,0.173611111
6,140,140,0,10,1,PbSe,5,PbO,5,Se,46.875,ODE,5.015,OLA,5.605,TOP,22.214,OA,0,PlaceHolder,0,PlaceHolder,0,PlaceHolder,0,PlaceHolder,9.07,15.73,sphere,426,0.260416667
7,140,140,0,15,1,PbSe,5,PbO,5,Se,46.875,ODE,5.015,OLA,5.605,TOP,22.214,OA,0,PlaceHolder,0,PlaceHolder,0,PlaceHolder,0,PlaceHolder,5.55,7.01,sphere,3129,0.215517241
8,140,140,0,20,1,PbSe,5,PbO,5,Se,46.875,ODE,5.015,OLA,5.605,TOP,22.214,OA,0,PlaceHolder,0,PlaceHolder,0,PlaceHolder,0,PlaceHolder,5.3,6.2,sphere,1145,0.12987013
9,140,140,0,10,1,PbSe,1,PbO,1,Se,24.26875,ODE,1.003,OLA,1.121,TOP,0.19,DPP,4.411,OA,0,PlaceHolder,0,PlaceHolder,0,PlaceHolder,6.57,5.38,sphere,2667,0.173010381
10,160,160,0,5,1,PbSe,5,PbO,5,Se,120.3125,ODE,5.015,OLA,5.605,TOP,22.214,OA,0,PlaceHolder,0,PlaceHolder,0,PlaceHolder,0,PlaceHolder,6.41,6.25,sphere,1232,0.12987013
11,160,160,0,10,1,PbSe,1,PbO,1,Se,24.26875,ODE,1.003,OLA,1.121,TOP,0.19,DPP,4.411,OA,0,PlaceHolder,0,PlaceHolder,0,PlaceHolder,8,6.99,sphere,2239,0.173010381
12,180,180,0,5,1,PbSe,5,PbO,5,Se,120.3125,ODE,5.015,OLA,5.605,TOP,22.214,OA,0,PlaceHolder,0,PlaceHolder,0,PlaceHolder,0,PlaceHolder,7.42,5.54,sphere,10131,0.260416667
13,200,200,0,5,1,PbSe,5,PbO,5,Se,120.3125,ODE,5.015,OLA,5.605,TOP,22.214,OA,0,PlaceHolder,0,PlaceHolder,0,PlaceHolder,0,PlaceHolder,7.61,10.3,sphere,3659,0.260416667
14,220,220,0,5,1,PbSe,5,PbO,5,Se,120.3125,ODE,5.015,OLA,5.605,TOP,22.214,OA,0,PlaceHolder,0,PlaceHolder,0,PlaceHolder,0,PlaceHolder,9.13,17.62,sphere,4976,0.216450216
15,240,240,0,5,1,PbSe,5,PbO,5,Se,120.3125,ODE,5.015,OLA,5.605,TOP,22.214,OA,0,PlaceHolder,0,PlaceHolder,0,PlaceHolder,0,PlaceHolder,14.41,12,cube,5764,0.431034483
16,180,180,0,10,1,PbSe,1,PbO,1,Se,24.26875,ODE,1.003,OLA,1.121,TOP,0.19,DPP,4.411,OA,0,PlaceHolder,0,PlaceHolder,0,PlaceHolder,7.97,5.39,sphere,2159,0.216450216
17,200,200,0,10,1,PbSe,1,PbO,1,Se,24.26875,ODE,1.003,OLA,1.121,TOP,0.19,DPP,4.411,OA,0,PlaceHolder,0,PlaceHolder,0,PlaceHolder,10.2,7.92,sphere,2496,0.429184549
18,240,240,0,2,1,PbSe,5,PbO,5,Se,120.3125,ODE,5.015,OLA,5.605,TOP,22.214,OA,0,PlaceHolder,0,PlaceHolder,0,PlaceHolder,0,PlaceHolder,10.56,17.12,sphere,1851,0.216450216
19,240,240,0,10,1,PbSe,5,PbO,5,Se,120.3125,ODE,5.015,OLA,5.605,TOP,22.214,OA,0,PlaceHolder,0,PlaceHolder,0,PlaceHolder,0,PlaceHolder,16.17,15.68,cube,3610,0.429184549
20,240,240,0,20,1,PbSe,5,PbO,5,Se,120.3125,ODE,5.015,OLA,5.605,TOP,22.214,OA,0,PlaceHolder,0,PlaceHolder,0,PlaceHolder,0,PlaceHolder,16.96,15.82,cube,1510,0.337582985
21,240,240,0,60,1,PbSe,5,PbO,5,Se,120.3125,ODE,5.015,OLA,5.605,TOP,22.214,OA,0,PlaceHolder,0,PlaceHolder,0,PlaceHolder,0,PlaceHolder,18.66,6.72,cube,2162,0.429184549
22,240,240,0,8,1,PbSe,3,PbO,3,Se,72.8125,ODE,3.039,OLA,3.363,TOP,0.575,DPP,13.234,OA,0,PlaceHolder,0,PlaceHolder,0,PlaceHolder,9.92,14.19,sphere,597,0.215517241
23,240,240,0,90,1,PbSe,5,PbO,5,Se,120.3125,ODE,5.015,OLA,5.605,TOP,22.214,OA,0,PlaceHolder,0,PlaceHolder,0,PlaceHolder,0,PlaceHolder,26.14,10.71,cube,3056,0.510204082
24,240,240,0,120,1,PbSe,5,PbO,5,Se,120.3125,ODE,5.015,OLA,5.605,TOP,22.214,OA,0,PlaceHolder,0,PlaceHolder,0,PlaceHolder,0,PlaceHolder,22.37,7.47,cube,3518,0.510204082
25,240,240,0,150,1,PbSe,5,PbO,5,Se,120.3125,ODE,5.015,OLA,5.605,TOP,22.214,OA,0,PlaceHolder,0,PlaceHolder,0,PlaceHolder,0,PlaceHolder,24.98,7.96,cube,5012,0.510204082
26,240,240,0,180,1,PbSe,5,PbO,5,Se,120.3125,ODE,5.015,OLA,5.605,TOP,22.214,OA,0,PlaceHolder,0,PlaceHolder,0,PlaceHolder,0,PlaceHolder,25.6,8.77,cube,2936,0.510204082
27,160,160,0,5,1,PbSe,5,PbO,5,Se,46.875,ODE,5.015,OLA,5.605,TOP,27.791,OA,0,PlaceHolder,0,PlaceHolder,0,PlaceHolder,0,PlaceHolder,7.23,6.21,sphere,4558,0.215517241
28,160,160,0,5,1,PbSe,5,PbO,5,Se,46.875,ODE,5.015,OLA,5.605,TOP,38.882,OA,0,PlaceHolder,0,PlaceHolder,0,PlaceHolder,0,PlaceHolder,14.72,11.67,rhombus,1608,0.85106383
29,160,160,0,2,1,PbSe,5,PbO,5,Se,46.875,ODE,5.015,OLA,5.605,TOP,13.864,OA,0,PlaceHolder,0,PlaceHolder,0,PlaceHolder,0,PlaceHolder,7.38,8.22,sphere,3964,0.215517241
30,160,160,0,5,1,PbSe,5,PbO,5,Se,46.875,ODE,5.015,OLA,5.605,TOP,13.864,OA,0,PlaceHolder,0,PlaceHolder,0,PlaceHolder,0,PlaceHolder,7.77,6.82,sphere,4338,0.215517241
31,160,160,0,10,1,PbSe,5,PbO,5,Se,46.875,ODE,5.015,OLA,5.605,TOP,13.864,OA,0,PlaceHolder,0,PlaceHolder,0,PlaceHolder,0,PlaceHolder,8.14,6.39,sphere,4550,0.215517241
32,160,160,0,20,1,PbSe,5,PbO,5,Se,46.875,ODE,5.015,OLA,5.605,TOP,13.864,OA,0,PlaceHolder,0,PlaceHolder,0,PlaceHolder,0,PlaceHolder,8.9,10.29,sphere,2605,0.215517241
33,160,160,0,40,1,PbSe,5,PbO,5,Se,46.875,ODE,5.015,OLA,5.605,TOP,13.864,OA,0,PlaceHolder,0,PlaceHolder,0,PlaceHolder,0,PlaceHolder,9.98,14.63,sphere,1909,0.215517241
34,160,160,0,60,1,PbSe,5,PbO,5,Se,46.875,ODE,5.015,OLA,5.605,TOP,13.864,OA,0,PlaceHolder,0,PlaceHolder,0,PlaceHolder,0,PlaceHolder,10.58,12.53,sphere,2597,0.215517241
35,160,160,0,2,1,PbSe,5,PbO,5,Se,46.875,ODE,5.015,OLA,5.605,TOP,22.214,OA,0,PlaceHolder,0,PlaceHolder,0,PlaceHolder,0,PlaceHolder,6.88,7.52,sphere,5774,0.215517241
36,160,160,0,5,1,PbSe,5,PbO,5,Se,46.875,ODE,5.015,OLA,5.605,TOP,22.214,OA,0,PlaceHolder,0,PlaceHolder,0,PlaceHolder,0,PlaceHolder,7.09,7.56,sphere,3835,0.215517241
37,160,160,0,10,1,PbSe,5,PbO,5,Se,46.875,ODE,5.015,OLA,5.605,TOP,22.214,OA,0,PlaceHolder,0,PlaceHolder,0,PlaceHolder,0,PlaceHolder,7.46,5.84,sphere,868,0.215517241
38,160,160,0,20,1,PbSe,5,PbO,5,Se,46.875,ODE,5.015,OLA,5.605,TOP,22.214,OA,0,PlaceHolder,0,PlaceHolder,0,PlaceHolder,0,PlaceHolder,7.86,5.84,sphere,959,0.215517241
39,160,160,0,40,1,PbSe,5,PbO,5,Se,46.875,ODE,5.015,OLA,5.605,TOP,22.214,OA,0,PlaceHolder,0,PlaceHolder,0,PlaceHolder,0,PlaceHolder,8.75,6.86,sphere,2255,0.215517241
40,160,160,0,60,1,PbSe,5,PbO,5,Se,46.875,ODE,5.015,OLA,5.605,TOP,22.214,OA,0,PlaceHolder,0,PlaceHolder,0,PlaceHolder,0,PlaceHolder,9.34,7.46,sphere,1907,0.215517241
41,160,160,0,5,1,PbSe,5,PbO,5,Se,120.1875,ODE,5.015,OLA,5.605,TOP,22.214,OA,0,PlaceHolder,0,PlaceHolder,0,PlaceHolder,0,PlaceHolder,10.68,6.99,sphere,604,0.408994313
42,160,160,0,10,1,PbSe,5,PbO,5,Se,120.1875,ODE,5.015,OLA,5.605,TOP,22.214,OA,0,PlaceHolder,0,PlaceHolder,0,PlaceHolder,0,PlaceHolder,11.09,4.54,sphere,1528,0.510204082
43,160,160,0,20,1,PbSe,5,PbO,5,Se,120.1875,ODE,5.015,OLA,5.605,TOP,22.214,OA,0,PlaceHolder,0,PlaceHolder,0,PlaceHolder,0,PlaceHolder,12.47,2.24,sphere,6,0.961538462
44,160,160,0,40,1,PbSe,5,PbO,5,Se,120.1875,ODE,5.015,OLA,5.605,TOP,22.214,OA,0,PlaceHolder,0,PlaceHolder,0,PlaceHolder,0,PlaceHolder,11.76,5.77,sphere,2372,0.510204082
45,160,160,0,60,1,PbSe,5,PbO,5,Se,120.1875,ODE,5.015,OLA,5.605,TOP,22.214,OA,0,PlaceHolder,0,PlaceHolder,0,PlaceHolder,0,PlaceHolder,12.78,5.94,sphere,6359,0.510204082
46,160,160,0,10,1,PbSe,5,PbO,5,Se,31.25,ODE,5.015,OLA,5.605,TOP,22.214,OA,0,PlaceHolder,0,PlaceHolder,0,PlaceHolder,0,PlaceHolder,10.23,11.55,sphere,18042,0.510204082
47,160,160,0,20,1,PbSe,5,PbO,5,Se,31.25,ODE,5.015,OLA,5.605,TOP,22.214,OA,0,PlaceHolder,0,PlaceHolder,0,PlaceHolder,0,PlaceHolder,10.88,21.13,sphere,9208,0.510204082
48,160,160,0,40,1,PbSe,5,PbO,5,Se,31.25,ODE,5.015,OLA,5.605,TOP,22.214,OA,0,PlaceHolder,0,PlaceHolder,0,PlaceHolder,0,PlaceHolder,12.19,26.4,sphere,14441,0.510204082
49,160,160,0,60,1,PbSe,5,PbO,5,Se,31.25,ODE,5.015,OLA,5.605,TOP,22.214,OA,0,PlaceHolder,0,PlaceHolder,0,PlaceHolder,0,PlaceHolder,13.95,24.67,sphere,5974,0.510204082
50,160,160,0,90,1,PbSe,5,PbO,5,Se,31.25,ODE,5.015,OLA,5.605,TOP,22.214,OA,0,PlaceHolder,0,PlaceHolder,0,PlaceHolder,0,PlaceHolder,14.26,20.35,sphere,7699,0.510204082
51,160,160,0,10,1,PbSe,5,PbO,5,Se,15.625,ODE,5.015,OLA,5.605,TOP,22.214,OA,0,PlaceHolder,0,PlaceHolder,0,PlaceHolder,0,PlaceHolder,14.54,16.79,sphere,3530,0.510204082
52,160,160,0,20,1,PbSe,5,PbO,5,Se,15.625,ODE,5.015,OLA,5.605,TOP,22.214,OA,0,PlaceHolder,0,PlaceHolder,0,PlaceHolder,0,PlaceHolder,15.88,15.98,rhombus,5106,0.510204082
53,160,160,0,40,1,PbSe,5,PbO,5,Se,15.625,ODE,5.015,OLA,5.605,TOP,22.214,OA,0,PlaceHolder,0,PlaceHolder,0,PlaceHolder,0,PlaceHolder,19.36,17.37,sphere,3165,0.510204082
54,160,160,0,60,1,PbSe,5,PbO,5,Se,15.625,ODE,5.015,OLA,5.605,TOP,22.214,OA,0,PlaceHolder,0,PlaceHolder,0,PlaceHolder,0,PlaceHolder,20.63,20.25,sphere,3747,0.405313958
55,160,160,0,90,1,PbSe,5,PbO,5,Se,15.625,ODE,5.015,OLA,5.605,TOP,22.214,OA,0,PlaceHolder,0,PlaceHolder,0,PlaceHolder,0,PlaceHolder,20.81,23.24,cube,4870,0.510204082
56,160,160,0,2,1,PbSe,5,PbO,5,Se,46.875,ODE,5.015,OLA,5.605,TOP,33.336,OA,0,PlaceHolder,0,PlaceHolder,0,PlaceHolder,0,PlaceHolder,5.74,8.8,sphere,4756,0.215517241
57,160,160,0,5,1,PbSe,5,PbO,5,Se,46.875,ODE,5.015,OLA,5.605,TOP,33.336,OA,0,PlaceHolder,0,PlaceHolder,0,PlaceHolder,0,PlaceHolder,6.08,7.75,sphere,4074,0.215517241
58,160,160,0,10,1,PbSe,5,PbO,5,Se,46.875,ODE,5.015,OLA,5.605,TOP,33.336,OA,0,PlaceHolder,0,PlaceHolder,0,PlaceHolder,0,PlaceHolder,6.61,6.86,sphere,2283,0.215517241
59,160,160,0,20,1,PbSe,5,PbO,5,Se,46.875,ODE,5.015,OLA,5.605,TOP,33.336,OA,0,PlaceHolder,0,PlaceHolder,0,PlaceHolder,0,PlaceHolder,7.33,7.09,sphere,2043,0.215517241
60,160,160,0,40,1,PbSe,5,PbO,5,Se,46.875,ODE,5.015,OLA,5.605,TOP,33.336,OA,0,PlaceHolder,0,PlaceHolder,0,PlaceHolder,0,PlaceHolder,8.04,6.88,sphere,1125,0.215517241
61,160,160,0,60,1,PbSe,5,PbO,5,Se,46.875,ODE,5.015,OLA,5.605,TOP,33.336,OA,0,PlaceHolder,0,PlaceHolder,0,PlaceHolder,0,PlaceHolder,8.57,10.16,sphere,561,0.215517241
62,160,160,0,2,1,PbSe,5,PbO,5,Se,46.875,ODE,5.015,OLA,5.605,TOP,44.459,OA,0,PlaceHolder,0,PlaceHolder,0,PlaceHolder,0,PlaceHolder,5.65,13.34,sphere,739,0.429184549
63,160,160,0,5,1,PbSe,5,PbO,5,Se,46.875,ODE,5.015,OLA,5.605,TOP,44.459,OA,0,PlaceHolder,0,PlaceHolder,0,PlaceHolder,0,PlaceHolder,6.35,8.48,sphere,810,0.215517241
64,160,160,0,10,1,PbSe,5,PbO,5,Se,46.875,ODE,5.015,OLA,5.605,TOP,44.459,OA,0,PlaceHolder,0,PlaceHolder,0,PlaceHolder,0,PlaceHolder,7.01,8.2,sphere,4099,0.429184549
65,160,160,0,20,1,PbSe,5,PbO,5,Se,46.875,ODE,5.015,OLA,5.605,TOP,44.459,OA,0,PlaceHolder,0,PlaceHolder,0,PlaceHolder,0,PlaceHolder,8.02,10.03,sphere,461,0.357962113
66,160,160,0,40,1,PbSe,5,PbO,5,Se,46.875,ODE,5.015,OLA,5.605,TOP,44.459,OA,0,PlaceHolder,0,PlaceHolder,0,PlaceHolder,0,PlaceHolder,8.48,11.84,sphere,5420,0.429184549
67,160,160,0,60,1,PbSe,5,PbO,5,Se,46.875,ODE,5.015,OLA,5.605,TOP,44.459,OA,0,PlaceHolder,0,PlaceHolder,0,PlaceHolder,0,PlaceHolder,10,11.67,sphere,1992,0.429184549
68,160,160,0,2,1,PbSe,5,PbO,5,Se,46.875,ODE,5.015,OLA,5.605,TOP,66.673,OA,0,PlaceHolder,0,PlaceHolder,0,PlaceHolder,0,PlaceHolder,6.39,8.06,sphere,1307,0.429184549
69,160,160,0,5,1,PbSe,5,PbO,5,Se,46.875,ODE,5.015,OLA,5.605,TOP,66.673,OA,0,PlaceHolder,0,PlaceHolder,0,PlaceHolder,0,PlaceHolder,7.03,7.71,sphere,5941,0.429184549
70,160,160,0,10,1,PbSe,5,PbO,5,Se,46.875,ODE,5.015,OLA,5.605,TOP,66.673,OA,0,PlaceHolder,0,PlaceHolder,0,PlaceHolder,0,PlaceHolder,7.46,9.94,sphere,1975,0.429184549
71,160,160,0,20,1,PbSe,5,PbO,5,Se,46.875,ODE,5.015,OLA,5.605,TOP,66.673,OA,0,PlaceHolder,0,PlaceHolder,0,PlaceHolder,0,PlaceHolder,11.55,6.72,sphere,33,0.85106383
72,160,160,0,40,1,PbSe,5,PbO,5,Se,46.875,ODE,5.015,OLA,5.605,TOP,66.673,OA,0,PlaceHolder,0,PlaceHolder,0,PlaceHolder,0,PlaceHolder,12.21,9.39,sphere,951,0.85106383
73,160,160,0,60,1,PbSe,5,PbO,5,Se,46.875,ODE,5.015,OLA,5.605,TOP,66.673,OA,0,PlaceHolder,0,PlaceHolder,0,PlaceHolder,0,PlaceHolder,12.37,10.94,sphere,4263,0.85106383
74,180,180,0,2,1,PbSe,5,PbO,5,Se,46.875,ODE,5.015,OLA,5.605,TOP,66.673,OA,0,PlaceHolder,0,PlaceHolder,0,PlaceHolder,0,PlaceHolder,12.14,9.59,sphere,1195,0.510204082
75,180,180,0,5,1,PbSe,5,PbO,5,Se,46.875,ODE,5.015,OLA,5.605,TOP,66.673,OA,0,PlaceHolder,0,PlaceHolder,0,PlaceHolder,0,PlaceHolder,13.79,11.05,sphere,2870,0.510204082
76,180,180,0,10,1,PbSe,5,PbO,5,Se,46.875,ODE,5.015,OLA,5.605,TOP,66.673,OA,0,PlaceHolder,0,PlaceHolder,0,PlaceHolder,0,PlaceHolder,14.68,15.1,sphere,734,0.510204082
77,180,180,0,20,1,PbSe,5,PbO,5,Se,46.875,ODE,5.015,OLA,5.605,TOP,66.673,OA,0,PlaceHolder,0,PlaceHolder,0,PlaceHolder,0,PlaceHolder,17.53,19.09,cube,690,0.510204082
78,180,180,0,40,1,PbSe,5,PbO,5,Se,46.875,ODE,5.015,OLA,5.605,TOP,66.673,OA,0,PlaceHolder,0,PlaceHolder,0,PlaceHolder,0,PlaceHolder,17.85,18.87,cube,1148,0.510204082
79,180,180,0,60,1,PbSe,5,PbO,5,Se,46.875,ODE,5.015,OLA,5.605,TOP,66.673,OA,0,PlaceHolder,0,PlaceHolder,0,PlaceHolder,0,PlaceHolder,20.45,25.26,cube,1341,0.510204082
80,160,160,0,10,1,PbSe,0.25,PbCl2,0.25,Se,31.25,ODE,12.157,OLA,0.28,TOP,3.151,OA,0,PlaceHolder,0,PlaceHolder,0,PlaceHolder,0,PlaceHolder,12.28,13.17,cube,3313,0.259067358
81,140,140,0,5,1,PbSe,3,PbCl2,3,Se,72.1875,ODE,3.009,OLA,3.363,TOP,13.328,OA,0,PlaceHolder,0,PlaceHolder,0,PlaceHolder,0,PlaceHolder,6.23,4.74,sphere,5147,0.137931034
82,160,160,0,5,1,PbSe,5,PbCl2,5,Se,120.3125,ODE,5.015,OLA,5.605,TOP,22.214,OA,0,PlaceHolder,0,PlaceHolder,0,PlaceHolder,0,PlaceHolder,18.54,12.14,sphere,569,0.510204082
83,160,160,0,10,1,PbSe,5,PbCl2,5,Se,120.3125,ODE,5.015,OLA,5.605,TOP,22.214,OA,0,PlaceHolder,0,PlaceHolder,0,PlaceHolder,0,PlaceHolder,19.18,9.61,sphere,1079,0.510204082
84,160,160,0,20,1,PbSe,5,PbCl2,5,Se,120.3125,ODE,5.015,OLA,5.605,TOP,22.214,OA,0,PlaceHolder,0,PlaceHolder,0,PlaceHolder,0,PlaceHolder,19.97,9.13,sphere,829,0.510204082
85,160,160,0,40,1,PbSe,5,PbCl2,5,Se,120.3125,ODE,5.015,OLA,5.605,TOP,22.214,OA,0,PlaceHolder,0,PlaceHolder,0,PlaceHolder,0,PlaceHolder,20.37,9.47,sphere,1293,0.510204082
86,160,160,0,60,1,PbSe,5,PbCl2,5,Se,120.3125,ODE,5.015,OLA,5.605,TOP,22.214,OA,0,PlaceHolder,0,PlaceHolder,0,PlaceHolder,0,PlaceHolder,19.98,10.01,sphere,3613,0.510204082
87,140,140,0,5,1,PbSe,5,PbCl2,5,Se,15.625,ODE,83.339,OLA,5.605,TOP,11.091,OA,0,PlaceHolder,0,PlaceHolder,0,PlaceHolder,0,PlaceHolder,8.43,20.67,sphere,2060,0.510204082
88,140,140,0,10,1,PbSe,5,PbCl2,5,Se,15.625,ODE,83.339,OLA,5.605,TOP,11.091,OA,0,PlaceHolder,0,PlaceHolder,0,PlaceHolder,0,PlaceHolder,8.69,25.1,sphere,2397,0.510204082
89,140,140,0,20,1,PbSe,5,PbCl2,5,Se,15.625,ODE,83.339,OLA,5.605,TOP,11.091,OA,0,PlaceHolder,0,PlaceHolder,0,PlaceHolder,0,PlaceHolder,8.82,26.97,sphere,2826,0.510204082
90,140,140,0,40,1,PbSe,5,PbCl2,5,Se,15.625,ODE,83.339,OLA,5.605,TOP,11.091,OA,0,PlaceHolder,0,PlaceHolder,0,PlaceHolder,0,PlaceHolder,9.31,27.55,sphere,8079,0.510204082
91,140,140,0,60,1,PbSe,5,PbCl2,5,Se,15.625,ODE,83.339,OLA,5.605,TOP,11.091,OA,0,PlaceHolder,0,PlaceHolder,0,PlaceHolder,0,PlaceHolder,14.14,16.38,sphere,665,0.510204082
92,160,160,0,5,1,PbSe,5,PbCl2,5,Se,15.625,ODE,83.339,OLA,5.605,TOP,11.091,OA,0,PlaceHolder,0,PlaceHolder,0,PlaceHolder,0,PlaceHolder,54.47,60.17,sphere,20,0.961538462
93,160,160,0,10,1,PbSe,5,PbCl2,5,Se,15.625,ODE,83.339,OLA,5.605,TOP,11.091,OA,0,PlaceHolder,0,PlaceHolder,0,PlaceHolder,0,PlaceHolder,13.89,10.03,sphere,40,0.961538462
94,160,160,0,20,1,PbSe,5,PbCl2,5,Se,15.625,ODE,83.339,OLA,5.605,TOP,11.091,OA,0,PlaceHolder,0,PlaceHolder,0,PlaceHolder,0,PlaceHolder,14.84,12.84,sphere,137,0.961538462
95,160,160,0,40,1,PbSe,5,PbCl2,5,Se,15.625,ODE,83.339,OLA,5.605,TOP,11.091,OA,0,PlaceHolder,0,PlaceHolder,0,PlaceHolder,0,PlaceHolder,15.53,18.8,sphere,511,0.799263955
96,160,160,0,60,1,PbSe,5,PbCl2,5,Se,15.625,ODE,83.339,OLA,5.605,TOP,11.091,OA,0,PlaceHolder,0,PlaceHolder,0,PlaceHolder,0,PlaceHolder,18.28,20.71,sphere,416,0.961538462
97,180,180,0,5,1,PbSe,5,PbCl2,5,Se,15.625,ODE,83.339,OLA,5.605,TOP,11.091,OA,0,PlaceHolder,0,PlaceHolder,0,PlaceHolder,0,PlaceHolder,18.98,18.7,cube,1203,0.510204082
98,180,180,0,10,1,PbSe,5,PbCl2,5,Se,15.625,ODE,83.339,OLA,5.605,TOP,11.091,OA,0,PlaceHolder,0,PlaceHolder,0,PlaceHolder,0,PlaceHolder,18.05,18.51,cube,751,0.510204082
99,180,180,0,20,1,PbSe,5,PbCl2,5,Se,15.625,ODE,83.339,OLA,5.605,TOP,11.091,OA,0,PlaceHolder,0,PlaceHolder,0,PlaceHolder,0,PlaceHolder,24.54,28.2,cube,1016,0.961538462
100,180,180,0,40,1,PbSe,5,PbCl2,5,Se,15.625,ODE,83.339,OLA,5.605,TOP,11.091,OA,0,PlaceHolder,0,PlaceHolder,0,PlaceHolder,0,PlaceHolder,27.72,34.11,cube,807,0.961538462
101,180,180,0,60,1,PbSe,5,PbCl2,5,Se,15.625,ODE,83.339,OLA,5.605,TOP,11.091,OA,0,PlaceHolder,0,PlaceHolder,0,PlaceHolder,0,PlaceHolder,26,27.16,cube,976,0.961538462
102,200,200,0,5,1,PbSe,5,PbCl2,5,Se,15.625,ODE,83.339,OLA,5.605,TOP,11.091,OA,0,PlaceHolder,0,PlaceHolder,0,PlaceHolder,0,PlaceHolder,18.32,9.26,cube,541,0.510204082
103,200,200,0,10,1,PbSe,5,PbCl2,5,Se,15.625,ODE,83.339,OLA,5.605,TOP,11.091,OA,0,PlaceHolder,0,PlaceHolder,0,PlaceHolder,0,PlaceHolder,18.72,9.3,cube,1501,0.510204082
104,200,200,0,20,1,PbSe,5,PbCl2,5,Se,15.625,ODE,83.339,OLA,5.605,TOP,11.091,OA,0,PlaceHolder,0,PlaceHolder,0,PlaceHolder,0,PlaceHolder,19.62,9,cube,1020,0.510204082
105,200,200,0,40,1,PbSe,5,PbCl2,5,Se,15.625,ODE,83.339,OLA,5.605,TOP,11.091,OA,0,PlaceHolder,0,PlaceHolder,0,PlaceHolder,0,PlaceHolder,18.9,9.43,cube,2276,0.961538462
106,200,200,0,60,1,PbSe,5,PbCl2,5,Se,15.625,ODE,83.339,OLA,5.605,TOP,11.091,OA,0,PlaceHolder,0,PlaceHolder,0,PlaceHolder,0,PlaceHolder,25.8,24.39,cube,1519,0.961538462
107,220,220,0,5,1,PbSe,5,PbCl2,5,Se,15.625,ODE,83.339,OLA,5.605,TOP,11.091,OA,0,PlaceHolder,0,PlaceHolder,0,PlaceHolder,0,PlaceHolder,18.84,15.3,cube,1036,0.510204082
108,220,220,0,10,1,PbSe,5,PbCl2,5,Se,15.625,ODE,83.339,OLA,5.605,TOP,11.091,OA,0,PlaceHolder,0,PlaceHolder,0,PlaceHolder,0,PlaceHolder,22.86,12.74,cube,971,0.961538462
109,220,220,0,20,1,PbSe,5,PbCl2,5,Se,15.625,ODE,83.339,OLA,5.605,TOP,11.091,OA,0,PlaceHolder,0,PlaceHolder,0,PlaceHolder,0,PlaceHolder,23.74,17.45,cube,586,0.961538462
110,220,220,0,40,1,PbSe,5,PbCl2,5,Se,15.625,ODE,83.339,OLA,5.605,TOP,11.091,OA,0,PlaceHolder,0,PlaceHolder,0,PlaceHolder,0,PlaceHolder,24.35,21.16,cube,626,0.961538462
111,220,220,0,60,1,PbSe,5,PbCl2,5,Se,15.625,ODE,83.339,OLA,5.605,TOP,11.091,OA,0,PlaceHolder,0,PlaceHolder,0,PlaceHolder,0,PlaceHolder,19.13,23.29,cube,5369,0.961538462
112,240,240,0,5,1,PbSe,5,PbCl2,5,Se,15.625,ODE,83.339,OLA,5.605,TOP,11.091,OA,0,PlaceHolder,0,PlaceHolder,0,PlaceHolder,0,PlaceHolder,22.57,19.16,cube,568,0.961538462
113,240,240,0,10,1,PbSe,5,PbCl2,5,Se,15.625,ODE,83.339,OLA,5.605,TOP,11.091,OA,0,PlaceHolder,0,PlaceHolder,0,PlaceHolder,0,PlaceHolder,22.89,17.62,cube,540,0.961538462
114,240,240,0,20,1,PbSe,5,PbCl2,5,Se,15.625,ODE,83.339,OLA,5.605,TOP,11.091,OA,0,PlaceHolder,0,PlaceHolder,0,PlaceHolder,0,PlaceHolder,23.98,23.69,cube,326,0.961538462
115,240,240,0,40,1,PbSe,5,PbCl2,5,Se,15.625,ODE,83.339,OLA,5.605,TOP,11.091,OA,0,PlaceHolder,0,PlaceHolder,0,PlaceHolder,0,PlaceHolder,19.03,16.65,cube,1676,0.961538462
116,240,240,0,60,1,PbSe,5,PbCl2,5,Se,15.625,ODE,83.339,OLA,5.605,TOP,11.091,OA,0,PlaceHolder,0,PlaceHolder,0,PlaceHolder,0,PlaceHolder,18.84,20.7,cube,5465,0.961538462
117,160,160,0,40,1,PbSe,5,PbCl2,5,Se,120.3125,ODE,5.015,OLA,5.605,TOP,20.445,OCTA,0,PlaceHolder,0,PlaceHolder,0,PlaceHolder,0,PlaceHolder,10.03,12.4,sphere,279,0.510204082
118,160,160,0,60,1,PbSe,5,PbCl2,5,Se,120.3125,ODE,5.015,OLA,5.605,TOP,20.445,OCTA,0,PlaceHolder,0,PlaceHolder,0,PlaceHolder,0,PlaceHolder,17.96,27.35,sphere,24,0.961538462
119,180,180,0,2,1,PbSe,5,PbO,5,Se,46.875,ODE,5.605,TOP,22.214,OA,0,PlaceHolder,0,PlaceHolder,0,PlaceHolder,0,PlaceHolder,0,PlaceHolder,15.56,11.18,rhombus,788,0.215517241
120,180,180,0,5,1,PbSe,5,PbO,5,Se,46.875,ODE,5.605,TOP,22.214,OA,0,PlaceHolder,0,PlaceHolder,0,PlaceHolder,0,PlaceHolder,0,PlaceHolder,21.08,13.47,rhombus,560,0.215517241
121,180,180,0,10,1,PbSe,5,PbO,5,Se,46.875,ODE,5.605,TOP,22.214,OA,0,PlaceHolder,0,PlaceHolder,0,PlaceHolder,0,PlaceHolder,0,PlaceHolder,26.5,14.42,four-pointed star,1776,0.504069132
122,180,180,0,20,1,PbSe,5,PbO,5,Se,46.875,ODE,5.605,TOP,22.214,OA,0,PlaceHolder,0,PlaceHolder,0,PlaceHolder,0,PlaceHolder,0,PlaceHolder,31.23,12.45,four-pointed star,3399,0.697656033
123,180,180,0,40,1,PbSe,5,PbO,5,Se,46.875,ODE,5.605,TOP,22.214,OA,0,PlaceHolder,0,PlaceHolder,0,PlaceHolder,0,PlaceHolder,0,PlaceHolder,36.69,14.31,six-pointed star,1457,0.555988628
124,180,180,0,60,1,PbSe,5,PbO,5,Se,46.875,ODE,5.605,TOP,22.214,OA,0,PlaceHolder,0,PlaceHolder,0,PlaceHolder,0,PlaceHolder,0,PlaceHolder,39.11,19.65,six-pointed star,421,0.429184549
125,180,180,0,2,1,PbSe,5,PbO,5,Se,46.875,ODE,11.124,OLA,5.605,TOP,22.214,OA,0,PlaceHolder,0,PlaceHolder,0,PlaceHolder,0,PlaceHolder,14.93,15.89,rhombus,565,0.215517241
126,180,180,0,5,1,PbSe,5,PbO,5,Se,46.875,ODE,11.124,OLA,5.605,TOP,22.214,OA,0,PlaceHolder,0,PlaceHolder,0,PlaceHolder,0,PlaceHolder,20.88,13.64,four-pointed star,461,0.215517241
127,180,180,0,10,1,PbSe,5,PbO,5,Se,46.875,ODE,11.124,OLA,5.605,TOP,22.214,OA,0,PlaceHolder,0,PlaceHolder,0,PlaceHolder,0,PlaceHolder,28.81,16.1,four-pointed star,512,0.518
128,180,180,0,20,1,PbSe,5,PbO,5,Se,46.875,ODE,11.124,OLA,5.605,TOP,22.214,OA,0,PlaceHolder,0,PlaceHolder,0,PlaceHolder,0,PlaceHolder,31.14,16.36,four-pointed star,1790,0.597987808
129,180,180,0,40,1,PbSe,5,PbO,5,Se,46.875,ODE,11.124,OLA,5.605,TOP,22.214,OA,0,PlaceHolder,0,PlaceHolder,0,PlaceHolder,0,PlaceHolder,38.8,18.04,four-pointed star,792,0.548730235
130,180,180,0,60,1,PbSe,5,PbO,5,Se,46.875,ODE,11.124,OLA,5.605,TOP,22.214,OA,0,PlaceHolder,0,PlaceHolder,0,PlaceHolder,0,PlaceHolder,40.4,15.46,six-pointed star,906,1.015228426
131,180,180,0,2,1,PbSe,5,PbO,5,Se,46.875,ODE,22.218,OLA,5.605,TOP,22.214,OA,0,PlaceHolder,0,PlaceHolder,0,PlaceHolder,0,PlaceHolder,13.05,13.03,rhombus,706,0.253672778
132,180,180,0,5,1,PbSe,5,PbO,5,Se,46.875,ODE,22.218,OLA,5.605,TOP,22.214,OA,0,PlaceHolder,0,PlaceHolder,0,PlaceHolder,0,PlaceHolder,13.99,11.86,rhombus,249,0.215517241
133,180,180,0,10,1,PbSe,5,PbO,5,Se,46.875,ODE,22.218,OLA,5.605,TOP,22.214,OA,0,PlaceHolder,0,PlaceHolder,0,PlaceHolder,0,PlaceHolder,13.95,11.14,rhombus,2600,0.429184549
134,180,180,0,20,1,PbSe,5,PbO,5,Se,46.875,ODE,22.218,OLA,5.605,TOP,22.214,OA,0,PlaceHolder,0,PlaceHolder,0,PlaceHolder,0,PlaceHolder,15.05,13.49,rhombus,1395,0.429184549
135,180,180,0,40,1,PbSe,5,PbO,5,Se,46.875,ODE,22.218,OLA,5.605,TOP,22.214,OA,0,PlaceHolder,0,PlaceHolder,0,PlaceHolder,0,PlaceHolder,16.04,15.71,rhombus,3712,0.429184549
136,180,180,0,60,1,PbSe,5,PbO,5,Se,46.875,ODE,22.218,OLA,5.605,TOP,22.214,OA,0,PlaceHolder,0,PlaceHolder,0,PlaceHolder,0,PlaceHolder,17.41,18.7,rhombus,2832,0.429184549
137,180,180,0,2,1,PbSe,5,PbO,5,Se,46.875,ODE,27.78,OLA,5.605,TOP,22.214,OA,0,PlaceHolder,0,PlaceHolder,0,PlaceHolder,0,PlaceHolder,11.32,13.7,rhombus,1225,0.429184549
138,180,180,0,5,1,PbSe,5,PbO,5,Se,46.875,ODE,27.78,OLA,5.605,TOP,22.214,OA,0,PlaceHolder,0,PlaceHolder,0,PlaceHolder,0,PlaceHolder,13.22,11.16,rhombus,1053,0.340156504
139,180,180,0,10,1,PbSe,5,PbO,5,Se,46.875,ODE,27.78,OLA,5.605,TOP,22.214,OA,0,PlaceHolder,0,PlaceHolder,0,PlaceHolder,0,PlaceHolder,13.24,10.91,rhombus,962,0.429184549
140,180,180,0,20,1,PbSe,5,PbO,5,Se,46.875,ODE,27.78,OLA,5.605,TOP,22.214,OA,0,PlaceHolder,0,PlaceHolder,0,PlaceHolder,0,PlaceHolder,14.38,14.5,rhombus,832,0.429184549
141,180,180,0,40,1,PbSe,5,PbO,5,Se,46.875,ODE,27.78,OLA,5.605,TOP,22.214,OA,0,PlaceHolder,0,PlaceHolder,0,PlaceHolder,0,PlaceHolder,13.6,14.33,rhombus,343,0.215517241
142,180,180,0,60,1,PbSe,5,PbO,5,Se,46.875,ODE,27.78,OLA,5.605,TOP,22.214,OA,0,PlaceHolder,0,PlaceHolder,0,PlaceHolder,0,PlaceHolder,15.13,18.02,rhombus,817,0.215517241
143,180,180,0,2,1,PbSe,5,PbO,5,Se,46.875,ODE,66.653,OLA,5.605,TOP,22.214,OA,0,PlaceHolder,0,PlaceHolder,0,PlaceHolder,0,PlaceHolder,14.41,17.61,rhombus,805,0.429184549
144,180,180,0,5,1,PbSe,5,PbO,5,Se,46.875,ODE,66.653,OLA,5.605,TOP,22.214,OA,0,PlaceHolder,0,PlaceHolder,0,PlaceHolder,0,PlaceHolder,17.64,10.53,rhombus,288,0.429184549
145,180,180,0,10,1,PbSe,5,PbO,5,Se,46.875,ODE,66.653,OLA,5.605,TOP,22.214,OA,0,PlaceHolder,0,PlaceHolder,0,PlaceHolder,0,PlaceHolder,18.87,8.7,rhombus,305,0.429184549
146,180,180,0,20,1,PbSe,5,PbO,5,Se,46.875,ODE,66.653,OLA,5.605,TOP,22.214,OA,0,PlaceHolder,0,PlaceHolder,0,PlaceHolder,0,PlaceHolder,18.18,12.28,rhombus,223,0.429184549
147,180,180,0,40,1,PbSe,5,PbO,5,Se,46.875,ODE,66.653,OLA,5.605,TOP,22.214,OA,0,PlaceHolder,0,PlaceHolder,0,PlaceHolder,0,PlaceHolder,19.64,11.52,rhombus,466,0.429184549
148,180,180,0,60,1,PbSe,5,PbO,5,Se,46.875,ODE,66.653,OLA,5.605,TOP,22.214,OA,0,PlaceHolder,0,PlaceHolder,0,PlaceHolder,0,PlaceHolder,18.91,12.44,rhombus,148,0.429184549
149,160,160,0,5,1,PbSe,1.5,PbO,1.5,Se,93.75,ODE,1.52,OLA,1.682,TOP,6.68,OA,0,PlaceHolder,0,PlaceHolder,0,PlaceHolder,0,PlaceHolder,7.97,6.16,sphere,3252,0.215517241
150,160,160,0,5,1,PbSe,5,PbO,5,Se,78.125,ODE,5.015,OLA,5.605,TOP,22.214,OA,0,PlaceHolder,0,PlaceHolder,0,PlaceHolder,0,PlaceHolder,12.55,12.97,rhombus,1986,0.203237512
151,160,160,0,5,1,PbSe,5,PbO,5,Se,31.25,ODE,5.015,OLA,5.605,TOP,22.214,OA,0,PlaceHolder,0,PlaceHolder,0,PlaceHolder,0,PlaceHolder,9.15,34.81,rhombus,1042,0.215517241
152,160,160,0,5,1,PbSe,5,PbO,5,Se,22.34375,ODE,5.015,OLA,5.605,TOP,22.214,OA,0,PlaceHolder,0,PlaceHolder,0,PlaceHolder,0,PlaceHolder,12.05,9.62,rhombus,1964,0.215517241
153,180,180,0,3,1,PbSe,5,PbO,1.25,Se,46.875,ODE,5.015,OLA,1.401,TOP,22.214,OA,0,PlaceHolder,0,PlaceHolder,0,PlaceHolder,0,PlaceHolder,15.65,31.33,rhombus,59,0.215517241
154,180,180,0,5,1,PbSe,5,PbO,1.25,Se,46.875,ODE,5.015,OLA,1.401,TOP,22.214,OA,0,PlaceHolder,0,PlaceHolder,0,PlaceHolder,0,PlaceHolder,20.2,23.61,rhombus,139,0.215517241
155,180,180,0,10,1,PbSe,5,PbO,1.25,Se,46.875,ODE,5.015,OLA,1.401,TOP,22.214,OA,0,PlaceHolder,0,PlaceHolder,0,PlaceHolder,0,PlaceHolder,27.6,19.72,rhombus,865,1.015228426
156,180,180,0,20,1,PbSe,5,PbO,1.25,Se,46.875,ODE,5.015,OLA,1.401,TOP,22.214,OA,0,PlaceHolder,0,PlaceHolder,0,PlaceHolder,0,PlaceHolder,37.02,21.74,four-pointed star,324,1.015228426
157,180,180,0,40,1,PbSe,5,PbO,1.25,Se,46.875,ODE,5.015,OLA,1.401,TOP,22.214,OA,0,PlaceHolder,0,PlaceHolder,0,PlaceHolder,0,PlaceHolder,48.34,23.61,four-pointed star,179,0.85106383
158,180,180,0,60,1,PbSe,5,PbO,1.25,Se,46.875,ODE,5.015,OLA,1.401,TOP,22.214,OA,0,PlaceHolder,0,PlaceHolder,0,PlaceHolder,0,PlaceHolder,49.52,17.67,six-pointed star,619,1.015228426
159,160,160,0,5,1,PbSe,5,PbO,1.25,Se,46.875,ODE,5.015,OLA,1.401,TOP,22.214,OA,0,PlaceHolder,0,PlaceHolder,0,PlaceHolder,0,PlaceHolder,7.74,8.48,sphere,3457,0.510204082
160,160,160,0,10,1,PbSe,5,PbO,1.25,Se,46.875,ODE,5.015,OLA,1.401,TOP,22.214,OA,0,PlaceHolder,0,PlaceHolder,0,PlaceHolder,0,PlaceHolder,9.58,6.22,sphere,10353,0.510204082
161,160,160,0,20,1,PbSe,5,PbO,1.25,Se,46.875,ODE,5.015,OLA,1.401,TOP,22.214,OA,0,PlaceHolder,0,PlaceHolder,0,PlaceHolder,0,PlaceHolder,11.05,13.82,sphere,1585,0.261780105
162,160,160,0,40,1,PbSe,5,PbO,1.25,Se,46.875,ODE,5.015,OLA,1.401,TOP,22.214,OA,0,PlaceHolder,0,PlaceHolder,0,PlaceHolder,0,PlaceHolder,14.39,21.69,sphere,3054,0.510204082
163,160,160,0,60,1,PbSe,5,PbO,1.25,Se,46.875,ODE,5.015,OLA,1.401,TOP,22.214,OA,0,PlaceHolder,0,PlaceHolder,0,PlaceHolder,0,PlaceHolder,14.47,19.88,sphere,12582,0.510204082
164,160,160,0,5,1,PbSe,5,PbO,2.5,Se,46.875,ODE,5.015,OLA,2.803,TOP,22.214,OA,0,PlaceHolder,0,PlaceHolder,0,PlaceHolder,0,PlaceHolder,9.6,5.04,sphere,1858,0.261780105
165,160,160,0,10,1,PbSe,5,PbO,2.5,Se,46.875,ODE,5.015,OLA,2.803,TOP,22.214,OA,0,PlaceHolder,0,PlaceHolder,0,PlaceHolder,0,PlaceHolder,10.06,10.33,sphere,1591,0.261780105
166,160,160,0,20,1,PbSe,5,PbO,2.5,Se,46.875,ODE,5.015,OLA,2.803,TOP,22.214,OA,0,PlaceHolder,0,PlaceHolder,0,PlaceHolder,0,PlaceHolder,11.17,19.12,sphere,1945,0.261780105
167,160,160,0,40,1,PbSe,5,PbO,2.5,Se,46.875,ODE,5.015,OLA,2.803,TOP,22.214,OA,0,PlaceHolder,0,PlaceHolder,0,PlaceHolder,0,PlaceHolder,13.46,20.66,sphere,5001,0.510204082
168,160,160,0,60,1,PbSe,5,PbO,2.5,Se,46.875,ODE,5.015,OLA,2.803,TOP,22.214,OA,0,PlaceHolder,0,PlaceHolder,0,PlaceHolder,0,PlaceHolder,14.67,24.41,sphere,2820,0.510204082
169,180,180,0,2,1,PbSe,5,PbO,2.5,Se,46.875,ODE,5.015,OLA,2.803,TOP,22.214,OA,0,PlaceHolder,0,PlaceHolder,0,PlaceHolder,0,PlaceHolder,14.08,15.14,rhombus,1776,0.429184549
170,180,180,0,5,1,PbSe,5,PbO,2.5,Se,46.875,ODE,5.015,OLA,2.803,TOP,22.214,OA,0,PlaceHolder,0,PlaceHolder,0,PlaceHolder,0,PlaceHolder,17.82,8.99,rhombus,3597,0.429184549
171,180,180,0,10,1,PbSe,5,PbO,2.5,Se,46.875,ODE,5.015,OLA,2.803,TOP,22.214,OA,0,PlaceHolder,0,PlaceHolder,0,PlaceHolder,0,PlaceHolder,21.58,9.17,rhombus,2777,0.429184549
172,180,180,0,20,1,PbSe,5,PbO,2.5,Se,46.875,ODE,5.015,OLA,2.803,TOP,22.214,OA,0,PlaceHolder,0,PlaceHolder,0,PlaceHolder,0,PlaceHolder,28.06,10.01,four-pointed star,931,0.429184549
173,180,180,0,40,1,PbSe,5,PbO,2.5,Se,46.875,ODE,5.015,OLA,2.803,TOP,22.214,OA,0,PlaceHolder,0,PlaceHolder,0,PlaceHolder,0,PlaceHolder,33.89,16.89,six-pointed star,1856,1.265822785
174,180,180,0,60,1,PbSe,5,PbO,2.5,Se,46.875,ODE,5.015,OLA,2.803,TOP,22.214,OA,0,PlaceHolder,0,PlaceHolder,0,PlaceHolder,0,PlaceHolder,38.32,11.54,six-pointed star,363,0.429184549
175,180,180,0,2,1,PbSe,5,PbO,3.32,Se,46.875,ODE,5.015,OLA,3.722,TOP,22.214,OA,0,PlaceHolder,0,PlaceHolder,0,PlaceHolder,0,PlaceHolder,14.22,19.76,rhombus,59,0.429184549
176,180,180,0,5,1,PbSe,5,PbO,3.32,Se,46.875,ODE,5.015,OLA,3.722,TOP,22.214,OA,0,PlaceHolder,0,PlaceHolder,0,PlaceHolder,0,PlaceHolder,19.83,14.05,rhombus,1558,0.429184549
177,180,180,0,10,1,PbSe,5,PbO,3.32,Se,46.875,ODE,5.015,OLA,3.722,TOP,22.214,OA,0,PlaceHolder,0,PlaceHolder,0,PlaceHolder,0,PlaceHolder,26.42,13.25,six-pointed star,2221,0.429184549
178,180,180,0,20,1,PbSe,5,PbO,3.32,Se,46.875,ODE,5.015,OLA,3.722,TOP,22.214,OA,0,PlaceHolder,0,PlaceHolder,0,PlaceHolder,0,PlaceHolder,36.54,15.54,six-pointed star,780,1.015228426
179,180,180,0,40,1,PbSe,5,PbO,3.32,Se,46.875,ODE,5.015,OLA,3.722,TOP,22.214,OA,0,PlaceHolder,0,PlaceHolder,0,PlaceHolder,0,PlaceHolder,41.19,16.59,six-pointed star,1004,1.015228426
180,180,180,0,60,1,PbSe,5,PbO,3.32,Se,46.875,ODE,5.015,OLA,3.722,TOP,22.214,OA,0,PlaceHolder,0,PlaceHolder,0,PlaceHolder,0,PlaceHolder,42.91,13.64,six-pointed star,325,0.429184549
181,180,180,0,2,1,PbSe,4,PbO,6,Se,37.5,ODE,4.012,OLA,6.726,TOP,17.771,OA,0,PlaceHolder,0,PlaceHolder,0,PlaceHolder,0,PlaceHolder,16.65,12.77,rhombus,527,0.429184549
182,180,180,0,5,1,PbSe,4,PbO,6,Se,37.5,ODE,4.012,OLA,6.726,TOP,17.771,OA,0,PlaceHolder,0,PlaceHolder,0,PlaceHolder,0,PlaceHolder,20.67,10.25,four-pointed star,693,0.429184549
183,180,180,0,10,1,PbSe,4,PbO,6,Se,37.5,ODE,4.012,OLA,6.726,TOP,17.771,OA,0,PlaceHolder,0,PlaceHolder,0,PlaceHolder,0,PlaceHolder,25.95,14.13,four-pointed star,603,0.429184549
184,180,180,0,20,1,PbSe,4,PbO,6,Se,37.5,ODE,4.012,OLA,6.726,TOP,17.771,OA,0,PlaceHolder,0,PlaceHolder,0,PlaceHolder,0,PlaceHolder,36.07,37.43,six-pointed star,2508,0.85106383
185,180,180,0,40,1,PbSe,4,PbO,6,Se,37.5,ODE,4.012,OLA,6.726,TOP,17.771,OA,0,PlaceHolder,0,PlaceHolder,0,PlaceHolder,0,PlaceHolder,37.25,15.58,six-pointed star,1144,0.650849934
186,180,180,0,60,1,PbSe,4,PbO,6,Se,37.5,ODE,4.012,OLA,6.726,TOP,17.771,OA,0,PlaceHolder,0,PlaceHolder,0,PlaceHolder,0,PlaceHolder,37.99,17.38,six-pointed star,2403,0.643582216
187,180,180,0,2,1,PbSe,4,PbO,8,Se,37.5,ODE,4.012,OLA,8.968,TOP,17.771,OA,0,PlaceHolder,0,PlaceHolder,0,PlaceHolder,0,PlaceHolder,15.65,13.11,rhombus,592,0.429184549
188,180,180,0,5,1,PbSe,4,PbO,8,Se,37.5,ODE,4.012,OLA,8.968,TOP,17.771,OA,0,PlaceHolder,0,PlaceHolder,0,PlaceHolder,0,PlaceHolder,20.19,12.27,four-pointed star,549,0.429184549
189,180,180,0,10,1,PbSe,4,PbO,8,Se,37.5,ODE,4.012,OLA,8.968,TOP,17.771,OA,0,PlaceHolder,0,PlaceHolder,0,PlaceHolder,0,PlaceHolder,24.11,15.54,four-pointed star,1393,0.429184549
190,180,180,0,20,1,PbSe,4,PbO,8,Se,37.5,ODE,4.012,OLA,8.968,TOP,17.771,OA,0,PlaceHolder,0,PlaceHolder,0,PlaceHolder,0,PlaceHolder,28.18,14.73,six-pointed star,1966,0.429184549
191,180,180,0,40,1,PbSe,4,PbO,8,Se,37.5,ODE,4.012,OLA,8.968,TOP,17.771,OA,0,PlaceHolder,0,PlaceHolder,0,PlaceHolder,0,PlaceHolder,33.6,18.5,six-pointed star,2690,0.611998904
192,180,180,0,60,1,PbSe,4,PbO,8,Se,37.5,ODE,4.012,OLA,8.968,TOP,17.771,OA,0,PlaceHolder,0,PlaceHolder,0,PlaceHolder,0,PlaceHolder,32.92,15.4,six-pointed star,5409,0.85106383
193,180,180,0,2,1,PbSe,4,PbO,16,Se,37.5,ODE,4.012,OLA,17.937,TOP,17.771,OA,0,PlaceHolder,0,PlaceHolder,0,PlaceHolder,0,PlaceHolder,5.62,10,sphere,3518,0.215517241
194,180,180,0,5,1,PbSe,4,PbO,16,Se,37.5,ODE,4.012,OLA,17.937,TOP,17.771,OA,0,PlaceHolder,0,PlaceHolder,0,PlaceHolder,0,PlaceHolder,5.93,10.17,sphere,1684,0.215517241
195,180,180,0,10,1,PbSe,4,PbO,16,Se,37.5,ODE,4.012,OLA,17.937,TOP,17.771,OA,0,PlaceHolder,0,PlaceHolder,0,PlaceHolder,0,PlaceHolder,6.33,9.44,sphere,4050,0.215517241
196,180,180,0,20,1,PbSe,4,PbO,16,Se,37.5,ODE,4.012,OLA,17.937,TOP,17.771,OA,0,PlaceHolder,0,PlaceHolder,0,PlaceHolder,0,PlaceHolder,6.98,10.06,sphere,3743,0.215517241
197,180,180,0,40,1,PbSe,4,PbO,16,Se,37.5,ODE,4.012,OLA,17.937,TOP,17.771,OA,0,PlaceHolder,0,PlaceHolder,0,PlaceHolder,0,PlaceHolder,7.32,8.49,sphere,8361,0.215517241
198,180,180,0,60,1,PbSe,4,PbO,16,Se,37.5,ODE,4.012,OLA,17.937,TOP,17.771,OA,0,PlaceHolder,0,PlaceHolder,0,PlaceHolder,0,PlaceHolder,7.47,9.14,sphere,932,0.215517241
199,160,160,0,5,1,PbSe,5,PbO,20,Se,46.875,ODE,5.015,OLA,22.421,TOP,22.214,OA,0,PlaceHolder,0,PlaceHolder,0,PlaceHolder,0,PlaceHolder,6.07,9.37,sphere,4333,0.261780105
200,160,160,0,10,1,PbSe,5,PbO,20,Se,46.875,ODE,5.015,OLA,22.421,TOP,22.214,OA,0,PlaceHolder,0,PlaceHolder,0,PlaceHolder,0,PlaceHolder,6.18,9.27,sphere,8192,0.261780105
201,160,160,0,20,1,PbSe,5,PbO,20,Se,46.875,ODE,5.015,OLA,22.421,TOP,22.214,OA,0,PlaceHolder,0,PlaceHolder,0,PlaceHolder,0,PlaceHolder,6.46,9.25,sphere,6656,0.261780105
202,160,160,0,40,1,PbSe,5,PbO,20,Se,46.875,ODE,5.015,OLA,22.421,TOP,22.214,OA,0,PlaceHolder,0,PlaceHolder,0,PlaceHolder,0,PlaceHolder,6.92,9.08,sphere,9938,0.261780105
203,160,160,0,60,1,PbSe,5,PbO,20,Se,46.875,ODE,5.015,OLA,22.421,TOP,22.214,OA,0,PlaceHolder,0,PlaceHolder,0,PlaceHolder,0,PlaceHolder,7.7,8.35,sphere,8436,0.261780105
204,140,140,0,5,1,PbSe,5,PbO,5,Se,120.3125,ODE,5.015,OLA,5.605,TOP,20.445,OCTA,0,PlaceHolder,0,PlaceHolder,0,PlaceHolder,0,PlaceHolder,5.76,15.99,sphere,3310,0.215517241
205,160,160,0,2,1,PbSe,5,PbO,5,Se,120.3125,ODE,5.015,OLA,5.605,TOP,20.445,OCTA,0,PlaceHolder,0,PlaceHolder,0,PlaceHolder,0,PlaceHolder,10.8,17.36,sphere,165,0.429184549
206,160,160,0,5,1,PbSe,5,PbO,5,Se,120.3125,ODE,5.015,OLA,5.605,TOP,20.445,OCTA,0,PlaceHolder,0,PlaceHolder,0,PlaceHolder,0,PlaceHolder,10.53,20.29,rhombus,258,0.215517241
207,160,160,0,10,1,PbSe,5,PbO,5,Se,120.3125,ODE,5.015,OLA,5.605,TOP,20.445,OCTA,0,PlaceHolder,0,PlaceHolder,0,PlaceHolder,0,PlaceHolder,13.07,14.17,rhombus,284,0.85106383
208,160,160,0,20,1,PbSe,5,PbO,5,Se,120.3125,ODE,5.015,OLA,5.605,TOP,20.445,OCTA,0,PlaceHolder,0,PlaceHolder,0,PlaceHolder,0,PlaceHolder,10.96,23.26,rhombus,278,0.215517241
209,160,160,0,40,1,PbSe,5,PbO,5,Se,120.3125,ODE,5.015,OLA,5.605,TOP,20.445,OCTA,0,PlaceHolder,0,PlaceHolder,0,PlaceHolder,0,PlaceHolder,12.99,19.76,rhombus,1088,0.429184549
210,160,160,0,60,1,PbSe,5,PbO,5,Se,120.3125,ODE,5.015,OLA,5.605,TOP,20.445,OCTA,0,PlaceHolder,0,PlaceHolder,0,PlaceHolder,0,PlaceHolder,13.63,18.74,rhombus,1229,0.429184549
211,180,180,0,2,1,PbSe,5,PbO,5,Se,120.3125,ODE,5.015,OLA,5.605,TOP,20.445,OCTA,0,PlaceHolder,0,PlaceHolder,0,PlaceHolder,0,PlaceHolder,10.82,17.81,rhombus,421,0.429184549
212,180,180,0,5,1,PbSe,5,PbO,5,Se,120.3125,ODE,5.015,OLA,5.605,TOP,20.445,OCTA,0,PlaceHolder,0,PlaceHolder,0,PlaceHolder,0,PlaceHolder,13.28,23.67,rhombus,101,0.429184549
213,180,180,0,10,1,PbSe,5,PbO,5,Se,120.3125,ODE,5.015,OLA,5.605,TOP,20.445,OCTA,0,PlaceHolder,0,PlaceHolder,0,PlaceHolder,0,PlaceHolder,13.6,25.1,rhombus,953,0.429184549
214,180,180,0,20,1,PbSe,5,PbO,5,Se,120.3125,ODE,5.015,OLA,5.605,TOP,20.445,OCTA,0,PlaceHolder,0,PlaceHolder,0,PlaceHolder,0,PlaceHolder,14.7,26.73,rhombus,857,0.429184549
215,180,180,0,40,1,PbSe,5,PbO,5,Se,120.3125,ODE,5.015,OLA,5.605,TOP,20.445,OCTA,0,PlaceHolder,0,PlaceHolder,0,PlaceHolder,0,PlaceHolder,16.62,19.23,rhombus,905,0.332063046
216,180,180,0,60,1,PbSe,5,PbO,5,Se,120.3125,ODE,5.015,OLA,5.605,TOP,20.445,OCTA,0,PlaceHolder,0,PlaceHolder,0,PlaceHolder,0,PlaceHolder,23.64,18.25,rhombus,3826,0.85106383
217,240,240,0,2,1,PbSe,5,PbO,5,Se,120.3125,ODE,5.015,OLA,5.605,TOP,20.445,OCTA,0,PlaceHolder,0,PlaceHolder,0,PlaceHolder,0,PlaceHolder,25.29,21.55,Irregular shape,510,0.961538462
218,240,240,0,7,1,PbSe,5,PbO,5,Se,120.3125,ODE,5.015,OLA,5.605,TOP,20.445,OCTA,0,PlaceHolder,0,PlaceHolder,0,PlaceHolder,0,PlaceHolder,26.72,21.61,cube,573,0.401731776
219,240,240,0,10,1,PbSe,5,PbO,5,Se,120.3125,ODE,5.015,OLA,5.605,TOP,20.445,OCTA,0,PlaceHolder,0,PlaceHolder,0,PlaceHolder,0,PlaceHolder,25.02,29.7,cube,3139,0.510204082
220,240,240,0,20,1,PbSe,5,PbO,5,Se,120.3125,ODE,5.015,OLA,5.605,TOP,20.445,OCTA,0,PlaceHolder,0,PlaceHolder,0,PlaceHolder,0,PlaceHolder,36.21,30.35,cube,390,0.510204082
221,240,240,0,40,1,PbSe,5,PbO,5,Se,120.3125,ODE,5.015,OLA,5.605,TOP,20.445,OCTA,0,PlaceHolder,0,PlaceHolder,0,PlaceHolder,0,PlaceHolder,36.05,26.45,cube,1224,0.961538462
222,240,240,0,60,1,PbSe,5,PbO,5,Se,120.3125,ODE,5.015,OLA,5.605,TOP,20.445,OCTA,0,PlaceHolder,0,PlaceHolder,0,PlaceHolder,0,PlaceHolder,36.61,28.36,cube,2163,0.961538462
223,160,160,0,2,1,PbSe,2.5,PbO,2.5,Se,156.25,ODE,2.492,OLA,2.803,TOP,11.123,OA,0,PlaceHolder,0,PlaceHolder,0,PlaceHolder,0,PlaceHolder,6.17,7.11,sphere,2001,0.215517241
224,160,160,0,10,1,PbSe,2.5,PbO,2.5,Se,156.25,ODE,2.492,OLA,2.803,TOP,11.123,OA,0,PlaceHolder,0,PlaceHolder,0,PlaceHolder,0,PlaceHolder,7.09,5.37,sphere,1121,0.215517241
225,160,160,0,20,1,PbSe,2.5,PbO,2.5,Se,156.25,ODE,2.492,OLA,2.803,TOP,11.123,OA,0,PlaceHolder,0,PlaceHolder,0,PlaceHolder,0,PlaceHolder,8.33,5.09,sphere,604,0.429184549
226,160,160,0,40,1,PbSe,2.5,PbO,2.5,Se,156.25,ODE,2.492,OLA,2.803,TOP,11.123,OA,0,PlaceHolder,0,PlaceHolder,0,PlaceHolder,0,PlaceHolder,9.19,7.37,sphere,1593,0.641025641
227,160,160,0,60,1,PbSe,2.5,PbO,2.5,Se,156.25,ODE,2.492,OLA,2.803,TOP,11.123,OA,0,PlaceHolder,0,PlaceHolder,0,PlaceHolder,0,PlaceHolder,8.51,5.1,sphere,3463,0.215517241
228,160,160,0,10,1,PbSe,0.25,PbI2,0.25,Se,31.25,ODE,12.157,OLA,0.28,TOP,3.151,OA,0,PlaceHolder,0,PlaceHolder,0,PlaceHolder,0,PlaceHolder,39.69,12.9,flower shape,436,1.015228426
229,160,160,0,10,1,PbSe,3,PbO,3,Se,46.875,ODE,3.039,OLA,3.363,TOP,13.328,OA,0,PlaceHolder,0,PlaceHolder,0,PlaceHolder,0,PlaceHolder,5.68,12.4,sphere,1015,0.137931034
230,160,160,0,10,1,PbSe,3,PbO,3,Se,46.875,ODE,4.437,OLA,3.363,TOP,13.328,OA,0,PlaceHolder,0,PlaceHolder,0,PlaceHolder,0,PlaceHolder,4.41,10.64,sphere,1068,0.208333333
231,160,160,0,10,1,PbSe,3,PbO,3,Se,46.875,ODE,6.656,OLA,3.363,TOP,13.328,OA,0,PlaceHolder,0,PlaceHolder,0,PlaceHolder,0,PlaceHolder,4.72,14.18,sphere,3197,0.208333333
232,160,160,0,10,1,PbSe,3,PbO,3,Se,46.875,ODE,13.312,OLA,3.363,TOP,13.328,OA,0,PlaceHolder,0,PlaceHolder,0,PlaceHolder,0,PlaceHolder,7.95,6.33,sphere,1396,0.12987013
233,160,160,0,10,1,PbSe,3,PbO,3,Se,46.875,ODE,3.039,OLA,3.363,TOP,10.083,OA,0,PlaceHolder,0,PlaceHolder,0,PlaceHolder,0,PlaceHolder,4.48,8.98,sphere,11399,0.208333333
234,160,160,0,10,1,PbSe,3,PbO,3,Se,46.875,ODE,3.039,OLA,3.363,TOP,16.7,OA,0,PlaceHolder,0,PlaceHolder,0,PlaceHolder,0,PlaceHolder,5.05,9.99,sphere,13416,0.208333333
235,160,160,0,10,1,PbSe,3,PbO,3,Se,46.875,ODE,3.039,OLA,3.363,TOP,20.008,OA,0,PlaceHolder,0,PlaceHolder,0,PlaceHolder,0,PlaceHolder,6.47,6.35,sphere,4911,0.259067358
236,160,160,0,10,1,PbSe,3,PbO,3,Se,46.875,ODE,3.039,OLA,3.363,TOP,23.317,OA,0,PlaceHolder,0,PlaceHolder,0,PlaceHolder,0,PlaceHolder,4.4,10.96,sphere,4683,0.208333333
