Repository: Sharpiless/Nanocrystals-Deep-Learning

## Abstract 
The synthesis model based on transformer structure for nanocrystals takes the synthesis conditions and material structure features from the synthesis recipe dataset as input. By utilizing the proposed reaction intermediate-based data augmentation, the input data was expanded **tenfold**. This resulted in the model achieving an average absolute error of **1.39 nm** in predicting nanocrystal size, and the average accuracy for predicting morphology reached **90%**.

We show the transformer model in the following:

File: data/0309_classification_and_reg-raw-v3.csv (part 2 of 18)
ID,Temperature1,Temperature2,Speed,Time,Num,Y1,Y2,Y3,T1,T2,A1,B1,C1,D1,E1,F1,G1,H1,I1,J1,K1,L1,M1,A2,B2,C2,D2,E2,F2,G2,H2,I2,J2,K2,L2,M2
208,160,160,0,20,278,10.96,23.26,6,1,PbSe,5,5,120.3125,5.015,5.605,20.445,0,0,0,0,0,0,0,PbO,Se,ODE,OLA,TOP,OCTA,PlaceHolder,PlaceHolder,PlaceHolder,PlaceHolder,PlaceHolder,PlaceHolder,PlaceHolder
209,160,160,0,40,1088,12.99,19.76,6,1,PbSe,5,5,120.3125,5.015,5.605,20.445,0,0,0,0,0,0,0,PbO,Se,ODE,OLA,TOP,OCTA,PlaceHolder,PlaceHolder,PlaceHolder,PlaceHolder,PlaceHolder,PlaceHolder,PlaceHolder
210,160,160,0,60,1229,13.63,18.74,6,1,PbSe,5,5,120.3125,5.015,5.605,20.445,0,0,0,0,0,0,0,PbO,Se,ODE,OLA,TOP,OCTA,PlaceHolder,PlaceHolder,PlaceHolder,PlaceHolder,PlaceHolder,PlaceHolder,PlaceHolder
211,180,180,0,2,421,10.82,17.81,6,1,PbSe,5,5,120.3125,5.015,5.605,20.445,0,0,0,0,0,0,0,PbO,Se,ODE,OLA,TOP,OCTA,PlaceHolder,PlaceHolder,PlaceHolder,PlaceHolder,PlaceHolder,PlaceHolder,PlaceHolder
212,180,180,0,5,101,13.28,23.67,6,1,PbSe,5,5,120.3125,5.015,5.605,20.445,0,0,0,0,0,0,0,PbO,Se,ODE,OLA,TOP,OCTA,PlaceHolder,PlaceHolder,PlaceHolder,PlaceHolder,PlaceHolder,PlaceHolder,PlaceHolder
213,180,180,0,10,953,13.6,25.1,6,1,PbSe,5,5,120.3125,5.015,5.605,20.445,0,0,0,0,0,0,0,PbO,Se,ODE,OLA,TOP,OCTA,PlaceHolder,PlaceHolder,PlaceHolder,PlaceHolder,PlaceHolder,PlaceHolder,PlaceHolder
214,180,180,0,20,857,14.7,26.73,6,1,PbSe,5,5,120.3125,5.015,5.605,20.445,0,0,0,0,0,0,0,PbO,Se,ODE,OLA,TOP,OCTA,PlaceHolder,PlaceHolder,PlaceHolder,PlaceHolder,PlaceHolder,PlaceHolder,PlaceHolder
215,180,180,0,40,905,16.62,19.23,6,1,PbSe,5,5,120.3125,5.015,5.605,20.445,0,0,0,0,0,0,0,PbO,Se,ODE,OLA,TOP,OCTA,PlaceHolder,PlaceHolder,PlaceHolder,PlaceHolder,PlaceHolder,PlaceHolder,PlaceHolder
216,180,180,0,60,3826,23.64,18.25,6,1,PbSe,5,5,120.3125,5.015,5.605,20.445,0,0,0,0,0,0,0,PbO,Se,ODE,OLA,TOP,OCTA,PlaceHolder,PlaceHolder,PlaceHolder,PlaceHolder,PlaceHolder,PlaceHolder,PlaceHolder
217,240,240,0,2,510,25.29,21.55,0,1,PbSe,5,5,120.3125,5.015,5.605,20.445,0,0,0,0,0,0,0,PbO,Se,ODE,OLA,TOP,OCTA,PlaceHolder,PlaceHolder,PlaceHolder,PlaceHolder,PlaceHolder,PlaceHolder,PlaceHolder
218,240,240,0,7,573,26.72,21.61,1,1,PbSe,5,5,120.3125,5.015,5.605,20.445,0,0,0,0,0,0,0,PbO,Se,ODE,OLA,TOP,OCTA,PlaceHolder,PlaceHolder,PlaceHolder,PlaceHolder,PlaceHolder,PlaceHolder,PlaceHolder
219,240,240,0,10,3139,25.02,29.7,1,1,PbSe,5,5,120.3125,5.015,5.605,20.445,0,0,0,0,0,0,0,PbO,Se,ODE,OLA,TOP,OCTA,PlaceHolder,PlaceHolder,PlaceHolder,PlaceHolder,PlaceHolder,PlaceHolder,PlaceHolder
220,240,240,0,20,390,36.21,30.35,1,1,PbSe,5,5,120.3125,5.015,5.605,20.445,0,0,0,0,0,0,0,PbO,Se,ODE,OLA,TOP,OCTA,PlaceHolder,PlaceHolder,PlaceHolder,PlaceHolder,PlaceHolder,PlaceHolder,PlaceHolder
221,240,240,0,40,1224,36.05,26.45,1,1,PbSe,5,5,120.3125,5.015,5.605,20.445,0,0,0,0,0,0,0,PbO,Se,ODE,OLA,TOP,OCTA,PlaceHolder,PlaceHolder,PlaceHolder,PlaceHolder,PlaceHolder,PlaceHolder,PlaceHolder
222,240,240,0,60,2163,36.61,28.36,1,1,PbSe,5,5,120.3125,5.015,5.605,20.445,0,0,0,0,0,0,0,PbO,Se,ODE,OLA,TOP,OCTA,PlaceHolder,PlaceHolder,PlaceHolder,PlaceHolder,PlaceHolder,PlaceHolder,PlaceHolder
223,160,160,0,2,2001,6.17,7.11,9,1,PbSe,2.5,2.5,156.25,2.492,2.803,11.123,0,0,0,0,0,0,0,PbO,Se,ODE,OLA,TOP,OA,PlaceHolder,PlaceHolder,PlaceHolder,PlaceHolder,PlaceHolder,PlaceHolder,PlaceHolder
224,160,160,0,10,1121,7.09,5.37,9,1,PbSe,2.5,2.5,156.25,2.492,2.803,11.123,0,0,0,0,0,0,0,PbO,Se,ODE,OLA,TOP,OA,PlaceHolder,PlaceHolder,PlaceHolder,PlaceHolder,PlaceHolder,PlaceHolder,PlaceHolder
225,160,160,0,20,604,8.33,5.09,9,1,PbSe,2.5,2.5,156.25,2.492,2.803,11.123,0,0,0,0,0,0,0,PbO,Se,ODE,OLA,TOP,OA,PlaceHolder,PlaceHolder,PlaceHolder,PlaceHolder,PlaceHolder,PlaceHolder,PlaceHolder
226,160,160,0,40,1593,9.19,7.37,9,1,PbSe,2.5,2.5,156.25,2.492,2.803,11.123,0,0,0,0,0,0,0,PbO,Se,ODE,OLA,TOP,OA,PlaceHolder,PlaceHolder,PlaceHolder,PlaceHolder,PlaceHolder,PlaceHolder,PlaceHolder
227,160,160,0,60,3463,8.51,5.1,9,1,PbSe,2.5,2.5,156.25,2.492,2.803,11.123,0,0,0,0,0,0,0,PbO,Se,ODE,OLA,TOP,OA,PlaceHolder,PlaceHolder,PlaceHolder,PlaceHolder,PlaceHolder,PlaceHolder,PlaceHolder
228,160,160,0,10,436,39.69,12.9,2,1,PbSe,0.25,0.25,31.25,12.157,0.28,3.151,0,0,0,0,0,0,0,PbI2,Se,ODE,OLA,TOP,OA,PlaceHolder,PlaceHolder,PlaceHolder,PlaceHolder,PlaceHolder,PlaceHolder,PlaceHolder
229,160,160,0,10,1015,5.68,12.4,9,1,PbSe,3,3,46.875,3.039,3.363,13.328,0,0,0,0,0,0,0,PbO,Se,ODE,OLA,TOP,OA,PlaceHolder,PlaceHolder,PlaceHolder,PlaceHolder,PlaceHolder,PlaceHolder,PlaceHolder
230,160,160,0,10,1068,4.41,10.64,9,1,PbSe,3,3,46.875,4.437,3.363,13.328,0,0,0,0,0,0,0,PbO,Se,ODE,OLA,TOP,OA,PlaceHolder,PlaceHolder,PlaceHolder,PlaceHolder,PlaceHolder,PlaceHolder,PlaceHolder
231,160,160,0,10,3197,4.72,14.18,9,1,PbSe,3,3,46.875,6.656,3.363,13.328,0,0,0,0,0,0,0,PbO,Se,ODE,OLA,TOP,OA,PlaceHolder,PlaceHolder,PlaceHolder,PlaceHolder,PlaceHolder,PlaceHolder,PlaceHolder
232,160,160,0,10,1396,7.95,6.33,9,1,PbSe,3,3,46.875,13.312,3.363,13.328,0,0,0,0,0,0,0,PbO,Se,ODE,OLA,TOP,OA,PlaceHolder,PlaceHolder,PlaceHolder,PlaceHolder,PlaceHolder,PlaceHolder,PlaceHolder
233,160,160,0,10,11399,4.48,8.98,9,1,PbSe,3,3,46.875,3.039,3.363,10.083,0,0,0,0,0,0,0,PbO,Se,ODE,OLA,TOP,OA,PlaceHolder,PlaceHolder,PlaceHolder,PlaceHolder,PlaceHolder,PlaceHolder,PlaceHolder
234,160,160,0,10,13416,5.05,9.99,9,1,PbSe,3,3,46.875,3.039,3.363,16.7,0,0,0,0,0,0,0,PbO,Se,ODE,OLA,TOP,OA,PlaceHolder,PlaceHolder,PlaceHolder,PlaceHolder,PlaceHolder,PlaceHolder,PlaceHolder
235,160,160,0,10,4911,6.47,6.35,9,1,PbSe,3,3,46.875,3.039,3.363,20.008,0,0,0,0,0,0,0,PbO,Se,ODE,OLA,TOP,OA,PlaceHolder,PlaceHolder,PlaceHolder,PlaceHolder,PlaceHolder,PlaceHolder,PlaceHolder
236,160,160,0,10,4683,4.4,10.96,9,1,PbSe,3,3,46.875,3.039,3.363,23.317,0,0,0,0,0,0,0,PbO,Se,ODE,OLA,TOP,OA,PlaceHolder,PlaceHolder,PlaceHolder,PlaceHolder,PlaceHolder,PlaceHolder,PlaceHolder
237,180,180,0,5,690,6.64,9.15,9,1,PbSe,2.5,2.5,156.25,2.492,2.803,11.123,0,0,0,0,0,0,0,PbO,Se,ODE,OLA,TOP,OA,PlaceHolder,PlaceHolder,PlaceHolder,PlaceHolder,PlaceHolder,PlaceHolder,PlaceHolder
238,180,180,0,10,2781,6.5,4.26,9,1,PbSe,2.5,2.5,156.25,2.492,2.803,11.123,0,0,0,0,0,0,0,PbO,Se,ODE,OLA,TOP,OA,PlaceHolder,PlaceHolder,PlaceHolder,PlaceHolder,PlaceHolder,PlaceHolder,PlaceHolder
239,180,180,0,20,3085,6.87,6.23,9,1,PbSe,2.5,2.5,156.25,2.492,2.803,11.123,0,0,0,0,0,0,0,PbO,Se,ODE,OLA,TOP,OA,PlaceHolder,PlaceHolder,PlaceHolder,PlaceHolder,PlaceHolder,PlaceHolder,PlaceHolder
240,180,180,0,40,3725,7.53,7.05,9,1,PbSe,2.5,2.5,156.25,2.492,2.803,11.123,0,0,0,0,0,0,0,PbO,Se,ODE,OLA,TOP,OA,PlaceHolder,PlaceHolder,PlaceHolder,PlaceHolder,PlaceHolder,PlaceHolder,PlaceHolder
241,180,180,0,60,4246,7.92,9.35,9,1,PbSe,2.5,2.5,156.25,2.492,2.803,11.123,0,0,0,0,0,0,0,PbO,Se,ODE,OLA,TOP,OA,PlaceHolder,PlaceHolder,PlaceHolder,PlaceHolder,PlaceHolder,PlaceHolder,PlaceHolder
242,180,180,0,20,2977,13.42,12.06,9,1,PbSe,5,5,120.1875,5.015,5.605,22.214,0,0,0,0,0,0,0,PbO,Se,ODE,OLA,TOP,OA,PlaceHolder,PlaceHolder,PlaceHolder,PlaceHolder,PlaceHolder,PlaceHolder,PlaceHolder
243,180,180,0,40,2158,14.38,10.61,9,1,PbSe,5,5,120.1875,5.015,5.605,22.214,0,0,0,0,0,0,0,PbO,Se,ODE,OLA,TOP,OA,PlaceHolder,PlaceHolder,PlaceHolder,PlaceHolder,PlaceHolder,PlaceHolder,PlaceHolder
244,180,180,0,60,1540,14.84,12.98,9,1,PbSe,5,5,120.1875,5.015,5.605,22.214,0,0,0,0,0,0,0,PbO,Se,ODE,OLA,TOP,OA,PlaceHolder,PlaceHolder,PlaceHolder,PlaceHolder,PlaceHolder,PlaceHolder,PlaceHolder
245,180,180,0,90,1318,16.03,6.83,9,1,PbSe,5,5,120.1875,5.015,5.605,22.214,0,0,0,0,0,0,0,PbO,Se,ODE,OLA,TOP,OA,PlaceHolder,PlaceHolder,PlaceHolder,PlaceHolder,PlaceHolder,PlaceHolder,PlaceHolder
246,180,180,0,120,1075,16.87,5.83,9,1,PbSe,5,5,120.1875,5.015,5.605,22.214,0,0,0,0,0,0,0,PbO,Se,ODE,OLA,TOP,OA,PlaceHolder,PlaceHolder,PlaceHolder,PlaceHolder,PlaceHolder,PlaceHolder,PlaceHolder
247,180,180,0,10,949,11.54,11.54,9,1,PbSe,5,5,47.34375,5.015,5.605,22.214,0,0,0,0,0,0,0,PbO,Se,ODE,OLA,TOP,OA,PlaceHolder,PlaceHolder,PlaceHolder,PlaceHolder,PlaceHolder,PlaceHolder,PlaceHolder
248,180,180,0,20,2088,12.84,11.22,9,1,PbSe,5,5,47.34375,5.015,5.605,22.214,0,0,0,0,0,0,0,PbO,Se,ODE,OLA,TOP,OA,PlaceHolder,PlaceHolder,PlaceHolder,PlaceHolder,PlaceHolder,PlaceHolder,PlaceHolder
249,180,180,0,40,1671,13.83,9.02,9,1,PbSe,5,5,47.34375,5.015,5.605,22.214,0,0,0,0,0,0,0,PbO,Se,ODE,OLA,TOP,OA,PlaceHolder,PlaceHolder,PlaceHolder,PlaceHolder,PlaceHolder,PlaceHolder,PlaceHolder
250,180,180,0,60,4460,14.43,9.16,9,1,PbSe,5,5,47.34375,5.015,5.605,22.214,0,0,0,0,0,0,0,PbO,Se,ODE,OLA,TOP,OA,PlaceHolder,PlaceHolder,PlaceHolder,PlaceHolder,PlaceHolder,PlaceHolder,PlaceHolder
251,180,180,0,90,1955,14.9,13.07,9,1,PbSe,5,5,47.34375,5.015,5.605,22.214,0,0,0,0,0,0,0,PbO,Se,ODE,OLA,TOP,OA,PlaceHolder,PlaceHolder,PlaceHolder,PlaceHolder,PlaceHolder,PlaceHolder,PlaceHolder
252,180,180,0,5,1259,7.91,9.58,9,1,PbSe,5,5,31.25,5.015,5.605,22.214,0,0,0,0,0,0,0,PbO,Se,ODE,OLA,TOP,OA,PlaceHolder,PlaceHolder,PlaceHolder,PlaceHolder,PlaceHolder,PlaceHolder,PlaceHolder
253,180,180,0,10,2015,8.91,9.09,9,1,PbSe,5,5,31.25,5.015,5.605,22.214,0,0,0,0,0,0,0,PbO,Se,ODE,OLA,TOP,OA,PlaceHolder,PlaceHolder,PlaceHolder,PlaceHolder,PlaceHolder,PlaceHolder,PlaceHolder
254,180,180,0,20,917,10.2,8.4,9,1,PbSe,5,5,31.25,5.015,5.605,22.214,0,0,0,0,0,0,0,PbO,Se,ODE,OLA,TOP,OA,PlaceHolder,PlaceHolder,PlaceHolder,PlaceHolder,PlaceHolder,PlaceHolder,PlaceHolder
255,180,180,0,40,1651,11.21,9.08,9,1,PbSe,5,5,31.25,5.015,5.605,22.214,0,0,0,0,0,0,0,PbO,Se,ODE,OLA,TOP,OA,PlaceHolder,PlaceHolder,PlaceHolder,PlaceHolder,PlaceHolder,PlaceHolder,PlaceHolder
256,180,180,0,60,2324,12,8.42,9,1,PbSe,5,5,31.25,5.015,5.605,22.214,0,0,0,0,0,0,0,PbO,Se,ODE,OLA,TOP,OA,PlaceHolder,PlaceHolder,PlaceHolder,PlaceHolder,PlaceHolder,PlaceHolder,PlaceHolder
257,180,180,0,5,9592,8.62,11.07,9,1,PbSe,5,5,15.625,5.015,5.605,22.214,0,0,0,0,0,0,0,PbO,Se,ODE,OLA,TOP,OA,PlaceHolder,PlaceHolder,PlaceHolder,PlaceHolder,PlaceHolder,PlaceHolder,PlaceHolder
258,180,180,0,10,3290,9.5,10.61,9,1,PbSe,5,5,15.625,5.015,5.605,22.214,0,0,0,0,0,0,0,PbO,Se,ODE,OLA,TOP,OA,PlaceHolder,PlaceHolder,PlaceHolder,PlaceHolder,PlaceHolder,PlaceHolder,PlaceHolder
259,180,180,0,20,3858,10.29,12.45,9,1,PbSe,5,5,15.625,5.015,5.605,22.214,0,0,0,0,0,0,0,PbO,Se,ODE,OLA,TOP,OA,PlaceHolder,PlaceHolder,PlaceHolder,PlaceHolder,PlaceHolder,PlaceHolder,PlaceHolder
260,180,180,0,40,4453,12.36,14.7,9,1,PbSe,5,5,15.625,5.015,5.605,22.214,0,0,0,0,0,0,0,PbO,Se,ODE,OLA,TOP,OA,PlaceHolder,PlaceHolder,PlaceHolder,PlaceHolder,PlaceHolder,PlaceHolder,PlaceHolder
261,180,180,0,60,2684,11.39,15.35,9,1,PbSe,5,5,15.625,5.015,5.605,22.214,0,0,0,0,0,0,0,PbO,Se,ODE,OLA,TOP,OA,PlaceHolder,PlaceHolder,PlaceHolder,PlaceHolder,PlaceHolder,PlaceHolder,PlaceHolder
262,220,220,0,5,2822,8.94,9.84,9,1,PbSe,2.5,2.5,156.25,2.492,2.803,11.123,0,0,0,0,0,0,0,PbO,Se,ODE,OLA,TOP,OA,PlaceHolder,PlaceHolder,PlaceHolder,PlaceHolder,PlaceHolder,PlaceHolder,PlaceHolder
263,220,220,0,10,1692,9.69,10.26,9,1,PbSe,2.5,2.5,156.25,2.492,2.803,11.123,0,0,0,0,0,0,0,PbO,Se,ODE,OLA,TOP,OA,PlaceHolder,PlaceHolder,PlaceHolder,PlaceHolder,PlaceHolder,PlaceHolder,PlaceHolder
264,220,220,0,20,2349,11.7,7.92,9,1,PbSe,2.5,2.5,156.25,2.492,2.803,11.123,0,0,0,0,0,0,0,PbO,Se,ODE,OLA,TOP,OA,PlaceHolder,PlaceHolder,PlaceHolder,PlaceHolder,PlaceHolder,PlaceHolder,PlaceHolder
265,220,220,0,40,2643,12.82,8.51,9,1,PbSe,2.5,2.5,156.25,2.492,2.803,11.123,0,0,0,0,0,0,0,PbO,Se,ODE,OLA,TOP,OA,PlaceHolder,PlaceHolder,PlaceHolder,PlaceHolder,PlaceHolder,PlaceHolder,PlaceHolder
266,220,220,0,60,1790,13.14,10.49,9,1,PbSe,2.5,2.5,156.25,2.492,2.803,11.123,0,0,0,0,0,0,0,PbO,Se,ODE,OLA,TOP,OA,PlaceHolder,PlaceHolder,PlaceHolder,PlaceHolder,PlaceHolder,PlaceHolder,PlaceHolder
267,220,220,0,5,5378,9.87,16.54,9,1,PbSe,5,5,120.1875,5.015,5.605,22.214,0,0,0,0,0,0,0,PbO,Se,ODE,OLA,TOP,OA,PlaceHolder,PlaceHolder,PlaceHolder,PlaceHolder,PlaceHolder,PlaceHolder,PlaceHolder
268,220,220,0,10,3489,12.4,10.56,9,1,PbSe,5,5,120.1875,5.015,5.605,22.214,0,0,0,0,0,0,0,PbO,Se,ODE,OLA,TOP,OA,PlaceHolder,PlaceHolder,PlaceHolder,PlaceHolder,PlaceHolder,PlaceHolder,PlaceHolder
269,220,220,0,20,2884,13.84,14.46,9,1,PbSe,5,5,120.1875,5.015,5.605,22.214,0,0,0,0,0,0,0,PbO,Se,ODE,OLA,TOP,OA,PlaceHolder,PlaceHolder,PlaceHolder,PlaceHolder,PlaceHolder,PlaceHolder,PlaceHolder
270,220,220,0,40,3692,14.7,16.49,1,1,PbSe,5,5,120.1875,5.015,5.605,22.214,0,0,0,0,0,0,0,PbO,Se,ODE,OLA,TOP,OA,PlaceHolder,PlaceHolder,PlaceHolder,PlaceHolder,PlaceHolder,PlaceHolder,PlaceHolder
271,220,220,0,60,1536,17.25,15.73,1,1,PbSe,5,5,120.1875,5.015,5.605,22.214,0,0,0,0,0,0,0,PbO,Se,ODE,OLA,TOP,OA,PlaceHolder,PlaceHolder,PlaceHolder,PlaceHolder,PlaceHolder,PlaceHolder,PlaceHolder
272,220,220,0,5,1187,10.51,20.72,9,1,PbSe,5,5,47.34375,5.015,5.605,22.214,0,0,0,0,0,0,0,PbO,Se,ODE,OLA,TOP,OA,PlaceHolder,PlaceHolder,PlaceHolder,PlaceHolder,PlaceHolder,PlaceHolder,PlaceHolder
273,220,220,0,10,2280,13.34,12.57,1,1,PbSe,5,5,47.34375,5.015,5.605,22.214,0,0,0,0,0,0,0,PbO,Se,ODE,OLA,TOP,OA,PlaceHolder,PlaceHolder,PlaceHolder,PlaceHolder,PlaceHolder,PlaceHolder,PlaceHolder
274,220,220,0,20,2030,13.91,18.97,1,1,PbSe,5,5,47.34375,5.015,5.605,22.214,0,0,0,0,0,0,0,PbO,Se,ODE,OLA,TOP,OA,PlaceHolder,PlaceHolder,PlaceHolder,PlaceHolder,PlaceHolder,PlaceHolder,PlaceHolder
275,220,220,0,40,1451,15.22,14.07,1,1,PbSe,5,5,47.34375,5.015,5.605,22.214,0,0,0,0,0,0,0,PbO,Se,ODE,OLA,TOP,OA,PlaceHolder,PlaceHolder,PlaceHolder,PlaceHolder,PlaceHolder,PlaceHolder,PlaceHolder
276,220,220,0,60,1956,15.93,11.23,1,1,PbSe,5,5,47.34375,5.015,5.605,22.214,0,0,0,0,0,0,0,PbO,Se,ODE,OLA,TOP,OA,PlaceHolder,PlaceHolder,PlaceHolder,PlaceHolder,PlaceHolder,PlaceHolder,PlaceHolder
277,220,220,0,6,7127,7.64,7.59,9,1,PbSe,5,5,31.25,5.015,5.605,22.214,0,0,0,0,0,0,0,PbO,Se,ODE,OLA,TOP,OA,PlaceHolder,PlaceHolder,PlaceHolder,PlaceHolder,PlaceHolder,PlaceHolder,PlaceHolder
278,220,220,0,10,2363,8.12,5.75,9,1,PbSe,5,5,31.25,5.015,5.605,22.214,0,0,0,0,0,0,0,PbO,Se,ODE,OLA,TOP,OA,PlaceHolder,PlaceHolder,PlaceHolder,PlaceHolder,PlaceHolder,PlaceHolder,PlaceHolder
279,220,220,0,20,8674,8.77,7.63,9,1,PbSe,5,5,31.25,5.015,5.605,22.214,0,0,0,0,0,0,0,PbO,Se,ODE,OLA,TOP,OA,PlaceHolder,PlaceHolder,PlaceHolder,PlaceHolder,PlaceHolder,PlaceHolder,PlaceHolder
280,220,220,0,40,4605,9.48,6.59,9,1,PbSe,5,5,31.25,5.015,5.605,22.214,0,0,0,0,0,0,0,PbO,Se,ODE,OLA,TOP,OA,PlaceHolder,PlaceHolder,PlaceHolder,PlaceHolder,PlaceHolder,PlaceHolder,PlaceHolder
281,220,220,0,60,1959,10.36,8.42,9,1,PbSe,5,5,31.25,5.015,5.605,22.214,0,0,0,0,0,0,0,PbO,Se,ODE,OLA,TOP,OA,PlaceHolder,PlaceHolder,PlaceHolder,PlaceHolder,PlaceHolder,PlaceHolder,PlaceHolder
282,220,220,0,5,3282,8.73,8.86,9,1,PbSe,5,5,15.625,5.015,5.605,22.214,0,0,0,0,0,0,0,PbO,Se,ODE,OLA,TOP,OA,PlaceHolder,PlaceHolder,PlaceHolder,PlaceHolder,PlaceHolder,PlaceHolder,PlaceHolder
283,220,220,0,10,3593,10.12,8.18,9,1,PbSe,5,5,15.625,5.015,5.605,22.214,0,0,0,0,0,0,0,PbO,Se,ODE,OLA,TOP,OA,PlaceHolder,PlaceHolder,PlaceHolder,PlaceHolder,PlaceHolder,PlaceHolder,PlaceHolder
284,220,220,0,20,4282,10.09,11.04,9,1,PbSe,5,5,15.625,5.015,5.605,22.214,0,0,0,0,0,0,0,PbO,Se,ODE,OLA,TOP,OA,PlaceHolder,PlaceHolder,PlaceHolder,PlaceHolder,PlaceHolder,PlaceHolder,PlaceHolder
285,220,220,0,40,2083,12.24,9.69,9,1,PbSe,5,5,15.625,5.015,5.605,22.214,0,0,0,0,0,0,0,PbO,Se,ODE,OLA,TOP,OA,PlaceHolder,PlaceHolder,PlaceHolder,PlaceHolder,PlaceHolder,PlaceHolder,PlaceHolder
286,220,220,0,60,1009,12.88,14.66,9,1,PbSe,5,5,15.625,5.015,5.605,22.214,0,0,0,0,0,0,0,PbO,Se,ODE,OLA,TOP,OA,PlaceHolder,PlaceHolder,PlaceHolder,PlaceHolder,PlaceHolder,PlaceHolder,PlaceHolder
287,140,140,0,10,2640,8.19,22.8,9,1,PbSe,2.5,2.5,156.25,2.492,2.803,11.123,0,0,0,0,0,0,0,PbO,Se,ODE,OLA,TOP,OA,PlaceHolder,PlaceHolder,PlaceHolder,PlaceHolder,PlaceHolder,PlaceHolder,PlaceHolder
288,140,140,0,20,180,8.98,6.27,9,1,PbSe,2.5,2.5,156.25,2.492,2.803,11.123,0,0,0,0,0,0,0,PbO,Se,ODE,OLA,TOP,OA,PlaceHolder,PlaceHolder,PlaceHolder,PlaceHolder,PlaceHolder,PlaceHolder,PlaceHolder
289,140,140,0,40,1898,9.17,5.12,9,1,PbSe,2.5,2.5,156.25,2.492,2.803,11.123,0,0,0,0,0,0,0,PbO,Se,ODE,OLA,TOP,OA,PlaceHolder,PlaceHolder,PlaceHolder,PlaceHolder,PlaceHolder,PlaceHolder,PlaceHolder
290,140,140,0,60,1279,9.36,5.18,9,1,PbSe,2.5,2.5,156.25,2.492,2.803,11.123,0,0,0,0,0,0,0,PbO,Se,ODE,OLA,TOP,OA,PlaceHolder,PlaceHolder,PlaceHolder,PlaceHolder,PlaceHolder,PlaceHolder,PlaceHolder
291,140,140,0,90,4056,10.13,4.76,9,1,PbSe,2.5,2.5,156.25,2.492,2.803,11.123,0,0,0,0,0,0,0,PbO,Se,ODE,OLA,TOP,OA,PlaceHolder,PlaceHolder,PlaceHolder,PlaceHolder,PlaceHolder,PlaceHolder,PlaceHolder
292,140,140,0,5,4381,5.56,9.37,9,1,PbSe,5,5,120.1875,5.015,5.605,22.214,0,0,0,0,0,0,0,PbO,Se,ODE,OLA,TOP,OA,PlaceHolder,PlaceHolder,PlaceHolder,PlaceHolder,PlaceHolder,PlaceHolder,PlaceHolder
293,140,140,0,10,7108,6.05,7.29,9,1,PbSe,5,5,120.1875,5.015,5.605,22.214,0,0,0,0,0,0,0,PbO,Se,ODE,OLA,TOP,OA,PlaceHolder,PlaceHolder,PlaceHolder,PlaceHolder,PlaceHolder,PlaceHolder,PlaceHolder
294,140,140,0,20,6269,6.24,7.41,9,1,PbSe,5,5,120.1875,5.015,5.605,22.214,0,0,0,0,0,0,0,PbO,Se,ODE,OLA,TOP,OA,PlaceHolder,PlaceHolder,PlaceHolder,PlaceHolder,PlaceHolder,PlaceHolder,PlaceHolder
295,140,140,0,40,5454,6.36,8.09,9,1,PbSe,5,5,120.1875,5.015,5.605,22.214,0,0,0,0,0,0,0,PbO,Se,ODE,OLA,TOP,OA,PlaceHolder,PlaceHolder,PlaceHolder,PlaceHolder,PlaceHolder,PlaceHolder,PlaceHolder
296,140,140,0,60,4059,6.7,8.16,9,1,PbSe,5,5,120.1875,5.015,5.605,22.214,0,0,0,0,0,0,0,PbO,Se,ODE,OLA,TOP,OA,PlaceHolder,PlaceHolder,PlaceHolder,PlaceHolder,PlaceHolder,PlaceHolder,PlaceHolder
297,140,140,0,5,3103,5.85,6.55,9,1,PbSe,5,5,47.34375,5.015,5.605,22.214,0,0,0,0,0,0,0,PbO,Se,ODE,OLA,TOP,OA,PlaceHolder,PlaceHolder,PlaceHolder,PlaceHolder,PlaceHolder,PlaceHolder,PlaceHolder
298,140,140,0,10,5894,6,7.43,9,1,PbSe,5,5,47.34375,5.015,5.605,22.214,0,0,0,0,0,0,0,PbO,Se,ODE,OLA,TOP,OA,PlaceHolder,PlaceHolder,PlaceHolder,PlaceHolder,PlaceHolder,PlaceHolder,PlaceHolder
299,140,140,0,20,5515,5.95,6.93,9,1,PbSe,5,5,47.34375,5.015,5.605,22.214,0,0,0,0,0,0,0,PbO,Se,ODE,OLA,TOP,OA,PlaceHolder,PlaceHolder,PlaceHolder,PlaceHolder,PlaceHolder,PlaceHolder,PlaceHolder
300,140,140,0,40,6088,6.29,8.48,9,1,PbSe,5,5,47.34375,5.015,5.605,22.214,0,0,0,0,0,0,0,PbO,Se,ODE,OLA,TOP,OA,PlaceHolder,PlaceHolder,PlaceHolder,PlaceHolder,PlaceHolder,PlaceHolder,PlaceHolder
301,140,140,0,60,3911,6.93,8.18,9,1,PbSe,5,5,47.34375,5.015,5.605,22.214,0,0,0,0,0,0,0,PbO,Se,ODE,OLA,TOP,OA,PlaceHolder,PlaceHolder,PlaceHolder,PlaceHolder,PlaceHolder,PlaceHolder,PlaceHolder
302,140,140,0,5,18495,5.4,10.32,9,1,PbSe,5,5,31.25,5.015,5.605,22.214,0,0,0,0,0,0,0,PbO,Se,ODE,OLA,TOP,OA,PlaceHolder,PlaceHolder,PlaceHolder,PlaceHolder,PlaceHolder,PlaceHolder,PlaceHolder
303,140,140,0,10,12067,5.64,10.07,9,1,PbSe,5,5,31.25,5.015,5.605,22.214,0,0,0,0,0,0,0,PbO,Se,ODE,OLA,TOP,OA,PlaceHolder,PlaceHolder,PlaceHolder,PlaceHolder,PlaceHolder,PlaceHolder,PlaceHolder
304,140,140,0,20,3095,5.83,6.83,9,1,PbSe,5,5,31.25,5.015,5.605,22.214,0,0,0,0,0,0,0,PbO,Se,ODE,OLA,TOP,OA,PlaceHolder,PlaceHolder,PlaceHolder,PlaceHolder,PlaceHolder,PlaceHolder,PlaceHolder
305,140,140,0,40,5686,6.12,8.16,9,1,PbSe,5,5,31.25,5.015,5.605,22.214,0,0,0,0,0,0,0,PbO,Se,ODE,OLA,TOP,OA,PlaceHolder,PlaceHolder,PlaceHolder,PlaceHolder,PlaceHolder,PlaceHolder,PlaceHolder
306,140,140,0,60,6515,6.65,7.99,9,1,PbSe,5,5,31.25,5.015,5.605,22.214,0,0,0,0,0,0,0,PbO,Se,ODE,OLA,TOP,OA,PlaceHolder,PlaceHolder,PlaceHolder,PlaceHolder,PlaceHolder,PlaceHolder,PlaceHolder
307,140,140,0,5,7943,5.38,9.89,9,1,PbSe,5,5,15.625,5.015,5.605,22.214,0,0,0,0,0,0,0,PbO,Se,ODE,OLA,TOP,OA,PlaceHolder,PlaceHolder,PlaceHolder,PlaceHolder,PlaceHolder,PlaceHolder,PlaceHolder
308,140,140,0,10,6019,5.54,8.28,9,1,PbSe,5,5,15.625,5.015,5.605,22.214,0,0,0,0,0,0,0,PbO,Se,ODE,OLA,TOP,OA,PlaceHolder,PlaceHolder,PlaceHolder,PlaceHolder,PlaceHolder,PlaceHolder,PlaceHolder
309,140,140,0,20,4045,6,7.96,9,1,PbSe,5,5,15.625,5.015,5.605,22.214,0,0,0,0,0,0,0,PbO,Se,ODE,OLA,TOP,OA,PlaceHolder,PlaceHolder,PlaceHolder,PlaceHolder,PlaceHolder,PlaceHolder,PlaceHolder
310,140,140,0,40,3298,6.61,9.07,9,1,PbSe,5,5,15.625,5.015,5.605,22.214,0,0,0,0,0,0,0,PbO,Se,ODE,OLA,TOP,OA,PlaceHolder,PlaceHolder,PlaceHolder,PlaceHolder,PlaceHolder,PlaceHolder,PlaceHolder
311,140,140,0,60,4691,6.83,9.6,9,1,PbSe,5,5,15.625,5.015,5.605,22.214,0,0,0,0,0,0,0,PbO,Se,ODE,OLA,TOP,OA,PlaceHolder,PlaceHolder,PlaceHolder,PlaceHolder,PlaceHolder,PlaceHolder,PlaceHolder
312,200,200,0,5,10195,9.17,9.48,9,1,PbSe,2.5,2.5,156.25,2.492,2.803,11.123,0,0,0,0,0,0,0,PbO,Se,ODE,OLA,TOP,OA,PlaceHolder,PlaceHolder,PlaceHolder,PlaceHolder,PlaceHolder,PlaceHolder,PlaceHolder
313,200,200,0,10,849,9.79,10.39,9,1,PbSe,2.5,2.5,156.25,2.492,2.803,11.123,0,0,0,0,0,0,0,PbO,Se,ODE,OLA,TOP,OA,PlaceHolder,PlaceHolder,PlaceHolder,PlaceHolder,PlaceHolder,PlaceHolder,PlaceHolder
314,200,200,0,20,2664,11.37,7.37,9,1,PbSe,2.5,2.5,156.25,2.492,2.803,11.123,0,0,0,0,0,0,0,PbO,Se,ODE,OLA,TOP,OA,PlaceHolder,PlaceHolder,PlaceHolder,PlaceHolder,PlaceHolder,PlaceHolder,PlaceHolder
315,200,200,0,40,1981,12.37,7.98,9,1,PbSe,2.5,2.5,156.25,2.492,2.803,11.123,0,0,0,0,0,0,0,PbO,Se,ODE,OLA,TOP,OA,PlaceHolder,PlaceHolder,PlaceHolder,PlaceHolder,PlaceHolder,PlaceHolder,PlaceHolder
316,200,200,0,60,711,12.93,8.89,9,1,PbSe,2.5,2.5,156.25,2.492,2.803,11.123,0,0,0,0,0,0,0,PbO,Se,ODE,OLA,TOP,OA,PlaceHolder,PlaceHolder,PlaceHolder,PlaceHolder,PlaceHolder,PlaceHolder,PlaceHolder
317,200,200,0,20,496,10.02,17.35,9,1,PbSe,5,5,120.1875,5.015,5.605,22.214,0,0,0,0,0,0,0,PbO,Se,ODE,OLA,TOP,OA,PlaceHolder,PlaceHolder,PlaceHolder,PlaceHolder,PlaceHolder,PlaceHolder,PlaceHolder
318,200,200,0,40,826,12.77,16.38,9,1,PbSe,5,5,120.1875,5.015,5.605,22.214,0,0,0,0,0,0,0,PbO,Se,ODE,OLA,TOP,OA,PlaceHolder,PlaceHolder,PlaceHolder,PlaceHolder,PlaceHolder,PlaceHolder,PlaceHolder
319,200,200,0,60,3096,13.07,13.13,9,1,PbSe,5,5,120.1875,5.015,5.605,22.214,0,0,0,0,0,0,0,PbO,Se,ODE,OLA,TOP,OA,PlaceHolder,PlaceHolder,PlaceHolder,PlaceHolder,PlaceHolder,PlaceHolder,PlaceHolder
320,200,200,0,90,310,14.17,17.91,9,1,PbSe,5,5,120.1875,5.015,5.605,22.214,0,0,0,0,0,0,0,PbO,Se,ODE,OLA,TOP,OA,PlaceHolder,PlaceHolder,PlaceHolder,PlaceHolder,PlaceHolder,PlaceHolder,PlaceHolder
321,200,200,0,120,3198,16.72,13.12,9,1,PbSe,5,5,120.1875,5.015,5.605,22.214,0,0,0,0,0,0,0,PbO,Se,ODE,OLA,TOP,OA,PlaceHolder,PlaceHolder,PlaceHolder,PlaceHolder,PlaceHolder,PlaceHolder,PlaceHolder
322,200,200,0,10,4170,9.49,15.11,9,1,PbSe,5,5,47.34375,5.015,5.605,22.214,0,0,0,0,0,0,0,PbO,Se,ODE,OLA,TOP,OA,PlaceHolder,PlaceHolder,PlaceHolder,PlaceHolder,PlaceHolder,PlaceHolder,PlaceHolder
323,200,200,0,20,2497,10.54,16.86,9,1,PbSe,5,5,47.34375,5.015,5.605,22.214,0,0,0,0,0,0,0,PbO,Se,ODE,OLA,TOP,OA,PlaceHolder,PlaceHolder,PlaceHolder,PlaceHolder,PlaceHolder,PlaceHolder,PlaceHolder
324,200,200,0,40,517,12.4,11.94,9,1,PbSe,5,5,47.34375,5.015,5.605,22.214,0,0,0,0,0,0,0,PbO,Se,ODE,OLA,TOP,OA,PlaceHolder,PlaceHolder,PlaceHolder,PlaceHolder,PlaceHolder,PlaceHolder,PlaceHolder
325,200,200,0,60,4856,12.97,8.93,9,1,PbSe,5,5,47.34375,5.015,5.605,22.214,0,0,0,0,0,0,0,PbO,Se,ODE,OLA,TOP,OA,PlaceHolder,PlaceHolder,PlaceHolder,PlaceHolder,PlaceHolder,PlaceHolder,PlaceHolder
326,200,200,0,90,1683,12.93,16.01,9,1,PbSe,5,5,47.34375,5.015,5.605,22.214,0,0,0,0,0,0,0,PbO,Se,ODE,OLA,TOP,OA,PlaceHolder,PlaceHolder,PlaceHolder,PlaceHolder,PlaceHolder,PlaceHolder,PlaceHolder
327,200,200,0,5,7644,9.53,16.51,9,1,PbSe,5,5,31.25,5.015,5.605,22.214,0,0,0,0,0,0,0,PbO,Se,ODE,OLA,TOP,OA,PlaceHolder,PlaceHolder,PlaceHolder,PlaceHolder,PlaceHolder,PlaceHolder,PlaceHolder
328,200,200,0,10,2068,10.61,14.01,9,1,PbSe,5,5,31.25,5.015,5.605,22.214,0,0,0,0,0,0,0,PbO,Se,ODE,OLA,TOP,OA,PlaceHolder,PlaceHolder,PlaceHolder,PlaceHolder,PlaceHolder,PlaceHolder,PlaceHolder
329,200,200,0,20,1452,11.5,9.34,9,1,PbSe,5,5,31.25,5.015,5.605,22.214,0,0,0,0,0,0,0,PbO,Se,ODE,OLA,TOP,OA,PlaceHolder,PlaceHolder,PlaceHolder,PlaceHolder,PlaceHolder,PlaceHolder,PlaceHolder
330,200,200,0,40,1457,13.12,8.78,9,1,PbSe,5,5,31.25,5.015,5.605,22.214,0,0,0,0,0,0,0,PbO,Se,ODE,OLA,TOP,OA,PlaceHolder,PlaceHolder,PlaceHolder,PlaceHolder,PlaceHolder,PlaceHolder,PlaceHolder
331,200,200,0,60,1677,13.8,7.17,9,1,PbSe,5,5,31.25,5.015,5.605,22.214,0,0,0,0,0,0,0,PbO,Se,ODE,OLA,TOP,OA,PlaceHolder,PlaceHolder,PlaceHolder,PlaceHolder,PlaceHolder,PlaceHolder,PlaceHolder
332,200,200,0,5,3256,9.95,8.25,9,1,PbSe,5,5,15.625,5.015,5.605,22.214,0,0,0,0,0,0,0,PbO,Se,ODE,OLA,TOP,OA,PlaceHolder,PlaceHolder,PlaceHolder,PlaceHolder,PlaceHolder,PlaceHolder,PlaceHolder
333,200,200,0,10,1417,11.06,15.66,9,1,PbSe,5,5,15.625,5.015,5.605,22.214,0,0,0,0,0,0,0,PbO,Se,ODE,OLA,TOP,OA,PlaceHolder,PlaceHolder,PlaceHolder,PlaceHolder,PlaceHolder,PlaceHolder,PlaceHolder
334,200,200,0,20,1470,12.47,13.14,9,1,PbSe,5,5,15.625,5.015,5.605,22.214,0,0,0,0,0,0,0,PbO,Se,ODE,OLA,TOP,OA,PlaceHolder,PlaceHolder,PlaceHolder,PlaceHolder,PlaceHolder,PlaceHolder,PlaceHolder
335,200,200,0,40,788,13.34,11.48,9,1,PbSe,5,5,15.625,5.015,5.605,22.214,0,0,0,0,0,0,0,PbO,Se,ODE,OLA,TOP,OA,PlaceHolder,PlaceHolder,PlaceHolder,PlaceHolder,PlaceHolder,PlaceHolder,PlaceHolder
336,200,200,0,60,793,13.77,11.46,9,1,PbSe,5,5,15.625,5.015,5.605,22.214,0,0,0,0,0,0,0,PbO,Se,ODE,OLA,TOP,OA,PlaceHolder,PlaceHolder,PlaceHolder,PlaceHolder,PlaceHolder,PlaceHolder,PlaceHolder
337,160,160,0,10,457,8.76,9.71,9,1,PbSe,0.5,0.5,37.5,24.315,0.561,6.302,0,0,0,0,0,0,0,PbCO3,Se,ODE,OLA,TOP,OA,PlaceHolder,PlaceHolder,PlaceHolder,PlaceHolder,PlaceHolder,PlaceHolder,PlaceHolder
338,160,160,0,5,2095,6.89,9.59,9,1,PbSe,3,1.5,65.625,13.677,1.682,11.343,0,0,0,0,0,0,0,PbBr2,Se,ODE,OLA,TOP,OA,PlaceHolder,PlaceHolder,PlaceHolder,PlaceHolder,PlaceHolder,PlaceHolder,PlaceHolder
339,160,160,0,5,3398,8.45,6.73,9,1,PbSe,5,3.3,93.75,15.197,3.699,28.358,0,0,0,0,0,0,0,PbO,Se,ODE,OLA,TOP,OA,PlaceHolder,PlaceHolder,PlaceHolder,PlaceHolder,PlaceHolder,PlaceHolder,PlaceHolder
340,140,140,0,15,3215,8.93,7.46,9,1,PbSe,5,3,46.875,5.015,3.363,22.214,0,0,0,0,0,0,0,PbO,Se,ODE,OLA,TOP,OA,PlaceHolder,PlaceHolder,PlaceHolder,PlaceHolder,PlaceHolder,PlaceHolder,PlaceHolder
341,150,150,0,5,551,10.01,11.47,9,1,PbSe,5,3,46.875,5.015,3.363,22.214,0,0,0,0,0,0,0,PbO,Se,ODE,OLA,TOP,OA,PlaceHolder,PlaceHolder,PlaceHolder,PlaceHolder,PlaceHolder,PlaceHolder,PlaceHolder
342,150,150,0,7,1072,10.67,11.39,6,1,PbSe,5,3,46.875,5.015,3.363,22.214,0,0,0,0,0,0,0,PbO,Se,ODE,OLA,TOP,OA,PlaceHolder,PlaceHolder,PlaceHolder,PlaceHolder,PlaceHolder,PlaceHolder,PlaceHolder
343,150,150,0,10,5851,10.58,9.6,6,1,PbSe,5,3,46.875,5.015,3.363,22.214,0,0,0,0,0,0,0,PbO,Se,ODE,OLA,TOP,OA,PlaceHolder,PlaceHolder,PlaceHolder,PlaceHolder,PlaceHolder,PlaceHolder,PlaceHolder
344,150,150,0,15,1434,11.53,12.57,6,1,PbSe,5,3,46.875,5.015,3.363,22.214,0,0,0,0,0,0,0,PbO,Se,ODE,OLA,TOP,OA,PlaceHolder,PlaceHolder,PlaceHolder,PlaceHolder,PlaceHolder,PlaceHolder,PlaceHolder
345,240,240,0,10,52,24.17,14.03,1,1,PbSe,6,3,75.9375,3.363,3.029,13.234,0,0,0,0,0,0,0,PbO,Se,ODE,TOP,DPP,OA,PlaceHolder,PlaceHolder,PlaceHolder,PlaceHolder,PlaceHolder,PlaceHolder,PlaceHolder
346,180,180,0,10,66,56.67,21.77,6,1,PbSe,1,1,2,46.875,9.118,2.242,0,0,0,0,0,0,0,PbI2,SnOct2,Se,ODE,OLA,TOP,PlaceHolder,PlaceHolder,PlaceHolder,PlaceHolder,PlaceHolder,PlaceHolder,PlaceHolder
347,200,200,0,2,720,69.42,21.47,3,1,PbS,5,5,93.75,5.605,22.214,0,0,0,0,0,0,0,0,PbO,S,ODE,TOP,OA,PlaceHolder,PlaceHolder,PlaceHolder,PlaceHolder,PlaceHolder,PlaceHolder,PlaceHolder,PlaceHolder
348,200,200,0,5,613,86.19,11.04,2,1,PbS,5,5,93.75,5.605,22.214,0,0,0,0,0,0,0,0,PbO,S,ODE,TOP,OA,PlaceHolder,PlaceHolder,PlaceHolder,PlaceHolder,PlaceHolder,PlaceHolder,PlaceHolder,PlaceHolder
349,200,200,0,10,161,150.39,65.11,7,1,PbS,5,5,93.75,5.605,22.214,0,0,0,0,0,0,0,0,PbO,S,ODE,TOP,OA,PlaceHolder,PlaceHolder,PlaceHolder,PlaceHolder,PlaceHolder,PlaceHolder,PlaceHolder,PlaceHolder
350,200,200,0,15,398,115.18,32.5,8,1,PbS,5,5,93.75,5.605,22.214,0,0,0,0,0,0,0,0,PbO,S,ODE,TOP,OA,PlaceHolder,PlaceHolder,PlaceHolder,PlaceHolder,PlaceHolder,PlaceHolder,PlaceHolder,PlaceHolder
351,220,220,0,5,385,69.03,21.24,8,1,PbS,5,5,93.75,5.605,22.214,0,0,0,0,0,0,0,0,PbO,S,ODE,TOP,OA,PlaceHolder,PlaceHolder,PlaceHolder,PlaceHolder,PlaceHolder,PlaceHolder,PlaceHolder,PlaceHolder
352,200,200,0,20,940,125.19,16.39,2,1,PbS,5,5,93.75,5.605,22.214,0,0,0,0,0,0,0,0,PbO,S,ODE,TOP,OA,PlaceHolder,PlaceHolder,PlaceHolder,PlaceHolder,PlaceHolder,PlaceHolder,PlaceHolder,PlaceHolder
353,220,220,0,10,973,108.57,51.1,8,1,PbS,5,5,93.75,5.605,22.214,0,0,0,0,0,0,0,0,PbO,S,ODE,TOP,OA,PlaceHolder,PlaceHolder,PlaceHolder,PlaceHolder,PlaceHolder,PlaceHolder,PlaceHolder,PlaceHolder
354,160,160,0,5,524,13.54,26.94,5,1,PbS,5,5,93.75,14.367,22.214,0,0,0,0,0,0,0,0,PbO,S,ODE,DPP,OA,PlaceHolder,PlaceHolder,PlaceHolder,PlaceHolder,PlaceHolder,PlaceHolder,PlaceHolder,PlaceHolder
355,160,160,0,2,1968,17.04,19.89,5,1,PbS,5,5,93.75,2.803,7.184,22.214,0,0,0,0,0,0,0,PbO,S,ODE,TOP,DPP,OA,PlaceHolder,PlaceHolder,PlaceHolder,PlaceHolder,PlaceHolder,PlaceHolder,PlaceHolder
356,180,180,0,1,1858,13.12,18.59,1,1,PbS,5,5,93.75,2.803,7.184,22.214,0,0,0,0,0,0,0,PbO,S,ODE,TOP,DPP,OA,PlaceHolder,PlaceHolder,PlaceHolder,PlaceHolder,PlaceHolder,PlaceHolder,PlaceHolder
357,120,120,0,0.33,2600,5.68,22.2,9,1,PbS,9,0.75,15.625,22.795,0,0,0,0,0,0,0,0,0,PbCl2,S,ODE,OLA,PlaceHolder,PlaceHolder,PlaceHolder,PlaceHolder,PlaceHolder,PlaceHolder,PlaceHolder,PlaceHolder,PlaceHolder
358,120,120,0,0.33,9342,4.44,10.36,9,1,PbS,4,1,62.5,15.197,17.803,0,0,0,0,0,0,0,0,PbO,S,ODE,OLA,OA,PlaceHolder,PlaceHolder,PlaceHolder,PlaceHolder,PlaceHolder,PlaceHolder,PlaceHolder,PlaceHolder
359,120,120,0,1,13483,5,11.91,9,1,PbS,4,1,62.5,15.197,17.803,0,0,0,0,0,0,0,0,PbO,S,ODE,OLA,OA,PlaceHolder,PlaceHolder,PlaceHolder,PlaceHolder,PlaceHolder,PlaceHolder,PlaceHolder,PlaceHolder
360,120,120,0,3,6347,5.77,14.5,9,1,PbS,4,1,62.5,15.197,17.803,0,0,0,0,0,0,0,0,PbO,S,ODE,OLA,OA,PlaceHolder,PlaceHolder,PlaceHolder,PlaceHolder,PlaceHolder,PlaceHolder,PlaceHolder,PlaceHolder
361,120,120,0,5,2068,9.15,9.52,9,1,PbS,4,1,62.5,15.197,17.803,0,0,0,0,0,0,0,0,PbO,S,ODE,OLA,OA,PlaceHolder,PlaceHolder,PlaceHolder,PlaceHolder,PlaceHolder,PlaceHolder,PlaceHolder,PlaceHolder
362,120,120,0,10,6892,5.96,16.92,9,1,PbS,4,1,62.5,15.197,17.803,0,0,0,0,0,0,0,0,PbO,S,ODE,OLA,OA,PlaceHolder,PlaceHolder,PlaceHolder,PlaceHolder,PlaceHolder,PlaceHolder,PlaceHolder,PlaceHolder
363,120,120,0,20,5082,5.9,19.4,9,1,PbS,4,1,62.5,15.197,17.803,0,0,0,0,0,0,0,0,PbO,S,ODE,OLA,OA,PlaceHolder,PlaceHolder,PlaceHolder,PlaceHolder,PlaceHolder,PlaceHolder,PlaceHolder,PlaceHolder
364,120,120,0,40,12105,6.26,12.39,9,1,PbS,4,1,62.5,15.197,17.803,0,0,0,0,0,0,0,0,PbO,S,ODE,OLA,OA,PlaceHolder,PlaceHolder,PlaceHolder,PlaceHolder,PlaceHolder,PlaceHolder,PlaceHolder,PlaceHolder
365,140,140,0,0.33,6265,5.02,12.84,9,1,PbS,4,1,62.5,15.197,17.803,0,0,0,0,0,0,0,0,PbO,S,ODE,OLA,OA,PlaceHolder,PlaceHolder,PlaceHolder,PlaceHolder,PlaceHolder,PlaceHolder,PlaceHolder,PlaceHolder
366,140,140,0,1,3447,6,14.79,9,1,PbS,4,1,62.5,15.197,17.803,0,0,0,0,0,0,0,0,PbO,S,ODE,OLA,OA,PlaceHolder,PlaceHolder,PlaceHolder,PlaceHolder,PlaceHolder,PlaceHolder,PlaceHolder,PlaceHolder
367,140,140,0,3,3794,7.14,12.16,6,1,PbS,4,1,62.5,15.197,17.803,0,0,0,0,0,0,0,0,PbO,S,ODE,OLA,OA,PlaceHolder,PlaceHolder,PlaceHolder,PlaceHolder,PlaceHolder,PlaceHolder,PlaceHolder,PlaceHolder
368,140,140,0,5,2905,9.92,9.78,6,1,PbS,4,1,62.5,15.197,17.803,0,0,0,0,0,0,0,0,PbO,S,ODE,OLA,OA,PlaceHolder,PlaceHolder,PlaceHolder,PlaceHolder,PlaceHolder,PlaceHolder,PlaceHolder,PlaceHolder
369,140,140,0,10,3967,6.03,15.95,9,1,PbS,4,1,62.5,15.197,17.803,0,0,0,0,0,0,0,0,PbO,S,ODE,OLA,OA,PlaceHolder,PlaceHolder,PlaceHolder,PlaceHolder,PlaceHolder,PlaceHolder,PlaceHolder,PlaceHolder
370,140,140,0,20,6327,6.35,14.78,9,1,PbS,4,1,62.5,15.197,17.803,0,0,0,0,0,0,0,0,PbO,S,ODE,OLA,OA,PlaceHolder,PlaceHolder,PlaceHolder,PlaceHolder,PlaceHolder,PlaceHolder,PlaceHolder,PlaceHolder
371,140,140,0,40,6382,6.42,13.61,9,1,PbS,4,1,62.5,15.197,17.803,0,0,0,0,0,0,0,0,PbO,S,ODE,OLA,OA,PlaceHolder,PlaceHolder,PlaceHolder,PlaceHolder,PlaceHolder,PlaceHolder,PlaceHolder,PlaceHolder
372,160,160,0,1,5177,7.61,8.68,1,1,PbS,4,1,62.5,15.197,17.803,0,0,0,0,0,0,0,0,PbO,S,ODE,OLA,OA,PlaceHolder,PlaceHolder,PlaceHolder,PlaceHolder,PlaceHolder,PlaceHolder,PlaceHolder,PlaceHolder
373,160,160,0,5,5898,7.5,14.09,9,1,PbS,4,1,62.5,15.197,17.803,0,0,0,0,0,0,0,0,PbO,S,ODE,OLA,OA,PlaceHolder,PlaceHolder,PlaceHolder,PlaceHolder,PlaceHolder,PlaceHolder,PlaceHolder,PlaceHolder
374,160,160,0,10,8256,6.43,13.69,9,1,PbS,4,1,62.5,15.197,17.803,0,0,0,0,0,0,0,0,PbO,S,ODE,OLA,OA,PlaceHolder,PlaceHolder,PlaceHolder,PlaceHolder,PlaceHolder,PlaceHolder,PlaceHolder,PlaceHolder
375,160,160,0,20,4560,8.91,8.78,1,1,PbS,4,1,62.5,15.197,17.803,0,0,0,0,0,0,0,0,PbO,S,ODE,OLA,OA,PlaceHolder,PlaceHolder,PlaceHolder,PlaceHolder,PlaceHolder,PlaceHolder,PlaceHolder,PlaceHolder
376,160,160,0,40,7128,6.95,9.09,1,1,PbS,4,1,62.5,15.197,17.803,0,0,0,0,0,0,0,0,PbO,S,ODE,OLA,OA,PlaceHolder,PlaceHolder,PlaceHolder,PlaceHolder,PlaceHolder,PlaceHolder,PlaceHolder,PlaceHolder
377,160,160,0,60,3828,9.59,8.6,1,1,PbS,4,1,62.5,15.197,17.803,0,0,0,0,0,0,0,0,PbO,S,ODE,OLA,OA,PlaceHolder,PlaceHolder,PlaceHolder,PlaceHolder,PlaceHolder,PlaceHolder,PlaceHolder,PlaceHolder
378,180,180,0,1,4812,8.39,8.4,1,1,PbS,4,1,62.5,15.197,17.803,0,0,0,0,0,0,0,0,PbO,S,ODE,OLA,OA,PlaceHolder,PlaceHolder,PlaceHolder,PlaceHolder,PlaceHolder,PlaceHolder,PlaceHolder,PlaceHolder
379,180,180,0,5,4698,8.59,17.88,1,1,PbS,4,1,62.5,15.197,17.803,0,0,0,0,0,0,0,0,PbO,S,ODE,OLA,OA,PlaceHolder,PlaceHolder,PlaceHolder,PlaceHolder,PlaceHolder,PlaceHolder,PlaceHolder,PlaceHolder
380,180,180,0,10,6872,7.11,15.21,9,1,PbS,4,1,62.5,15.197,17.803,0,0,0,0,0,0,0,0,PbO,S,ODE,OLA,OA,PlaceHolder,PlaceHolder,PlaceHolder,PlaceHolder,PlaceHolder,PlaceHolder,PlaceHolder,PlaceHolder
381,180,180,0,20,7429,8.98,18.24,9,1,PbS,4,1,62.5,15.197,17.803,0,0,0,0,0,0,0,0,PbO,S,ODE,OLA,OA,PlaceHolder,PlaceHolder,PlaceHolder,PlaceHolder,PlaceHolder,PlaceHolder,PlaceHolder,PlaceHolder
382,180,180,0,40,5591,7.81,16.06,9,1,PbS,4,1,62.5,15.197,17.803,0,0,0,0,0,0,0,0,PbO,S,ODE,OLA,OA,PlaceHolder,PlaceHolder,PlaceHolder,PlaceHolder,PlaceHolder,PlaceHolder,PlaceHolder,PlaceHolder
383,180,180,0,60,3611,9.99,22.08,9,1,PbS,4,1,62.5,15.197,17.803,0,0,0,0,0,0,0,0,PbO,S,ODE,OLA,OA,PlaceHolder,PlaceHolder,PlaceHolder,PlaceHolder,PlaceHolder,PlaceHolder,PlaceHolder,PlaceHolder
384,280,280,0,1.5,1344,5.04,13.37,9,1,CdSe-1,1,0.5,156.90625,8.98,0,0,0,0,0,0,0,0,0,CdO,Se,ODE,OA,PlaceHolder,PlaceHolder,PlaceHolder,PlaceHolder,PlaceHolder,PlaceHolder,PlaceHolder,PlaceHolder,PlaceHolder
385,290,290,0,10,273,4.66,19.01,9,1,ZnSe,1,2.5,27.28158493,0,0,0,0,0,0,0,0,0,0,ZnSA2,Se,PL,PlaceHolder,PlaceHolder,PlaceHolder,PlaceHolder,PlaceHolder,PlaceHolder,PlaceHolder,PlaceHolder,PlaceHolder,PlaceHolder
386,300,300,0,25,12,3.51,18.65,9,1,ZnSe,0.4,0.2,23.80938321,3.04,0.288,1.26,0,0,0,0,0,0,0,ZnAc2,Se,PL,OLA,DPP,OA,PlaceHolder,PlaceHolder,PlaceHolder,PlaceHolder,PlaceHolder,PlaceHolder,PlaceHolder
387,300,300,0,30,2048,4.66,14.66,9,1,ZnSe,0.4,0.2,24.30541203,3.04,0.288,0.632,0,0,0,0,0,0,0,ZnAc2,Se,PL,OLA,DPP,OA,PlaceHolder,PlaceHolder,PlaceHolder,PlaceHolder,PlaceHolder,PlaceHolder,PlaceHolder
388,300,300,0,30,626,6.55,25.04,9,1,ZnSe,0.4,0.2,24.80144085,3.04,0.288,0,0,0,0,0,0,0,0,ZnAc2,Se,PL,OLA,DPP,PlaceHolder,PlaceHolder,PlaceHolder,PlaceHolder,PlaceHolder,PlaceHolder,PlaceHolder,PlaceHolder
389,240,240,0,10,26,592.03,77.92,0,1,SnSe,6,3,72.8125,3.039,3.363,3.029,13.234,0,0,0,0,0,0,SnO,Se,ODE,OLA,TOP,DPP,OA,PlaceHolder,PlaceHolder,PlaceHolder,PlaceHolder,PlaceHolder,PlaceHolder
390,160,160,0,5,510,17.49,38.76,7,1,SnSe,1,1,31.25,24.011,15.754,12.525,0,0,0,0,0,0,0,SnOct2,SeO2,ODE,OLA,OA,DT,PlaceHolder,PlaceHolder,PlaceHolder,PlaceHolder,PlaceHolder,PlaceHolder,PlaceHolder
391,160,160,0,10,224,24.54,44.08,7,1,SnSe,1,1,31.25,24.011,15.754,12.525,0,0,0,0,0,0,0,SnOct2,SeO2,ODE,OLA,OA,DT,PlaceHolder,PlaceHolder,PlaceHolder,PlaceHolder,PlaceHolder,PlaceHolder,PlaceHolder
392,160,160,0,20,163,30.72,49.38,7,1,SnSe,1,1,31.25,24.011,15.754,12.525,0,0,0,0,0,0,0,SnOct2,SeO2,ODE,OLA,OA,DT,PlaceHolder,PlaceHolder,PlaceHolder,PlaceHolder,PlaceHolder,PlaceHolder,PlaceHolder
393,160,160,0,40,104,23.29,54.48,7,1,SnSe,1,1,31.25,24.011,15.754,12.525,0,0,0,0,0,0,0,SnOct2,SeO2,ODE,OLA,OA,DT,PlaceHolder,PlaceHolder,PlaceHolder,PlaceHolder,PlaceHolder,PlaceHolder,PlaceHolder
394,160,160,0,60,415,19.43,41.25,7,1,SnSe,1,1,31.25,24.011,15.754,12.525,0,0,0,0,0,0,0,SnOct2,SeO2,ODE,OLA,OA,DT,PlaceHolder,PlaceHolder,PlaceHolder,PlaceHolder,PlaceHolder,PlaceHolder,PlaceHolder
395,190,190,0,3,301,25.54,38.59,7,1,SnSe,1,1,31.25,24.011,15.754,12.525,0,0,0,0,0,0,0,SnOct2,SeO2,ODE,OLA,OA,DT,PlaceHolder,PlaceHolder,PlaceHolder,PlaceHolder,PlaceHolder,PlaceHolder,PlaceHolder
396,190,190,0,8,473,26.84,39.25,7,1,SnSe,1,1,31.25,24.011,15.754,12.525,0,0,0,0,0,0,0,SnOct2,SeO2,ODE,OLA,OA,DT,PlaceHolder,PlaceHolder,PlaceHolder,PlaceHolder,PlaceHolder,PlaceHolder,PlaceHolder
397,190,190,0,15,296,34.31,44.54,7,1,SnSe,1,1,31.25,24.011,15.754,12.525,0,0,0,0,0,0,0,SnOct2,SeO2,ODE,OLA,OA,DT,PlaceHolder,PlaceHolder,PlaceHolder,PlaceHolder,PlaceHolder,PlaceHolder,PlaceHolder
398,190,190,0,30,10,47.9,53.28,7,1,SnSe,1,1,31.25,24.011,15.754,12.525,0,0,0,0,0,0,0,SnOct2,SeO2,ODE,OLA,OA,DT,PlaceHolder,PlaceHolder,PlaceHolder,PlaceHolder,PlaceHolder,PlaceHolder,PlaceHolder
399,190,190,0,46,179,37.25,39.33,7,1,SnSe,1,1,31.25,24.011,15.754,12.525,0,0,0,0,0,0,0,SnOct2,SeO2,ODE,OLA,OA,DT,PlaceHolder,PlaceHolder,PlaceHolder,PlaceHolder,PlaceHolder,PlaceHolder,PlaceHolder
400,120,120,0,5,1009,7.18,14.27,9,1,Ag2Se,1.12,1,37.5,6.079,8.35,0,0,0,0,0,0,0,0,AgAc,SeO2,ODE,OLA,DT,PlaceHolder,PlaceHolder,PlaceHolder,PlaceHolder,PlaceHolder,PlaceHolder,PlaceHolder,PlaceHolder
401,120,120,0,10,1180,8.83,7.77,9,1,Ag2Se,1.12,1,37.5,6.079,8.35,0,0,0,0,0,0,0,0,AgAc,SeO2,ODE,OLA,DT,PlaceHolder,PlaceHolder,PlaceHolder,PlaceHolder,PlaceHolder,PlaceHolder,PlaceHolder,PlaceHolder
402,120,120,0,15,4004,7.26,10.9,9,1,Ag2Se,1.12,1,37.5,6.079,8.35,0,0,0,0,0,0,0,0,AgAc,SeO2,ODE,OLA,DT,PlaceHolder,PlaceHolder,PlaceHolder,PlaceHolder,PlaceHolder,PlaceHolder,PlaceHolder,PlaceHolder
403,120,120,0,20,1367,7.05,9.48,9,1,Ag2Se,1.12,1,37.5,6.079,8.35,0,0,0,0,0,0,0,0,AgAc,SeO2,ODE,OLA,DT,PlaceHolder,PlaceHolder,PlaceHolder,PlaceHolder,PlaceHolder,PlaceHolder,PlaceHolder,PlaceHolder
404,110,110,0,5,4303,6.11,15.6,9,1,Ag2Se,1.92,1,25,12.157,8.35,0,0,0,0,0,0,0,0,AgAc,SeO2,ODE,OLA,DT,PlaceHolder,PlaceHolder,PlaceHolder,PlaceHolder,PlaceHolder,PlaceHolder,PlaceHolder,PlaceHolder
405,110,110,0,10,3254,6.28,17.91,9,1,Ag2Se,1.92,1,25,12.157,8.35,0,0,0,0,0,0,0,0,AgAc,SeO2,ODE,OLA,DT,PlaceHolder,PlaceHolder,PlaceHolder,PlaceHolder,PlaceHolder,PlaceHolder,PlaceHolder,PlaceHolder
406,110,110,0,15,3588,6.73,15.46,9,1,Ag2Se,1.92,1,25,12.157,8.35,0,0,0,0,0,0,0,0,AgAc,SeO2,ODE,OLA,DT,PlaceHolder,PlaceHolder,PlaceHolder,PlaceHolder,PlaceHolder,PlaceHolder,PlaceHolder,PlaceHolder
407,110,110,0,20,6230,7.33,12.2,9,1,Ag2Se,1.92,1,25,12.157,8.35,0,0,0,0,0,0,0,0,AgAc,SeO2,ODE,OLA,DT,PlaceHolder,PlaceHolder,PlaceHolder,PlaceHolder,PlaceHolder,PlaceHolder,PlaceHolder,PlaceHolder
408,110,110,0,25,3509,5.65,18.76,9,1,Ag2Se,1.92,1,25,12.157,8.35,0,0,0,0,0,0,0,0,AgAc,SeO2,ODE,OLA,DT,PlaceHolder,PlaceHolder,PlaceHolder,PlaceHolder,PlaceHolder,PlaceHolder,PlaceHolder,PlaceHolder
409,160,160,0,8,4497,3.7,19.59,0,1,CdTe-1,1.03,1,15.625,30.394,8.35,0,0,0,0,0,0,0,0,CdAc2,TeO2,ODE,OLA,DT,PlaceHolder,PlaceHolder,PlaceHolder,PlaceHolder,PlaceHolder,PlaceHolder,PlaceHolder,PlaceHolder
410,160,160,0,16,8507,3.64,18.61,0,1,CdTe-1,1.03,1,15.625,30.394,8.35,0,0,0,0,0,0,0,0,CdAc2,TeO2,ODE,OLA,DT,PlaceHolder,PlaceHolder,PlaceHolder,PlaceHolder,PlaceHolder,PlaceHolder,PlaceHolder,PlaceHolder
411,160,160,0,24,2414,4.15,25.9,0,1,CdTe-1,1.03,1,15.625,30.394,8.35,0,0,0,0,0,0,0,0,CdAc2,TeO2,ODE,OLA,DT,PlaceHolder,PlaceHolder,PlaceHolder,PlaceHolder,PlaceHolder,PlaceHolder,PlaceHolder,PlaceHolder
412,160,160,0,32,3134,3.53,16.9,9,1,CdTe-1,1.03,1,15.625,30.394,8.35,0,0,0,0,0,0,0,0,CdAc2,TeO2,ODE,OLA,DT,PlaceHolder,PlaceHolder,PlaceHolder,PlaceHolder,PlaceHolder,PlaceHolder,PlaceHolder,PlaceHolder
413,160,160,0,40,4870,3.68,16.84,9,1,CdTe-1,1.03,1,15.625,30.394,8.35,0,0,0,0,0,0,0,0,CdAc2,TeO2,ODE,OLA,DT,PlaceHolder,PlaceHolder,PlaceHolder,PlaceHolder,PlaceHolder,PlaceHolder,PlaceHolder,PlaceHolder
