Repository: Sharpiless/Nanocrystals-Deep-Learning

## Abstract 
The synthesis model based on transformer structure for nanocrystals takes the synthesis conditions and material structure features from the synthesis recipe dataset as input. By utilizing the proposed reaction intermediate-based data augmentation, the input data was expanded **tenfold**. This resulted in the model achieving an average absolute error of **1.39 nm** in predicting nanocrystal size, and the average accuracy for predicting morphology reached **90%**.

We show the transformer model in the following:

File: data/raw_selected0128_classification_and_reg.csv (part 2 of 15)
ID,Temperature1,Temperature2,Speed,Time,T1,T2,A1,A2,B1,B2,C1,C2,D1,D2,E1,E2,F1,F2,G1,G2,H1,H2,I1,I2,J1,J2,Y1,Y2,Y3,Num,scaleplate
237,180,180,0,5,1,PbSe,2.5,PbO,2.5,Se,156.25,ODE,2.492,OLA,2.803,TOP,11.123,OA,0,PlaceHolder,0,PlaceHolder,0,PlaceHolder,0,PlaceHolder,6.64,9.15,sphere,690,0.208333333
238,180,180,0,10,1,PbSe,2.5,PbO,2.5,Se,156.25,ODE,2.492,OLA,2.803,TOP,11.123,OA,0,PlaceHolder,0,PlaceHolder,0,PlaceHolder,0,PlaceHolder,6.5,4.26,sphere,2781,0.208333333
239,180,180,0,20,1,PbSe,2.5,PbO,2.5,Se,156.25,ODE,2.492,OLA,2.803,TOP,11.123,OA,0,PlaceHolder,0,PlaceHolder,0,PlaceHolder,0,PlaceHolder,6.87,6.23,sphere,3085,0.208333333
240,180,180,0,40,1,PbSe,2.5,PbO,2.5,Se,156.25,ODE,2.492,OLA,2.803,TOP,11.123,OA,0,PlaceHolder,0,PlaceHolder,0,PlaceHolder,0,PlaceHolder,7.53,7.05,sphere,3725,0.208333333
241,180,180,0,60,1,PbSe,2.5,PbO,2.5,Se,156.25,ODE,2.492,OLA,2.803,TOP,11.123,OA,0,PlaceHolder,0,PlaceHolder,0,PlaceHolder,0,PlaceHolder,7.92,9.35,sphere,4246,0.208333333
242,180,180,0,20,1,PbSe,5,PbO,5,Se,120.1875,ODE,5.015,OLA,5.605,TOP,22.214,OA,0,PlaceHolder,0,PlaceHolder,0,PlaceHolder,0,PlaceHolder,13.42,12.06,sphere,2977,0.510204082
243,180,180,0,40,1,PbSe,5,PbO,5,Se,120.1875,ODE,5.015,OLA,5.605,TOP,22.214,OA,0,PlaceHolder,0,PlaceHolder,0,PlaceHolder,0,PlaceHolder,14.38,10.61,sphere,2158,0.261780105
244,180,180,0,60,1,PbSe,5,PbO,5,Se,120.1875,ODE,5.015,OLA,5.605,TOP,22.214,OA,0,PlaceHolder,0,PlaceHolder,0,PlaceHolder,0,PlaceHolder,14.84,12.98,sphere,1540,0.261780105
245,180,180,0,90,1,PbSe,5,PbO,5,Se,120.1875,ODE,5.015,OLA,5.605,TOP,22.214,OA,0,PlaceHolder,0,PlaceHolder,0,PlaceHolder,0,PlaceHolder,16.03,6.83,sphere,1318,0.261780105
246,180,180,0,120,1,PbSe,5,PbO,5,Se,120.1875,ODE,5.015,OLA,5.605,TOP,22.214,OA,0,PlaceHolder,0,PlaceHolder,0,PlaceHolder,0,PlaceHolder,16.87,5.83,sphere,1075,0.261780105
247,180,180,0,10,1,PbSe,5,PbO,5,Se,47.34375,ODE,5.015,OLA,5.605,TOP,22.214,OA,0,PlaceHolder,0,PlaceHolder,0,PlaceHolder,0,PlaceHolder,11.54,11.54,sphere,949,0.261780105
248,180,180,0,20,1,PbSe,5,PbO,5,Se,47.34375,ODE,5.015,OLA,5.605,TOP,22.214,OA,0,PlaceHolder,0,PlaceHolder,0,PlaceHolder,0,PlaceHolder,12.84,11.22,sphere,2088,0.261780105
249,180,180,0,40,1,PbSe,5,PbO,5,Se,47.34375,ODE,5.015,OLA,5.605,TOP,22.214,OA,0,PlaceHolder,0,PlaceHolder,0,PlaceHolder,0,PlaceHolder,13.83,9.02,sphere,1671,0.261780105
250,180,180,0,60,1,PbSe,5,PbO,5,Se,47.34375,ODE,5.015,OLA,5.605,TOP,22.214,OA,0,PlaceHolder,0,PlaceHolder,0,PlaceHolder,0,PlaceHolder,14.43,9.16,sphere,4460,0.510204082
251,180,180,0,90,1,PbSe,5,PbO,5,Se,47.34375,ODE,5.015,OLA,5.605,TOP,22.214,OA,0,PlaceHolder,0,PlaceHolder,0,PlaceHolder,0,PlaceHolder,14.9,13.07,sphere,1955,0.261780105
252,180,180,0,5,1,PbSe,5,PbO,5,Se,31.25,ODE,5.015,OLA,5.605,TOP,22.214,OA,0,PlaceHolder,0,PlaceHolder,0,PlaceHolder,0,PlaceHolder,7.91,9.58,sphere,1259,0.261780105
253,180,180,0,10,1,PbSe,5,PbO,5,Se,31.25,ODE,5.015,OLA,5.605,TOP,22.214,OA,0,PlaceHolder,0,PlaceHolder,0,PlaceHolder,0,PlaceHolder,8.91,9.09,sphere,2015,0.261780105
254,180,180,0,20,1,PbSe,5,PbO,5,Se,31.25,ODE,5.015,OLA,5.605,TOP,22.214,OA,0,PlaceHolder,0,PlaceHolder,0,PlaceHolder,0,PlaceHolder,10.2,8.4,sphere,917,0.444829351
255,180,180,0,40,1,PbSe,5,PbO,5,Se,31.25,ODE,5.015,OLA,5.605,TOP,22.214,OA,0,PlaceHolder,0,PlaceHolder,0,PlaceHolder,0,PlaceHolder,11.21,9.08,sphere,1651,0.210970464
256,180,180,0,60,1,PbSe,5,PbO,5,Se,31.25,ODE,5.015,OLA,5.605,TOP,22.214,OA,0,PlaceHolder,0,PlaceHolder,0,PlaceHolder,0,PlaceHolder,12,8.42,sphere,2324,0.261780105
257,180,180,0,5,1,PbSe,5,PbO,5,Se,15.625,ODE,5.015,OLA,5.605,TOP,22.214,OA,0,PlaceHolder,0,PlaceHolder,0,PlaceHolder,0,PlaceHolder,8.62,11.07,sphere,9592,0.477080885
258,180,180,0,10,1,PbSe,5,PbO,5,Se,15.625,ODE,5.015,OLA,5.605,TOP,22.214,OA,0,PlaceHolder,0,PlaceHolder,0,PlaceHolder,0,PlaceHolder,9.5,10.61,sphere,3290,0.261780105
259,180,180,0,20,1,PbSe,5,PbO,5,Se,15.625,ODE,5.015,OLA,5.605,TOP,22.214,OA,0,PlaceHolder,0,PlaceHolder,0,PlaceHolder,0,PlaceHolder,10.29,12.45,sphere,3858,0.261780105
260,180,180,0,40,1,PbSe,5,PbO,5,Se,15.625,ODE,5.015,OLA,5.605,TOP,22.214,OA,0,PlaceHolder,0,PlaceHolder,0,PlaceHolder,0,PlaceHolder,12.36,14.7,sphere,4453,0.510204082
261,180,180,0,60,1,PbSe,5,PbO,5,Se,15.625,ODE,5.015,OLA,5.605,TOP,22.214,OA,0,PlaceHolder,0,PlaceHolder,0,PlaceHolder,0,PlaceHolder,11.39,15.35,sphere,2684,0.261780105
262,220,220,0,5,1,PbSe,2.5,PbO,2.5,Se,156.25,ODE,2.492,OLA,2.803,TOP,11.123,OA,0,PlaceHolder,0,PlaceHolder,0,PlaceHolder,0,PlaceHolder,8.94,9.84,sphere,2822,0.261780105
263,220,220,0,10,1,PbSe,2.5,PbO,2.5,Se,156.25,ODE,2.492,OLA,2.803,TOP,11.123,OA,0,PlaceHolder,0,PlaceHolder,0,PlaceHolder,0,PlaceHolder,9.69,10.26,sphere,1692,0.261780105
264,220,220,0,20,1,PbSe,2.5,PbO,2.5,Se,156.25,ODE,2.492,OLA,2.803,TOP,11.123,OA,0,PlaceHolder,0,PlaceHolder,0,PlaceHolder,0,PlaceHolder,11.7,7.92,sphere,2349,0.510204082
265,220,220,0,40,1,PbSe,2.5,PbO,2.5,Se,156.25,ODE,2.492,OLA,2.803,TOP,11.123,OA,0,PlaceHolder,0,PlaceHolder,0,PlaceHolder,0,PlaceHolder,12.82,8.51,sphere,2643,0.510204082
266,220,220,0,60,1,PbSe,2.5,PbO,2.5,Se,156.25,ODE,2.492,OLA,2.803,TOP,11.123,OA,0,PlaceHolder,0,PlaceHolder,0,PlaceHolder,0,PlaceHolder,13.14,10.49,sphere,1790,0.261780105
267,220,220,0,5,1,PbSe,5,PbO,5,Se,120.1875,ODE,5.015,OLA,5.605,TOP,22.214,OA,0,PlaceHolder,0,PlaceHolder,0,PlaceHolder,0,PlaceHolder,9.87,16.54,sphere,5378,0.510204082
268,220,220,0,10,1,PbSe,5,PbO,5,Se,120.1875,ODE,5.015,OLA,5.605,TOP,22.214,OA,0,PlaceHolder,0,PlaceHolder,0,PlaceHolder,0,PlaceHolder,12.4,10.56,sphere,3489,0.510204082
269,220,220,0,20,1,PbSe,5,PbO,5,Se,120.1875,ODE,5.015,OLA,5.605,TOP,22.214,OA,0,PlaceHolder,0,PlaceHolder,0,PlaceHolder,0,PlaceHolder,13.84,14.46,sphere,2884,0.510204082
270,220,220,0,40,1,PbSe,5,PbO,5,Se,120.1875,ODE,5.015,OLA,5.605,TOP,22.214,OA,0,PlaceHolder,0,PlaceHolder,0,PlaceHolder,0,PlaceHolder,14.7,16.49,cube,3692,0.510204082
271,220,220,0,60,1,PbSe,5,PbO,5,Se,120.1875,ODE,5.015,OLA,5.605,TOP,22.214,OA,0,PlaceHolder,0,PlaceHolder,0,PlaceHolder,0,PlaceHolder,17.25,15.73,cube,1536,0.261780105
272,220,220,0,5,1,PbSe,5,PbO,5,Se,47.34375,ODE,5.015,OLA,5.605,TOP,22.214,OA,0,PlaceHolder,0,PlaceHolder,0,PlaceHolder,0,PlaceHolder,10.51,20.72,sphere,1187,0.261780105
273,220,220,0,10,1,PbSe,5,PbO,5,Se,47.34375,ODE,5.015,OLA,5.605,TOP,22.214,OA,0,PlaceHolder,0,PlaceHolder,0,PlaceHolder,0,PlaceHolder,13.34,12.57,cube,2280,0.510204082
274,220,220,0,20,1,PbSe,5,PbO,5,Se,47.34375,ODE,5.015,OLA,5.605,TOP,22.214,OA,0,PlaceHolder,0,PlaceHolder,0,PlaceHolder,0,PlaceHolder,13.91,18.97,cube,2030,0.261780105
275,220,220,0,40,1,PbSe,5,PbO,5,Se,47.34375,ODE,5.015,OLA,5.605,TOP,22.214,OA,0,PlaceHolder,0,PlaceHolder,0,PlaceHolder,0,PlaceHolder,15.22,14.07,cube,1451,0.261780105
276,220,220,0,60,1,PbSe,5,PbO,5,Se,47.34375,ODE,5.015,OLA,5.605,TOP,22.214,OA,0,PlaceHolder,0,PlaceHolder,0,PlaceHolder,0,PlaceHolder,15.93,11.23,cube,1956,0.261780105
277,220,220,0,6,1,PbSe,5,PbO,5,Se,31.25,ODE,5.015,OLA,5.605,TOP,22.214,OA,0,PlaceHolder,0,PlaceHolder,0,PlaceHolder,0,PlaceHolder,7.64,7.59,sphere,7127,0.510204082
278,220,220,0,10,1,PbSe,5,PbO,5,Se,31.25,ODE,5.015,OLA,5.605,TOP,22.214,OA,0,PlaceHolder,0,PlaceHolder,0,PlaceHolder,0,PlaceHolder,8.12,5.75,sphere,2363,0.261780105
279,220,220,0,20,1,PbSe,5,PbO,5,Se,31.25,ODE,5.015,OLA,5.605,TOP,22.214,OA,0,PlaceHolder,0,PlaceHolder,0,PlaceHolder,0,PlaceHolder,8.77,7.63,sphere,8674,0.510204082
280,220,220,0,40,1,PbSe,5,PbO,5,Se,31.25,ODE,5.015,OLA,5.605,TOP,22.214,OA,0,PlaceHolder,0,PlaceHolder,0,PlaceHolder,0,PlaceHolder,9.48,6.59,sphere,4605,0.261780105
281,220,220,0,60,1,PbSe,5,PbO,5,Se,31.25,ODE,5.015,OLA,5.605,TOP,22.214,OA,0,PlaceHolder,0,PlaceHolder,0,PlaceHolder,0,PlaceHolder,10.36,8.42,sphere,1959,0.261780105
282,220,220,0,5,1,PbSe,5,PbO,5,Se,15.625,ODE,5.015,OLA,5.605,TOP,22.214,OA,0,PlaceHolder,0,PlaceHolder,0,PlaceHolder,0,PlaceHolder,8.73,8.86,sphere,3282,0.261780105
283,220,220,0,10,1,PbSe,5,PbO,5,Se,15.625,ODE,5.015,OLA,5.605,TOP,22.214,OA,0,PlaceHolder,0,PlaceHolder,0,PlaceHolder,0,PlaceHolder,10.12,8.18,sphere,3593,0.261780105
284,220,220,0,20,1,PbSe,5,PbO,5,Se,15.625,ODE,5.015,OLA,5.605,TOP,22.214,OA,0,PlaceHolder,0,PlaceHolder,0,PlaceHolder,0,PlaceHolder,10.09,11.04,sphere,4282,0.261780105
285,220,220,0,40,1,PbSe,5,PbO,5,Se,15.625,ODE,5.015,OLA,5.605,TOP,22.214,OA,0,PlaceHolder,0,PlaceHolder,0,PlaceHolder,0,PlaceHolder,12.24,9.69,sphere,2083,0.510204082
286,220,220,0,60,1,PbSe,5,PbO,5,Se,15.625,ODE,5.015,OLA,5.605,TOP,22.214,OA,0,PlaceHolder,0,PlaceHolder,0,PlaceHolder,0,PlaceHolder,12.88,14.66,sphere,1009,0.261780105
287,140,140,0,10,1,PbSe,2.5,PbO,2.5,Se,156.25,ODE,2.492,OLA,2.803,TOP,11.123,OA,0,PlaceHolder,0,PlaceHolder,0,PlaceHolder,0,PlaceHolder,8.19,22.8,sphere,2640,0.261780105
288,140,140,0,20,1,PbSe,2.5,PbO,2.5,Se,156.25,ODE,2.492,OLA,2.803,TOP,11.123,OA,0,PlaceHolder,0,PlaceHolder,0,PlaceHolder,0,PlaceHolder,8.98,6.27,sphere,180,0.261780105
289,140,140,0,40,1,PbSe,2.5,PbO,2.5,Se,156.25,ODE,2.492,OLA,2.803,TOP,11.123,OA,0,PlaceHolder,0,PlaceHolder,0,PlaceHolder,0,PlaceHolder,9.17,5.12,sphere,1898,0.261780105
290,140,140,0,60,1,PbSe,2.5,PbO,2.5,Se,156.25,ODE,2.492,OLA,2.803,TOP,11.123,OA,0,PlaceHolder,0,PlaceHolder,0,PlaceHolder,0,PlaceHolder,9.36,5.18,sphere,1279,0.261780105
291,140,140,0,90,1,PbSe,2.5,PbO,2.5,Se,156.25,ODE,2.492,OLA,2.803,TOP,11.123,OA,0,PlaceHolder,0,PlaceHolder,0,PlaceHolder,0,PlaceHolder,10.13,4.76,sphere,4056,0.261780105
292,140,140,0,5,1,PbSe,5,PbO,5,Se,120.1875,ODE,5.015,OLA,5.605,TOP,22.214,OA,0,PlaceHolder,0,PlaceHolder,0,PlaceHolder,0,PlaceHolder,5.56,9.37,sphere,4381,0.261780105
293,140,140,0,10,1,PbSe,5,PbO,5,Se,120.1875,ODE,5.015,OLA,5.605,TOP,22.214,OA,0,PlaceHolder,0,PlaceHolder,0,PlaceHolder,0,PlaceHolder,6.05,7.29,sphere,7108,0.261780105
294,140,140,0,20,1,PbSe,5,PbO,5,Se,120.1875,ODE,5.015,OLA,5.605,TOP,22.214,OA,0,PlaceHolder,0,PlaceHolder,0,PlaceHolder,0,PlaceHolder,6.24,7.41,sphere,6269,0.261780105
295,140,140,0,40,1,PbSe,5,PbO,5,Se,120.1875,ODE,5.015,OLA,5.605,TOP,22.214,OA,0,PlaceHolder,0,PlaceHolder,0,PlaceHolder,0,PlaceHolder,6.36,8.09,sphere,5454,0.261780105
296,140,140,0,60,1,PbSe,5,PbO,5,Se,120.1875,ODE,5.015,OLA,5.605,TOP,22.214,OA,0,PlaceHolder,0,PlaceHolder,0,PlaceHolder,0,PlaceHolder,6.7,8.16,sphere,4059,0.261780105
297,140,140,0,5,1,PbSe,5,PbO,5,Se,47.34375,ODE,5.015,OLA,5.605,TOP,22.214,OA,0,PlaceHolder,0,PlaceHolder,0,PlaceHolder,0,PlaceHolder,5.85,6.55,sphere,3103,0.261780105
298,140,140,0,10,1,PbSe,5,PbO,5,Se,47.34375,ODE,5.015,OLA,5.605,TOP,22.214,OA,0,PlaceHolder,0,PlaceHolder,0,PlaceHolder,0,PlaceHolder,6,7.43,sphere,5894,0.261780105
299,140,140,0,20,1,PbSe,5,PbO,5,Se,47.34375,ODE,5.015,OLA,5.605,TOP,22.214,OA,0,PlaceHolder,0,PlaceHolder,0,PlaceHolder,0,PlaceHolder,5.95,6.93,sphere,5515,0.261780105
300,140,140,0,40,1,PbSe,5,PbO,5,Se,47.34375,ODE,5.015,OLA,5.605,TOP,22.214,OA,0,PlaceHolder,0,PlaceHolder,0,PlaceHolder,0,PlaceHolder,6.29,8.48,sphere,6088,0.261780105
301,140,140,0,60,1,PbSe,5,PbO,5,Se,47.34375,ODE,5.015,OLA,5.605,TOP,22.214,OA,0,PlaceHolder,0,PlaceHolder,0,PlaceHolder,0,PlaceHolder,6.93,8.18,sphere,3911,0.261780105
302,140,140,0,5,1,PbSe,5,PbO,5,Se,31.25,ODE,5.015,OLA,5.605,TOP,22.214,OA,0,PlaceHolder,0,PlaceHolder,0,PlaceHolder,0,PlaceHolder,5.4,10.32,sphere,18495,0.261780105
303,140,140,0,10,1,PbSe,5,PbO,5,Se,31.25,ODE,5.015,OLA,5.605,TOP,22.214,OA,0,PlaceHolder,0,PlaceHolder,0,PlaceHolder,0,PlaceHolder,5.64,10.07,sphere,12067,0.261780105
304,140,140,0,20,1,PbSe,5,PbO,5,Se,31.25,ODE,5.015,OLA,5.605,TOP,22.214,OA,0,PlaceHolder,0,PlaceHolder,0,PlaceHolder,0,PlaceHolder,5.83,6.83,sphere,3095,0.261780105
305,140,140,0,40,1,PbSe,5,PbO,5,Se,31.25,ODE,5.015,OLA,5.605,TOP,22.214,OA,0,PlaceHolder,0,PlaceHolder,0,PlaceHolder,0,PlaceHolder,6.12,8.16,sphere,5686,0.261780105
306,140,140,0,60,1,PbSe,5,PbO,5,Se,31.25,ODE,5.015,OLA,5.605,TOP,22.214,OA,0,PlaceHolder,0,PlaceHolder,0,PlaceHolder,0,PlaceHolder,6.65,7.99,sphere,6515,0.261780105
307,140,140,0,5,1,PbSe,5,PbO,5,Se,15.625,ODE,5.015,OLA,5.605,TOP,22.214,OA,0,PlaceHolder,0,PlaceHolder,0,PlaceHolder,0,PlaceHolder,5.38,9.89,sphere,7943,0.261780105
308,140,140,0,10,1,PbSe,5,PbO,5,Se,15.625,ODE,5.015,OLA,5.605,TOP,22.214,OA,0,PlaceHolder,0,PlaceHolder,0,PlaceHolder,0,PlaceHolder,5.54,8.28,sphere,6019,0.261780105
309,140,140,0,20,1,PbSe,5,PbO,5,Se,15.625,ODE,5.015,OLA,5.605,TOP,22.214,OA,0,PlaceHolder,0,PlaceHolder,0,PlaceHolder,0,PlaceHolder,6,7.96,sphere,4045,0.261780105
310,140,140,0,40,1,PbSe,5,PbO,5,Se,15.625,ODE,5.015,OLA,5.605,TOP,22.214,OA,0,PlaceHolder,0,PlaceHolder,0,PlaceHolder,0,PlaceHolder,6.61,9.07,sphere,3298,0.261780105
311,140,140,0,60,1,PbSe,5,PbO,5,Se,15.625,ODE,5.015,OLA,5.605,TOP,22.214,OA,0,PlaceHolder,0,PlaceHolder,0,PlaceHolder,0,PlaceHolder,6.83,9.6,sphere,4691,0.261780105
312,200,200,0,5,1,PbSe,2.5,PbO,2.5,Se,156.25,ODE,2.492,OLA,2.803,TOP,11.123,OA,0,PlaceHolder,0,PlaceHolder,0,PlaceHolder,0,PlaceHolder,9.17,9.48,sphere,10195,0.510204082
313,200,200,0,10,1,PbSe,2.5,PbO,2.5,Se,156.25,ODE,2.492,OLA,2.803,TOP,11.123,OA,0,PlaceHolder,0,PlaceHolder,0,PlaceHolder,0,PlaceHolder,9.79,10.39,sphere,849,0.261780105
314,200,200,0,20,1,PbSe,2.5,PbO,2.5,Se,156.25,ODE,2.492,OLA,2.803,TOP,11.123,OA,0,PlaceHolder,0,PlaceHolder,0,PlaceHolder,0,PlaceHolder,11.37,7.37,sphere,2664,0.261780105
315,200,200,0,40,1,PbSe,2.5,PbO,2.5,Se,156.25,ODE,2.492,OLA,2.803,TOP,11.123,OA,0,PlaceHolder,0,PlaceHolder,0,PlaceHolder,0,PlaceHolder,12.37,7.98,sphere,1981,0.261780105
316,200,200,0,60,1,PbSe,2.5,PbO,2.5,Se,156.25,ODE,2.492,OLA,2.803,TOP,11.123,OA,0,PlaceHolder,0,PlaceHolder,0,PlaceHolder,0,PlaceHolder,12.93,8.89,sphere,711,0.261780105
317,200,200,0,20,1,PbSe,5,PbO,5,Se,120.1875,ODE,5.015,OLA,5.605,TOP,22.214,OA,0,PlaceHolder,0,PlaceHolder,0,PlaceHolder,0,PlaceHolder,10.02,17.35,sphere,496,0.261780105
318,200,200,0,40,1,PbSe,5,PbO,5,Se,120.1875,ODE,5.015,OLA,5.605,TOP,22.214,OA,0,PlaceHolder,0,PlaceHolder,0,PlaceHolder,0,PlaceHolder,12.77,16.38,sphere,826,0.431754405
319,200,200,0,60,1,PbSe,5,PbO,5,Se,120.1875,ODE,5.015,OLA,5.605,TOP,22.214,OA,0,PlaceHolder,0,PlaceHolder,0,PlaceHolder,0,PlaceHolder,13.07,13.13,sphere,3096,0.510204082
320,200,200,0,90,1,PbSe,5,PbO,5,Se,120.1875,ODE,5.015,OLA,5.605,TOP,22.214,OA,0,PlaceHolder,0,PlaceHolder,0,PlaceHolder,0,PlaceHolder,14.17,17.91,sphere,310,0.261780105
321,200,200,0,120,1,PbSe,5,PbO,5,Se,120.1875,ODE,5.015,OLA,5.605,TOP,22.214,OA,0,PlaceHolder,0,PlaceHolder,0,PlaceHolder,0,PlaceHolder,16.72,13.12,sphere,3198,0.859349545
322,200,200,0,10,1,PbSe,5,PbO,5,Se,47.34375,ODE,5.015,OLA,5.605,TOP,22.214,OA,0,PlaceHolder,0,PlaceHolder,0,PlaceHolder,0,PlaceHolder,9.49,15.11,sphere,4170,0.261780105
323,200,200,0,20,1,PbSe,5,PbO,5,Se,47.34375,ODE,5.015,OLA,5.605,TOP,22.214,OA,0,PlaceHolder,0,PlaceHolder,0,PlaceHolder,0,PlaceHolder,10.54,16.86,sphere,2497,0.261780105
324,200,200,0,40,1,PbSe,5,PbO,5,Se,47.34375,ODE,5.015,OLA,5.605,TOP,22.214,OA,0,PlaceHolder,0,PlaceHolder,0,PlaceHolder,0,PlaceHolder,12.4,11.94,sphere,517,0.261780105
325,200,200,0,60,1,PbSe,5,PbO,5,Se,47.34375,ODE,5.015,OLA,5.605,TOP,22.214,OA,0,PlaceHolder,0,PlaceHolder,0,PlaceHolder,0,PlaceHolder,12.97,8.93,sphere,4856,0.510204082
326,200,200,0,90,1,PbSe,5,PbO,5,Se,47.34375,ODE,5.015,OLA,5.605,TOP,22.214,OA,0,PlaceHolder,0,PlaceHolder,0,PlaceHolder,0,PlaceHolder,12.93,16.01,sphere,1683,0.261780105
327,200,200,0,5,1,PbSe,5,PbO,5,Se,31.25,ODE,5.015,OLA,5.605,TOP,22.214,OA,0,PlaceHolder,0,PlaceHolder,0,PlaceHolder,0,PlaceHolder,9.53,16.51,sphere,7644,0.510204082
328,200,200,0,10,1,PbSe,5,PbO,5,Se,31.25,ODE,5.015,OLA,5.605,TOP,22.214,OA,0,PlaceHolder,0,PlaceHolder,0,PlaceHolder,0,PlaceHolder,10.61,14.01,sphere,2068,0.261780105
329,200,200,0,20,1,PbSe,5,PbO,5,Se,31.25,ODE,5.015,OLA,5.605,TOP,22.214,OA,0,PlaceHolder,0,PlaceHolder,0,PlaceHolder,0,PlaceHolder,11.5,9.34,sphere,1452,0.261780105
330,200,200,0,40,1,PbSe,5,PbO,5,Se,31.25,ODE,5.015,OLA,5.605,TOP,22.214,OA,0,PlaceHolder,0,PlaceHolder,0,PlaceHolder,0,PlaceHolder,13.12,8.78,sphere,1457,0.510204082
331,200,200,0,60,1,PbSe,5,PbO,5,Se,31.25,ODE,5.015,OLA,5.605,TOP,22.214,OA,0,PlaceHolder,0,PlaceHolder,0,PlaceHolder,0,PlaceHolder,13.8,7.17,sphere,1677,0.261780105
332,200,200,0,5,1,PbSe,5,PbO,5,Se,15.625,ODE,5.015,OLA,5.605,TOP,22.214,OA,0,PlaceHolder,0,PlaceHolder,0,PlaceHolder,0,PlaceHolder,9.95,8.25,sphere,3256,0.261780105
333,200,200,0,10,1,PbSe,5,PbO,5,Se,15.625,ODE,5.015,OLA,5.605,TOP,22.214,OA,0,PlaceHolder,0,PlaceHolder,0,PlaceHolder,0,PlaceHolder,11.06,15.66,sphere,1417,0.261780105
334,200,200,0,20,1,PbSe,5,PbO,5,Se,15.625,ODE,5.015,OLA,5.605,TOP,22.214,OA,0,PlaceHolder,0,PlaceHolder,0,PlaceHolder,0,PlaceHolder,12.47,13.14,sphere,1470,0.261780105
335,200,200,0,40,1,PbSe,5,PbO,5,Se,15.625,ODE,5.015,OLA,5.605,TOP,22.214,OA,0,PlaceHolder,0,PlaceHolder,0,PlaceHolder,0,PlaceHolder,13.34,11.48,sphere,788,0.261780105
336,200,200,0,60,1,PbSe,5,PbO,5,Se,15.625,ODE,5.015,OLA,5.605,TOP,22.214,OA,0,PlaceHolder,0,PlaceHolder,0,PlaceHolder,0,PlaceHolder,13.77,11.46,sphere,793,0.261780105
337,160,160,0,10,1,PbSe,0.5,PbCO3,0.5,Se,37.5,ODE,24.315,OLA,0.561,TOP,6.302,OA,0,PlaceHolder,0,PlaceHolder,0,PlaceHolder,0,PlaceHolder,8.76,9.71,sphere,457,0.12987013
338,160,160,0,5,1,PbSe,3,PbBr2,1.5,Se,65.625,ODE,13.677,OLA,1.682,TOP,11.343,OA,0,PlaceHolder,0,PlaceHolder,0,PlaceHolder,0,PlaceHolder,6.89,9.59,sphere,2095,0.137931034
339,160,160,0,5,1,PbSe,5,PbO,3.3,Se,93.75,ODE,15.197,OLA,3.699,TOP,28.358,OA,0,PlaceHolder,0,PlaceHolder,0,PlaceHolder,0,PlaceHolder,8.45,6.73,sphere,3398,0.137931034
340,140,140,0,15,1,PbSe,5,PbO,3,Se,46.875,ODE,5.015,OLA,3.363,TOP,22.214,OA,0,PlaceHolder,0,PlaceHolder,0,PlaceHolder,0,PlaceHolder,8.93,7.46,sphere,3215,0.232665925
341,150,150,0,5,1,PbSe,5,PbO,3,Se,46.875,ODE,5.015,OLA,3.363,TOP,22.214,OA,0,PlaceHolder,0,PlaceHolder,0,PlaceHolder,0,PlaceHolder,10.01,11.47,sphere,551,0.213681354
342,150,150,0,7,1,PbSe,5,PbO,3,Se,46.875,ODE,5.015,OLA,3.363,TOP,22.214,OA,0,PlaceHolder,0,PlaceHolder,0,PlaceHolder,0,PlaceHolder,10.67,11.39,rhombus,1072,0.277777778
343,150,150,0,10,1,PbSe,5,PbO,3,Se,46.875,ODE,5.015,OLA,3.363,TOP,22.214,OA,0,PlaceHolder,0,PlaceHolder,0,PlaceHolder,0,PlaceHolder,10.58,9.6,rhombus,5851,0.257059742
344,150,150,0,15,1,PbSe,5,PbO,3,Se,46.875,ODE,5.015,OLA,3.363,TOP,22.214,OA,0,PlaceHolder,0,PlaceHolder,0,PlaceHolder,0,PlaceHolder,11.53,12.57,rhombus,1434,0.255402299
345,240,240,0,10,1,PbSe,6,PbO,3,Se,75.9375,ODE,3.363,TOP,3.029,DPP,13.234,OA,0,PlaceHolder,0,PlaceHolder,0,PlaceHolder,0,PlaceHolder,24.17,14.03,cube,52,1.666666667
346,180,180,0,10,1,PbSe,1,PbI2,1,SnOct2,2,Se,46.875,ODE,9.118,OLA,2.242,TOP,0,PlaceHolder,0,PlaceHolder,0,PlaceHolder,0,PlaceHolder,56.67,21.77,rhombus,66,0.429184549
347,200,200,0,2,1,PbS,5,PbO,5,S,93.75,ODE,5.605,TOP,22.214,OA,0,PlaceHolder,0,PlaceHolder,0,PlaceHolder,0,PlaceHolder,0,PlaceHolder,69.42,21.47,four-pointed star,720,1.578507533
348,200,200,0,5,1,PbS,5,PbO,5,S,93.75,ODE,5.605,TOP,22.214,OA,0,PlaceHolder,0,PlaceHolder,0,PlaceHolder,0,PlaceHolder,0,PlaceHolder,86.19,11.04,flower shape,613,1.736111111
349,200,200,0,10,1,PbS,5,PbO,5,S,93.75,ODE,5.605,TOP,22.214,OA,0,PlaceHolder,0,PlaceHolder,0,PlaceHolder,0,PlaceHolder,0,PlaceHolder,150.39,65.11,rod,161,1.736111111
350,200,200,0,15,1,PbS,5,PbO,5,S,93.75,ODE,5.605,TOP,22.214,OA,0,PlaceHolder,0,PlaceHolder,0,PlaceHolder,0,PlaceHolder,0,PlaceHolder,115.18,32.5,six-pointed star,398,1.736111111
351,220,220,0,5,1,PbS,5,PbO,5,S,93.75,ODE,5.605,TOP,22.214,OA,0,PlaceHolder,0,PlaceHolder,0,PlaceHolder,0,PlaceHolder,0,PlaceHolder,69.03,21.24,six-pointed star,385,1.129943503
352,200,200,0,20,1,PbS,5,PbO,5,S,93.75,ODE,5.605,TOP,22.214,OA,0,PlaceHolder,0,PlaceHolder,0,PlaceHolder,0,PlaceHolder,0,PlaceHolder,125.19,16.39,flower shape,940,1.736111111
353,220,220,0,10,1,PbS,5,PbO,5,S,93.75,ODE,5.605,TOP,22.214,OA,0,PlaceHolder,0,PlaceHolder,0,PlaceHolder,0,PlaceHolder,0,PlaceHolder,108.57,51.1,six-pointed star,973,1.736111111
354,160,160,0,5,1,PbS,5,PbO,5,S,93.75,ODE,14.367,DPP,22.214,OA,0,PlaceHolder,0,PlaceHolder,0,PlaceHolder,0,PlaceHolder,0,PlaceHolder,13.54,26.94,rectangle,524,0.261780105
355,160,160,0,2,1,PbS,5,PbO,5,S,93.75,ODE,2.803,TOP,7.184,DPP,22.214,OA,0,PlaceHolder,0,PlaceHolder,0,PlaceHolder,0,PlaceHolder,17.04,19.89,rectangle,1968,0.510204082
356,180,180,0,1,1,PbS,5,PbO,5,S,93.75,ODE,2.803,TOP,7.184,DPP,22.214,OA,0,PlaceHolder,0,PlaceHolder,0,PlaceHolder,0,PlaceHolder,13.12,18.59,cube,1858,0.261780105
357,120,120,0,0.33,1,PbS,9,PbCl2,0.75,S,15.625,ODE,22.795,OLA,0,PlaceHolder,0,PlaceHolder,0,PlaceHolder,0,PlaceHolder,0,PlaceHolder,0,PlaceHolder,5.68,22.2,sphere,2600,0.208333333
358,120,120,0,0.33,1,PbS,4,PbO,1,S,62.5,ODE,15.197,OLA,17.803,OA,0,PlaceHolder,0,PlaceHolder,0,PlaceHolder,0,PlaceHolder,0,PlaceHolder,4.44,10.36,sphere,9342,0.208333333
359,120,120,0,1,1,PbS,4,PbO,1,S,62.5,ODE,15.197,OLA,17.803,OA,0,PlaceHolder,0,PlaceHolder,0,PlaceHolder,0,PlaceHolder,0,PlaceHolder,5,11.91,sphere,13483,0.208333333
360,120,120,0,3,1,PbS,4,PbO,1,S,62.5,ODE,15.197,OLA,17.803,OA,0,PlaceHolder,0,PlaceHolder,0,PlaceHolder,0,PlaceHolder,0,PlaceHolder,5.77,14.5,sphere,6347,0.208333333
361,120,120,0,5,1,PbS,4,PbO,1,S,62.5,ODE,15.197,OLA,17.803,OA,0,PlaceHolder,0,PlaceHolder,0,PlaceHolder,0,PlaceHolder,0,PlaceHolder,9.15,9.52,sphere,2068,0.208333333
362,120,120,0,10,1,PbS,4,PbO,1,S,62.5,ODE,15.197,OLA,17.803,OA,0,PlaceHolder,0,PlaceHolder,0,PlaceHolder,0,PlaceHolder,0,PlaceHolder,5.96,16.92,sphere,6892,0.208333333
363,120,120,0,20,1,PbS,4,PbO,1,S,62.5,ODE,15.197,OLA,17.803,OA,0,PlaceHolder,0,PlaceHolder,0,PlaceHolder,0,PlaceHolder,0,PlaceHolder,5.9,19.4,sphere,5082,0.208333333
364,120,120,0,40,1,PbS,4,PbO,1,S,62.5,ODE,15.197,OLA,17.803,OA,0,PlaceHolder,0,PlaceHolder,0,PlaceHolder,0,PlaceHolder,0,PlaceHolder,6.26,12.39,sphere,12105,0.277777778
365,140,140,0,0.33,1,PbS,4,PbO,1,S,62.5,ODE,15.197,OLA,17.803,OA,0,PlaceHolder,0,PlaceHolder,0,PlaceHolder,0,PlaceHolder,0,PlaceHolder,5.02,12.84,sphere,6265,0.137931034
366,140,140,0,1,1,PbS,4,PbO,1,S,62.5,ODE,15.197,OLA,17.803,OA,0,PlaceHolder,0,PlaceHolder,0,PlaceHolder,0,PlaceHolder,0,PlaceHolder,6,14.79,sphere,3447,0.137931034
367,140,140,0,3,1,PbS,4,PbO,1,S,62.5,ODE,15.197,OLA,17.803,OA,0,PlaceHolder,0,PlaceHolder,0,PlaceHolder,0,PlaceHolder,0,PlaceHolder,7.14,12.16,rhombus,3794,0.137931034
368,140,140,0,5,1,PbS,4,PbO,1,S,62.5,ODE,15.197,OLA,17.803,OA,0,PlaceHolder,0,PlaceHolder,0,PlaceHolder,0,PlaceHolder,0,PlaceHolder,9.92,9.78,rhombus,2905,0.137931034
369,140,140,0,10,1,PbS,4,PbO,1,S,62.5,ODE,15.197,OLA,17.803,OA,0,PlaceHolder,0,PlaceHolder,0,PlaceHolder,0,PlaceHolder,0,PlaceHolder,6.03,15.95,sphere,3967,0.137931034
370,140,140,0,20,1,PbS,4,PbO,1,S,62.5,ODE,15.197,OLA,17.803,OA,0,PlaceHolder,0,PlaceHolder,0,PlaceHolder,0,PlaceHolder,0,PlaceHolder,6.35,14.78,sphere,6327,0.137931034
371,140,140,0,40,1,PbS,4,PbO,1,S,62.5,ODE,15.197,OLA,17.803,OA,0,PlaceHolder,0,PlaceHolder,0,PlaceHolder,0,PlaceHolder,0,PlaceHolder,6.42,13.61,sphere,6382,0.137931034
372,160,160,0,1,1,PbS,4,PbO,1,S,62.5,ODE,15.197,OLA,17.803,OA,0,PlaceHolder,0,PlaceHolder,0,PlaceHolder,0,PlaceHolder,0,PlaceHolder,7.61,8.68,cube,5177,0.137931034
373,160,160,0,5,1,PbS,4,PbO,1,S,62.5,ODE,15.197,OLA,17.803,OA,0,PlaceHolder,0,PlaceHolder,0,PlaceHolder,0,PlaceHolder,0,PlaceHolder,7.5,14.09,sphere,5898,0.137931034
374,160,160,0,10,1,PbS,4,PbO,1,S,62.5,ODE,15.197,OLA,17.803,OA,0,PlaceHolder,0,PlaceHolder,0,PlaceHolder,0,PlaceHolder,0,PlaceHolder,6.43,13.69,sphere,8256,0.137931034
375,160,160,0,20,1,PbS,4,PbO,1,S,62.5,ODE,15.197,OLA,17.803,OA,0,PlaceHolder,0,PlaceHolder,0,PlaceHolder,0,PlaceHolder,0,PlaceHolder,8.91,8.78,cube,4560,0.137931034
376,160,160,0,40,1,PbS,4,PbO,1,S,62.5,ODE,15.197,OLA,17.803,OA,0,PlaceHolder,0,PlaceHolder,0,PlaceHolder,0,PlaceHolder,0,PlaceHolder,6.95,9.09,cube,7128,0.137931034
377,160,160,0,60,1,PbS,4,PbO,1,S,62.5,ODE,15.197,OLA,17.803,OA,0,PlaceHolder,0,PlaceHolder,0,PlaceHolder,0,PlaceHolder,0,PlaceHolder,9.59,8.6,cube,3828,0.137931034
378,180,180,0,1,1,PbS,4,PbO,1,S,62.5,ODE,15.197,OLA,17.803,OA,0,PlaceHolder,0,PlaceHolder,0,PlaceHolder,0,PlaceHolder,0,PlaceHolder,8.39,8.4,cube,4812,0.137931034
379,180,180,0,5,1,PbS,4,PbO,1,S,62.5,ODE,15.197,OLA,17.803,OA,0,PlaceHolder,0,PlaceHolder,0,PlaceHolder,0,PlaceHolder,0,PlaceHolder,8.59,17.88,cube,4698,0.137931034
380,180,180,0,10,1,PbS,4,PbO,1,S,62.5,ODE,15.197,OLA,17.803,OA,0,PlaceHolder,0,PlaceHolder,0,PlaceHolder,0,PlaceHolder,0,PlaceHolder,7.11,15.21,sphere,6872,0.137931034
381,180,180,0,20,1,PbS,4,PbO,1,S,62.5,ODE,15.197,OLA,17.803,OA,0,PlaceHolder,0,PlaceHolder,0,PlaceHolder,0,PlaceHolder,0,PlaceHolder,8.98,18.24,sphere,7429,0.137931034
382,180,180,0,40,1,PbS,4,PbO,1,S,62.5,ODE,15.197,OLA,17.803,OA,0,PlaceHolder,0,PlaceHolder,0,PlaceHolder,0,PlaceHolder,0,PlaceHolder,7.81,16.06,sphere,5591,0.137931034
383,180,180,0,60,1,PbS,4,PbO,1,S,62.5,ODE,15.197,OLA,17.803,OA,0,PlaceHolder,0,PlaceHolder,0,PlaceHolder,0,PlaceHolder,0,PlaceHolder,9.99,22.08,sphere,3611,0.137931034
384,280,280,0,1.5,1,CdSe-1,1,CdO,0.5,Se,156.90625,ODE,8.98,OA,0,PlaceHolder,0,PlaceHolder,0,PlaceHolder,0,PlaceHolder,0,PlaceHolder,0,PlaceHolder,5.04,13.37,sphere,1344,0.173010381
385,290,290,0,10,1,ZnSe,1,ZnSA2,2.5,Se,27.28158493,PL,0,PlaceHolder,0,PlaceHolder,0,PlaceHolder,0,PlaceHolder,0,PlaceHolder,0,PlaceHolder,0,PlaceHolder,4.66,19.01,sphere,273,0.158730159
386,300,300,0,25,1,ZnSe,0.4,ZnAc2,0.2,Se,23.80938321,PL,3.04,OLA,0.288,DPP,1.26,OA,0,PlaceHolder,0,PlaceHolder,0,PlaceHolder,0,PlaceHolder,3.51,18.65,sphere,12,0.073972111
387,300,300,0,30,1,ZnSe,0.4,ZnAc2,0.2,Se,24.30541203,PL,3.04,OLA,0.288,DPP,0.632,OA,0,PlaceHolder,0,PlaceHolder,0,PlaceHolder,0,PlaceHolder,4.66,14.66,sphere,2048,0.259067358
388,300,300,0,30,1,ZnSe,0.4,ZnAc2,0.2,Se,24.80144085,PL,3.04,OLA,0.288,DPP,0,PlaceHolder,0,PlaceHolder,0,PlaceHolder,0,PlaceHolder,0,PlaceHolder,6.55,25.04,sphere,626,0.096402972
389,240,240,0,10,1,SnSe,6,SnO,3,Se,72.8125,ODE,3.039,OLA,3.363,TOP,3.029,DPP,13.234,OA,0,PlaceHolder,0,PlaceHolder,0,PlaceHolder,592.03,77.92,Irregular shape,26,2.833333333
390,160,160,0,5,1,SnSe,1,SnOct2,1,SeO2,31.25,ODE,24.011,OLA,15.754,OA,12.525,DT,0,PlaceHolder,0,PlaceHolder,0,PlaceHolder,0,PlaceHolder,17.49,38.76,rod,510,0.263888889
391,160,160,0,10,1,SnSe,1,SnOct2,1,SeO2,31.25,ODE,24.011,OLA,15.754,OA,12.525,DT,0,PlaceHolder,0,PlaceHolder,0,PlaceHolder,0,PlaceHolder,24.54,44.08,rod,224,0.277777778
392,160,160,0,20,1,SnSe,1,SnOct2,1,SeO2,31.25,ODE,24.011,OLA,15.754,OA,12.525,DT,0,PlaceHolder,0,PlaceHolder,0,PlaceHolder,0,PlaceHolder,30.72,49.38,rod,163,0.257936508
393,160,160,0,40,1,SnSe,1,SnOct2,1,SeO2,31.25,ODE,24.011,OLA,15.754,OA,12.525,DT,0,PlaceHolder,0,PlaceHolder,0,PlaceHolder,0,PlaceHolder,23.29,54.48,rod,104,0.277777778
394,160,160,0,60,1,SnSe,1,SnOct2,1,SeO2,31.25,ODE,24.011,OLA,15.754,OA,12.525,DT,0,PlaceHolder,0,PlaceHolder,0,PlaceHolder,0,PlaceHolder,19.43,41.25,rod,415,0.277777778
395,190,190,0,3,1,SnSe,1,SnOct2,1,SeO2,31.25,ODE,24.011,OLA,15.754,OA,12.525,DT,0,PlaceHolder,0,PlaceHolder,0,PlaceHolder,0,PlaceHolder,25.54,38.59,rod,301,0.277777778
396,190,190,0,8,1,SnSe,1,SnOct2,1,SeO2,31.25,ODE,24.011,OLA,15.754,OA,12.525,DT,0,PlaceHolder,0,PlaceHolder,0,PlaceHolder,0,PlaceHolder,26.84,39.25,rod,473,0.277777778
397,190,190,0,15,1,SnSe,1,SnOct2,1,SeO2,31.25,ODE,24.011,OLA,15.754,OA,12.525,DT,0,PlaceHolder,0,PlaceHolder,0,PlaceHolder,0,PlaceHolder,34.31,44.54,rod,296,0.242987137
398,190,190,0,30,1,SnSe,1,SnOct2,1,SeO2,31.25,ODE,24.011,OLA,15.754,OA,12.525,DT,0,PlaceHolder,0,PlaceHolder,0,PlaceHolder,0,PlaceHolder,47.9,53.28,rod,10,0.277777778
399,190,190,0,46,1,SnSe,1,SnOct2,1,SeO2,31.25,ODE,24.011,OLA,15.754,OA,12.525,DT,0,PlaceHolder,0,PlaceHolder,0,PlaceHolder,0,PlaceHolder,37.25,39.33,rod,179,0.347222222
400,120,120,0,5,1,Ag2Se,1.12,AgAc,1,SeO2,37.5,ODE,6.079,OLA,8.35,DT,0,PlaceHolder,0,PlaceHolder,0,PlaceHolder,0,PlaceHolder,0,PlaceHolder,7.18,14.27,sphere,1009,0.137931034
401,120,120,0,10,1,Ag2Se,1.12,AgAc,1,SeO2,37.5,ODE,6.079,OLA,8.35,DT,0,PlaceHolder,0,PlaceHolder,0,PlaceHolder,0,PlaceHolder,0,PlaceHolder,8.83,7.77,sphere,1180,0.277777778
402,120,120,0,15,1,Ag2Se,1.12,AgAc,1,SeO2,37.5,ODE,6.079,OLA,8.35,DT,0,PlaceHolder,0,PlaceHolder,0,PlaceHolder,0,PlaceHolder,0,PlaceHolder,7.26,10.9,sphere,4004,0.137931034
403,120,120,0,20,1,Ag2Se,1.12,AgAc,1,SeO2,37.5,ODE,6.079,OLA,8.35,DT,0,PlaceHolder,0,PlaceHolder,0,PlaceHolder,0,PlaceHolder,0,PlaceHolder,7.05,9.48,sphere,1367,0.137931034
404,110,110,0,5,1,Ag2Se,1.92,AgAc,1,SeO2,25,ODE,12.157,OLA,8.35,DT,0,PlaceHolder,0,PlaceHolder,0,PlaceHolder,0,PlaceHolder,0,PlaceHolder,6.11,15.6,sphere,4303,0.137931034
405,110,110,0,10,1,Ag2Se,1.92,AgAc,1,SeO2,25,ODE,12.157,OLA,8.35,DT,0,PlaceHolder,0,PlaceHolder,0,PlaceHolder,0,PlaceHolder,0,PlaceHolder,6.28,17.91,sphere,3254,0.137931034
406,110,110,0,15,1,Ag2Se,1.92,AgAc,1,SeO2,25,ODE,12.157,OLA,8.35,DT,0,PlaceHolder,0,PlaceHolder,0,PlaceHolder,0,PlaceHolder,0,PlaceHolder,6.73,15.46,sphere,3588,0.137931034
407,110,110,0,20,1,Ag2Se,1.92,AgAc,1,SeO2,25,ODE,12.157,OLA,8.35,DT,0,PlaceHolder,0,PlaceHolder,0,PlaceHolder,0,PlaceHolder,0,PlaceHolder,7.33,12.2,sphere,6230,0.166666667
408,110,110,0,25,1,Ag2Se,1.92,AgAc,1,SeO2,25,ODE,12.157,OLA,8.35,DT,0,PlaceHolder,0,PlaceHolder,0,PlaceHolder,0,PlaceHolder,0,PlaceHolder,5.65,18.76,sphere,3509,0.137931034
409,160,160,0,8,1,CdTe-1,1.03,CdAc2,1,TeO2,15.625,ODE,30.394,OLA,8.35,DT,0,PlaceHolder,0,PlaceHolder,0,PlaceHolder,0,PlaceHolder,0,PlaceHolder,3.7,19.59,Irregular shape,4497,0.137931034
410,160,160,0,16,1,CdTe-1,1.03,CdAc2,1,TeO2,15.625,ODE,30.394,OLA,8.35,DT,0,PlaceHolder,0,PlaceHolder,0,PlaceHolder,0,PlaceHolder,0,PlaceHolder,3.64,18.61,Irregular shape,8507,0.137931034
411,160,160,0,24,1,CdTe-1,1.03,CdAc2,1,TeO2,15.625,ODE,30.394,OLA,8.35,DT,0,PlaceHolder,0,PlaceHolder,0,PlaceHolder,0,PlaceHolder,0,PlaceHolder,4.15,25.9,Irregular shape,2414,0.137931034
412,160,160,0,32,1,CdTe-1,1.03,CdAc2,1,TeO2,15.625,ODE,30.394,OLA,8.35,DT,0,PlaceHolder,0,PlaceHolder,0,PlaceHolder,0,PlaceHolder,0,PlaceHolder,3.53,16.9,sphere,3134,0.137931034
413,160,160,0,40,1,CdTe-1,1.03,CdAc2,1,TeO2,15.625,ODE,30.394,OLA,8.35,DT,0,PlaceHolder,0,PlaceHolder,0,PlaceHolder,0,PlaceHolder,0,PlaceHolder,3.68,16.84,sphere,4870,0.137931034
414,160,160,0,48,1,CdTe-1,1.03,CdAc2,1,TeO2,15.625,ODE,30.394,OLA,8.35,DT,0,PlaceHolder,0,PlaceHolder,0,PlaceHolder,0,PlaceHolder,0,PlaceHolder,3.49,15.07,sphere,3426,0.137931034
415,160,160,0,5,1,PbTe,0.962,PbCl2,1,TeO2,31.25,ODE,6.079,OLA,12.604,OA,8.35,DT,0,PlaceHolder,0,PlaceHolder,0,PlaceHolder,0,PlaceHolder,27.89,24.75,cube,1344,0.416666667
416,160,160,0,10,1,PbTe,0.962,PbCl2,1,TeO2,31.25,ODE,6.079,OLA,12.604,OA,8.35,DT,0,PlaceHolder,0,PlaceHolder,0,PlaceHolder,0,PlaceHolder,32.55,24.65,cube,460,0.328282828
417,160,160,0,15,1,PbTe,0.962,PbCl2,1,TeO2,31.25,ODE,6.079,OLA,12.604,OA,8.35,DT,0,PlaceHolder,0,PlaceHolder,0,PlaceHolder,0,PlaceHolder,32.95,21.61,cube,1273,0.344202899
418,160,160,0,20,1,PbTe,0.962,PbCl2,1,TeO2,31.25,ODE,6.079,OLA,12.604,OA,8.35,DT,0,PlaceHolder,0,PlaceHolder,0,PlaceHolder,0,PlaceHolder,33.46,20.14,cube,1588,0.39021164
419,160,160,0,25,1,PbTe,0.962,PbCl2,1,TeO2,31.25,ODE,6.079,OLA,12.604,OA,8.35,DT,0,PlaceHolder,0,PlaceHolder,0,PlaceHolder,0,PlaceHolder,34.27,21.88,cube,263,0.291666667
420,160,160,0,5,1,PbTe,1.011,PbBr2,1,TeO2,31.25,ODE,6.079,OLA,12.604,OA,8.35,DT,0,PlaceHolder,0,PlaceHolder,0,PlaceHolder,0,PlaceHolder,12.46,18.32,cube,2564,0.277777778
421,160,160,0,10,1,PbTe,1.011,PbBr2,1,TeO2,31.25,ODE,6.079,OLA,12.604,OA,8.35,DT,0,PlaceHolder,0,PlaceHolder,0,PlaceHolder,0,PlaceHolder,12.17,12.05,cube,11429,0.277777778
422,160,160,0,15,1,PbTe,1.011,PbBr2,1,TeO2,31.25,ODE,6.079,OLA,12.604,OA,8.35,DT,0,PlaceHolder,0,PlaceHolder,0,PlaceHolder,0,PlaceHolder,12.81,10.47,cube,1259,0.137931034
423,160,160,0,20,1,PbTe,1.011,PbBr2,1,TeO2,31.25,ODE,6.079,OLA,12.604,OA,8.35,DT,0,PlaceHolder,0,PlaceHolder,0,PlaceHolder,0,PlaceHolder,12.84,11.49,cube,1176,0.137931034
424,160,160,0,25,1,PbTe,1.011,PbBr2,1,TeO2,31.25,ODE,6.079,OLA,12.604,OA,8.35,DT,0,PlaceHolder,0,PlaceHolder,0,PlaceHolder,0,PlaceHolder,13.19,11.35,cube,1100,0.137931034
425,250,250,0,240,1,InP,0.5,InAc3,0.5,PCl3,96.875,ODE,1.5,SA,0,PlaceHolder,0,PlaceHolder,0,PlaceHolder,0,PlaceHolder,0,PlaceHolder,0,PlaceHolder,3.5,14.28,Irregular shape,,
426,180,180,0,10,1,InP,0.4,InAc3,0.2,(TMS)3P,2,PEG,1.121,TOP,1.7,MA,0,PlaceHolder,0,PlaceHolder,0,PlaceHolder,0,PlaceHolder,0,PlaceHolder,3.7,10.81,sphere,100,
427,315,315,0,20,1,InP,4,InAc3,2,(TMS)3P,31.6875,ODE,14.5,OA,0,PlaceHolder,0,PlaceHolder,0,PlaceHolder,0,PlaceHolder,0,PlaceHolder,0,PlaceHolder,3.1,9.67,sphere,,
428,280,280,0,20,1,InP,0.2,InAc3,0.1,(TMS)3P,31.25,ODE,1.121,TOP,0.6,PA,0,PlaceHolder,0,PlaceHolder,0,PlaceHolder,0,PlaceHolder,0,PlaceHolder,3.26,5.21,Irregular shape,200,
429,270,270,0,10,1,InP,0.7,InAc3,0.35,(TMS)3P,125,ODE,2.1,PA,0,PlaceHolder,0,PlaceHolder,0,PlaceHolder,0,PlaceHolder,0,PlaceHolder,0,PlaceHolder,2.7,18.51,Irregular shape,305,
430,280,260,0,40,1,InP,4,InAc3,0.2,(TMS)3P,312.5,ODE,22.42,TOP,12,PA,0,PlaceHolder,0,PlaceHolder,0,PlaceHolder,0,PlaceHolder,0,PlaceHolder,2.7,11.11,Irregular shape,130,
431,240,240,0,60,1,InP,0.6,InAc3,1.2,ZnAc2,0.4,(TMS)3P,31.25,ODE,2.242,TOP,2.4,OA,1.8,LA,0,PlaceHolder,0,PlaceHolder,0,PlaceHolder,2,12,Irregular shape,88,
432,200,150,0,30,1,InP,0.079,InAc3,0.079,(TMS)3P,21.875,ODE,1.81,OCT,0.26,MA,0,PlaceHolder,0,PlaceHolder,0,PlaceHolder,0,PlaceHolder,0,PlaceHolder,2.1,19.04,Irregular shape,,
433,270,270,0,180,1,InP,1,InAc3,0.5,(TMS)3P,235.46875,ODE,2.98,MA,0,PlaceHolder,0,PlaceHolder,0,PlaceHolder,0,PlaceHolder,0,PlaceHolder,0,PlaceHolder,3.36,13.22,sphere,62,0.06097561
434,280,280,0,60,1,InP,0.1,InCl3,2,ZnOA2,0.1,(TMS)3P,12.5,ODE,0.067,TOP,0,PlaceHolder,0,PlaceHolder,0,PlaceHolder,0,PlaceHolder,0,PlaceHolder,3,,Irregular shape,,
435,180,180,0,2,1,InP,1.8,InI3,4.4,ZnCl2,3.84,(NMe2)3P,36.47,OLA,2.915,TOP,0,PlaceHolder,0,PlaceHolder,0,PlaceHolder,0,PlaceHolder,0,PlaceHolder,2.2,27.27,Irregular shape,100,
436,170,170,0,10,1,InP,0.45,InCl3,2.2,ZnI2,1.926,(NMe2)3P,18.236,OLA,0,PlaceHolder,0,PlaceHolder,0,PlaceHolder,0,PlaceHolder,0,PlaceHolder,0,PlaceHolder,7,21.42,Irregular shape,,
437,220,220,0,0.5,1,InP,0.9,InCl3,0.9,ZnCl2,1.4,(NMe2)3P,15.2,OLA,0,PlaceHolder,0,PlaceHolder,0,PlaceHolder,0,PlaceHolder,0,PlaceHolder,0,PlaceHolder,2.1,,Irregular shape,,
438,220,220,0,10,1,InP,0.9,InCl3,0.9,ZnCl2,1.4,(NMe2)3P,15.2,OLA,0,PlaceHolder,0,PlaceHolder,0,PlaceHolder,0,PlaceHolder,0,PlaceHolder,0,PlaceHolder,3,,Irregular shape,,
439,180,180,0,120,1,InP,0.45,InCl3,1.8,(NEt2)3P,15,OLA,0,PlaceHolder,0,PlaceHolder,0,PlaceHolder,0,PlaceHolder,0,PlaceHolder,0,PlaceHolder,0,PlaceHolder,2.6,15,Irregular shape,100,
440,220,220,0,0.5,1,InP,0.3,InCl3,0.3,ZnCl2,1.2,(NMe2)3P,4.3,OLA,8.2,TOA,0,PlaceHolder,0,PlaceHolder,0,PlaceHolder,0,PlaceHolder,0,PlaceHolder,7.66,11.23,triangle,20,1.136363636
441,220,220,0,30,1,InP,0.3,InCl3,0.3,ZnCl2,1.2,(NMe2)3P,4.3,OLA,8.2,TOA,0,PlaceHolder,0,PlaceHolder,0,PlaceHolder,0,PlaceHolder,0,PlaceHolder,4.34,14.19,triangle,4,0.135135135
442,180,180,0,30,1,InP,0.225,InCl3,1.1,ZnCl2,0.8,(NEt2)3P,7.5,OLA,0,PlaceHolder,0,PlaceHolder,0,PlaceHolder,0,PlaceHolder,0,PlaceHolder,0,PlaceHolder,3.37,15,Irregular shape,41,0.09009009
443,180,180,0,20,1,InP,0.23,InCl3,1.1,ZnCl2,0.8,(NEt2)3P,7.5,OLA,0,PlaceHolder,0,PlaceHolder,0,PlaceHolder,0,PlaceHolder,0,PlaceHolder,0,PlaceHolder,2.9,13.79,Irregular shape,,
444,180,180,0,5,1,InP,0.45,InCl3,2.2,ZnCl2,1.376,(NMe2)3P,13.046,DODA,0,PlaceHolder,0,PlaceHolder,0,PlaceHolder,0,PlaceHolder,0,PlaceHolder,0,PlaceHolder,3.2,18.75,Irregular shape,200,
445,200,200,0,60,1,InP,0.45,InCl3,2.2,ZnCl2,1.376,(NMe2)3P,15.197,OLA,0,PlaceHolder,0,PlaceHolder,0,PlaceHolder,0,PlaceHolder,0,PlaceHolder,0,PlaceHolder,4.3,,Irregular shape,,
446,200,200,0,60,1,InP,0.45,InCl3,0.45,CuBr2,1.376,(NMe2)3P,15.197,OLA,0,PlaceHolder,0,PlaceHolder,0,PlaceHolder,0,PlaceHolder,0,PlaceHolder,0,PlaceHolder,2,7.5,Irregular shape,,
447,240,210,0,20,1,InP,0.3,InCl3,0.3,Zn-U,0.3,(TMS)3P,32.8125,ODE,0.62,OLA,0.309,OA,0,PlaceHolder,0,PlaceHolder,0,PlaceHolder,0,PlaceHolder,1.95,12.3,Irregular shape,20,
448,200,200,0,20,1,InP,0.452,InCl3,2.2,ZnCl2,2.476,(NMe2)3P,15.197,OLA,0,PlaceHolder,0,PlaceHolder,0,PlaceHolder,0,PlaceHolder,0,PlaceHolder,0,PlaceHolder,2.6,15.38,Irregular shape,,
449,180,180,0,30,1,InP,0.45,InCl3,2.2,ZnCl2,1.6,(NMe2)3P,15,OLA,0,PlaceHolder,0,PlaceHolder,0,PlaceHolder,0,PlaceHolder,0,PlaceHolder,0,PlaceHolder,2.48,18.14,Irregular shape,150,
450,185,185,0,15,1,InP,0.3,InCl3,2.2,ZnCl2,0.825,(NMe2)3P,15.197,OLA,0,PlaceHolder,0,PlaceHolder,0,PlaceHolder,0,PlaceHolder,0,PlaceHolder,0,PlaceHolder,2.6,,Irregular shape,,
451,230,230,0,20,1,InP,0.1,InCl3,0.01,Zn-U,0.2,(TMS)3P,18.75,ODE,0.2,HDA,0.01,SA,0,PlaceHolder,0,PlaceHolder,0,PlaceHolder,0,PlaceHolder,3.2,21.98,Irregular shape,50,
452,300,300,0,30,1,InP,0.2,InAc3,0.15,(TMS)3P,15.625,ODE,2.242,TOP,0.6,MA,0,PlaceHolder,0,PlaceHolder,0,PlaceHolder,0,PlaceHolder,0,PlaceHolder,2.23,10,triangle,369,
453,300,270,0,240,1,InP,0.107,InTFA,6.889,(TMS)3P,15.625,ODE,0.3,MA,0,PlaceHolder,0,PlaceHolder,0,PlaceHolder,0,PlaceHolder,0,PlaceHolder,0,PlaceHolder,8.3,15,sphere,100,
454,180,180,0,2,1,InP,0.1,InCl3,0.3,ZnCl2,0.15,(NEt2)3P,3.039,OLA,0,PlaceHolder,0,PlaceHolder,0,PlaceHolder,0,PlaceHolder,0,PlaceHolder,0,PlaceHolder,2.5,8.93,Irregular shape,150,
455,180,180,0,20,1,InP,0.1,InCl3,0.3,ZnCl2,0.15,(NEt2)3P,3.039,OLA,0,PlaceHolder,0,PlaceHolder,0,PlaceHolder,0,PlaceHolder,0,PlaceHolder,0,PlaceHolder,2.86,5.11,Irregular shape,150,
456,180,180,0,5,1,InP,0.12,InCl3,0.7,ZnCl2,0.15,(NEt2)3P,7.598,OLA,0,PlaceHolder,0,PlaceHolder,0,PlaceHolder,0,PlaceHolder,0,PlaceHolder,0,PlaceHolder,2.79,8.02,Irregular shape,150,
457,180,180,0,40,1,InP,0.12,InCl3,0.7,ZnCl2,0.15,(NEt2)3P,7.598,OLA,0,PlaceHolder,0,PlaceHolder,0,PlaceHolder,0,PlaceHolder,0,PlaceHolder,0,PlaceHolder,2.98,7.98,Irregular shape,150,
458,180,180,0,10,1,InP,0.1,InCl3,0.15,(NEt2)3P,3.039,OLA,0,PlaceHolder,0,PlaceHolder,0,PlaceHolder,0,PlaceHolder,0,PlaceHolder,0,PlaceHolder,0,PlaceHolder,3.17,9.39,sphere,150,
459,220,220,0,20,1,InP,0.1,InOA3,0.1,(TMS)3P,18.75,ODE,0.1,OA,0,PlaceHolder,0,PlaceHolder,0,PlaceHolder,0,PlaceHolder,0,PlaceHolder,0,PlaceHolder,3.15,9.44,sphere,150,
460,220,220,0,30,1,InP,0.1,InOA3,0.1,(TMS)3P,18.75,ODE,0.1,OA,0,PlaceHolder,0,PlaceHolder,0,PlaceHolder,0,PlaceHolder,0,PlaceHolder,0,PlaceHolder,3.43,8.75,sphere,150,
461,200,200,0,20,1,InP,0.3,InOA3,0.6,ZnAc2,0.2,(TMS)3P,15.625,ODE,2.4,OA,0,PlaceHolder,0,PlaceHolder,0,PlaceHolder,0,PlaceHolder,0,PlaceHolder,2.55,8.85,sphere,150,
462,230,230,0,15,1,InP,0.1,InAc3,3,PH3,6.25,ODE,0.6,MA,0,PlaceHolder,0,PlaceHolder,0,PlaceHolder,0,PlaceHolder,0,PlaceHolder,0,PlaceHolder,4.5,3.33,sphere,300,
463,300,300,0,30,1,InP,0.1,InMA3,0.1,ZnSA2,0.1,(TMS)3P,26.5625,ODE,0,PlaceHolder,0,PlaceHolder,0,PlaceHolder,0,PlaceHolder,0,PlaceHolder,0,PlaceHolder,2.67,11.98,Irregular shape,,
464,300,300,0,30,1,InP,0.1,InMA3,0.1,ZnSA2,0.07,GaCl3,0.1,(TMS)3P,29.6875,ODE,2.5,OA,0,PlaceHolder,0,PlaceHolder,0,PlaceHolder,0,PlaceHolder,3.03,18.81,Irregular shape,,
465,300,300,0,30,1,InP,0.1,InMA3,0.2,ZnSA2,0.05,Ga(acac)3,0.1,(TMS)3P,29.6875,ODE,0.1,DT,0,PlaceHolder,0,PlaceHolder,0,PlaceHolder,0,PlaceHolder,2.01,10.44,Irregular shape,,
466,200,200,0,30,1,InP,0.8,InAc3,0.551,(TMS)3P,34.375,ODE,3.018,OCT,3.08,MA,0,PlaceHolder,0,PlaceHolder,0,PlaceHolder,0,PlaceHolder,0,PlaceHolder,5.87,3.79,triangle,,
467,210,210,0,30,1,InP,0.8,InAc3,0.551,(TMS)3P,34.375,ODE,3.018,OCT,3.08,MA,0,PlaceHolder,0,PlaceHolder,0,PlaceHolder,0,PlaceHolder,0,PlaceHolder,3.1,6.45,sphere,,
468,200,200,0,30,1,InP,0.8,InAc3,0.517,(TMS)3P,34.375,ODE,3.018,OCT,3.08,MA,0,PlaceHolder,0,PlaceHolder,0,PlaceHolder,0,PlaceHolder,0,PlaceHolder,7.35,6.06,triangle,,
469,200,200,0,30,1,InP,0.8,InAc3,0.482,(TMS)3P,34.375,ODE,3.018,OCT,3.08,MA,0,PlaceHolder,0,PlaceHolder,0,PlaceHolder,0,PlaceHolder,0,PlaceHolder,9.13,6.5,triangle,,
470,200,200,0,30,1,InP,0.8,InAc3,0.448,(TMS)3P,34.375,ODE,3.018,OCT,3.08,MA,0,PlaceHolder,0,PlaceHolder,0,PlaceHolder,0,PlaceHolder,0,PlaceHolder,10.84,5.48,triangle,,
471,190,190,0,22,1,InP,0.452,InCl3,2.2,ZnCl2,2.751,(NMe2)3P,27.354,OLA,0,PlaceHolder,0,PlaceHolder,0,PlaceHolder,0,PlaceHolder,0,PlaceHolder,0,PlaceHolder,3.85,9.65,sphere,,
