Repository: Sharpiless/Nanocrystals-Deep-Learning

## Abstract 
The synthesis model based on transformer structure for nanocrystals takes the synthesis conditions and material structure features from the synthesis recipe dataset as input. By utilizing the proposed reaction intermediate-based data augmentation, the input data was expanded **tenfold**. This resulted in the model achieving an average absolute error of **1.39 nm** in predicting nanocrystal size, and the average accuracy for predicting morphology reached **90%**.

We show the transformer model in the following:

File: data/0309_classification_and_reg-raw-v3.csv (part 3 of 18)
ID,Temperature1,Temperature2,Speed,Time,Num,Y1,Y2,Y3,T1,T2,A1,B1,C1,D1,E1,F1,G1,H1,I1,J1,K1,L1,M1,A2,B2,C2,D2,E2,F2,G2,H2,I2,J2,K2,L2,M2
414,160,160,0,48,3426,3.49,15.07,9,1,CdTe-1,1.03,1,15.625,30.394,8.35,0,0,0,0,0,0,0,0,CdAc2,TeO2,ODE,OLA,DT,PlaceHolder,PlaceHolder,PlaceHolder,PlaceHolder,PlaceHolder,PlaceHolder,PlaceHolder,PlaceHolder
415,160,160,0,5,1344,27.89,24.75,1,1,PbTe,0.962,1,31.25,6.079,12.604,8.35,0,0,0,0,0,0,0,PbCl2,TeO2,ODE,OLA,OA,DT,PlaceHolder,PlaceHolder,PlaceHolder,PlaceHolder,PlaceHolder,PlaceHolder,PlaceHolder
416,160,160,0,10,460,32.55,24.65,1,1,PbTe,0.962,1,31.25,6.079,12.604,8.35,0,0,0,0,0,0,0,PbCl2,TeO2,ODE,OLA,OA,DT,PlaceHolder,PlaceHolder,PlaceHolder,PlaceHolder,PlaceHolder,PlaceHolder,PlaceHolder
417,160,160,0,15,1273,32.95,21.61,1,1,PbTe,0.962,1,31.25,6.079,12.604,8.35,0,0,0,0,0,0,0,PbCl2,TeO2,ODE,OLA,OA,DT,PlaceHolder,PlaceHolder,PlaceHolder,PlaceHolder,PlaceHolder,PlaceHolder,PlaceHolder
418,160,160,0,20,1588,33.46,20.14,1,1,PbTe,0.962,1,31.25,6.079,12.604,8.35,0,0,0,0,0,0,0,PbCl2,TeO2,ODE,OLA,OA,DT,PlaceHolder,PlaceHolder,PlaceHolder,PlaceHolder,PlaceHolder,PlaceHolder,PlaceHolder
419,160,160,0,25,263,34.27,21.88,1,1,PbTe,0.962,1,31.25,6.079,12.604,8.35,0,0,0,0,0,0,0,PbCl2,TeO2,ODE,OLA,OA,DT,PlaceHolder,PlaceHolder,PlaceHolder,PlaceHolder,PlaceHolder,PlaceHolder,PlaceHolder
420,160,160,0,5,2564,12.46,18.32,1,1,PbTe,1.011,1,31.25,6.079,12.604,8.35,0,0,0,0,0,0,0,PbBr2,TeO2,ODE,OLA,OA,DT,PlaceHolder,PlaceHolder,PlaceHolder,PlaceHolder,PlaceHolder,PlaceHolder,PlaceHolder
421,160,160,0,10,11429,12.17,12.05,1,1,PbTe,1.011,1,31.25,6.079,12.604,8.35,0,0,0,0,0,0,0,PbBr2,TeO2,ODE,OLA,OA,DT,PlaceHolder,PlaceHolder,PlaceHolder,PlaceHolder,PlaceHolder,PlaceHolder,PlaceHolder
422,160,160,0,15,1259,12.81,10.47,1,1,PbTe,1.011,1,31.25,6.079,12.604,8.35,0,0,0,0,0,0,0,PbBr2,TeO2,ODE,OLA,OA,DT,PlaceHolder,PlaceHolder,PlaceHolder,PlaceHolder,PlaceHolder,PlaceHolder,PlaceHolder
423,160,160,0,20,1176,12.84,11.49,1,1,PbTe,1.011,1,31.25,6.079,12.604,8.35,0,0,0,0,0,0,0,PbBr2,TeO2,ODE,OLA,OA,DT,PlaceHolder,PlaceHolder,PlaceHolder,PlaceHolder,PlaceHolder,PlaceHolder,PlaceHolder
424,160,160,0,25,1100,13.19,11.35,1,1,PbTe,1.011,1,31.25,6.079,12.604,8.35,0,0,0,0,0,0,0,PbBr2,TeO2,ODE,OLA,OA,DT,PlaceHolder,PlaceHolder,PlaceHolder,PlaceHolder,PlaceHolder,PlaceHolder,PlaceHolder
425,250,250,0,240,-1,3.5,14.28,0,1,InP,0.5,0.5,96.875,1.5,0,0,0,0,0,0,0,0,0,InAc3,PCl3,ODE,SA,PlaceHolder,PlaceHolder,PlaceHolder,PlaceHolder,PlaceHolder,PlaceHolder,PlaceHolder,PlaceHolder,PlaceHolder
426,180,180,0,10,100,3.7,10.81,9,1,InP,0.4,0.2,2,1.121,1.7,0,0,0,0,0,0,0,0,InAc3,(TMS)3P,PEG,TOP,MA,PlaceHolder,PlaceHolder,PlaceHolder,PlaceHolder,PlaceHolder,PlaceHolder,PlaceHolder,PlaceHolder
427,315,315,0,20,-1,3.1,9.67,9,1,InP,4,2,31.6875,14.5,0,0,0,0,0,0,0,0,0,InAc3,(TMS)3P,ODE,OA,PlaceHolder,PlaceHolder,PlaceHolder,PlaceHolder,PlaceHolder,PlaceHolder,PlaceHolder,PlaceHolder,PlaceHolder
428,280,280,0,20,200,3.26,5.21,0,1,InP,0.2,0.1,31.25,1.121,0.6,0,0,0,0,0,0,0,0,InAc3,(TMS)3P,ODE,TOP,PA,PlaceHolder,PlaceHolder,PlaceHolder,PlaceHolder,PlaceHolder,PlaceHolder,PlaceHolder,PlaceHolder
429,270,270,0,10,305,2.7,18.51,0,1,InP,0.7,0.35,125,2.1,0,0,0,0,0,0,0,0,0,InAc3,(TMS)3P,ODE,PA,PlaceHolder,PlaceHolder,PlaceHolder,PlaceHolder,PlaceHolder,PlaceHolder,PlaceHolder,PlaceHolder,PlaceHolder
430,280,260,0,40,130,2.7,11.11,0,1,InP,4,0.2,312.5,22.42,12,0,0,0,0,0,0,0,0,InAc3,(TMS)3P,ODE,TOP,PA,PlaceHolder,PlaceHolder,PlaceHolder,PlaceHolder,PlaceHolder,PlaceHolder,PlaceHolder,PlaceHolder
431,240,240,0,60,88,2,12,0,1,InP,0.6,1.2,0.4,31.25,2.242,2.4,1.8,0,0,0,0,0,0,InAc3,ZnAc2,(TMS)3P,ODE,TOP,OA,LA,PlaceHolder,PlaceHolder,PlaceHolder,PlaceHolder,PlaceHolder,PlaceHolder
432,200,150,0,30,-1,2.1,19.04,0,1,InP,0.079,0.079,21.875,1.81,0.26,0,0,0,0,0,0,0,0,InAc3,(TMS)3P,ODE,OCT,MA,PlaceHolder,PlaceHolder,PlaceHolder,PlaceHolder,PlaceHolder,PlaceHolder,PlaceHolder,PlaceHolder
433,270,270,0,180,62,3.36,13.22,9,1,InP,1,0.5,235.46875,2.98,0,0,0,0,0,0,0,0,0,InAc3,(TMS)3P,ODE,MA,PlaceHolder,PlaceHolder,PlaceHolder,PlaceHolder,PlaceHolder,PlaceHolder,PlaceHolder,PlaceHolder,PlaceHolder
434,280,280,0,60,-1,3,15.15044074,0,1,InP,0.1,2,0.1,12.5,0.067,0,0,0,0,0,0,0,0,InCl3,ZnOA2,(TMS)3P,ODE,TOP,PlaceHolder,PlaceHolder,PlaceHolder,PlaceHolder,PlaceHolder,PlaceHolder,PlaceHolder,PlaceHolder
435,180,180,0,2,100,2.2,27.27,0,1,InP,1.8,4.4,3.84,36.47,2.915,0,0,0,0,0,0,0,0,InI3,ZnCl2,(NMe2)3P,OLA,TOP,PlaceHolder,PlaceHolder,PlaceHolder,PlaceHolder,PlaceHolder,PlaceHolder,PlaceHolder,PlaceHolder
436,170,170,0,10,-1,7,21.42,0,1,InP,0.45,2.2,1.926,18.236,0,0,0,0,0,0,0,0,0,InCl3,ZnI2,(NMe2)3P,OLA,PlaceHolder,PlaceHolder,PlaceHolder,PlaceHolder,PlaceHolder,PlaceHolder,PlaceHolder,PlaceHolder,PlaceHolder
437,220,220,0,0.5,-1,2.1,15.15044074,0,1,InP,0.9,0.9,1.4,15.2,0,0,0,0,0,0,0,0,0,InCl3,ZnCl2,(NMe2)3P,OLA,PlaceHolder,PlaceHolder,PlaceHolder,PlaceHolder,PlaceHolder,PlaceHolder,PlaceHolder,PlaceHolder,PlaceHolder
438,220,220,0,10,-1,3,15.15044074,0,1,InP,0.9,0.9,1.4,15.2,0,0,0,0,0,0,0,0,0,InCl3,ZnCl2,(NMe2)3P,OLA,PlaceHolder,PlaceHolder,PlaceHolder,PlaceHolder,PlaceHolder,PlaceHolder,PlaceHolder,PlaceHolder,PlaceHolder
439,180,180,0,120,100,2.6,15,0,1,InP,0.45,1.8,15,0,0,0,0,0,0,0,0,0,0,InCl3,(NEt2)3P,OLA,PlaceHolder,PlaceHolder,PlaceHolder,PlaceHolder,PlaceHolder,PlaceHolder,PlaceHolder,PlaceHolder,PlaceHolder,PlaceHolder
440,220,220,0,0.5,20,7.66,11.23,10,1,InP,0.3,0.3,1.2,4.3,8.2,0,0,0,0,0,0,0,0,InCl3,ZnCl2,(NMe2)3P,OLA,TOA,PlaceHolder,PlaceHolder,PlaceHolder,PlaceHolder,PlaceHolder,PlaceHolder,PlaceHolder,PlaceHolder
441,220,220,0,30,4,4.34,14.19,10,1,InP,0.3,0.3,1.2,4.3,8.2,0,0,0,0,0,0,0,0,InCl3,ZnCl2,(NMe2)3P,OLA,TOA,PlaceHolder,PlaceHolder,PlaceHolder,PlaceHolder,PlaceHolder,PlaceHolder,PlaceHolder,PlaceHolder
442,180,180,0,30,41,3.37,15,0,1,InP,0.225,1.1,0.8,7.5,0,0,0,0,0,0,0,0,0,InCl3,ZnCl2,(NEt2)3P,OLA,PlaceHolder,PlaceHolder,PlaceHolder,PlaceHolder,PlaceHolder,PlaceHolder,PlaceHolder,PlaceHolder,PlaceHolder
443,180,180,0,20,-1,2.9,13.79,0,1,InP,0.23,1.1,0.8,7.5,0,0,0,0,0,0,0,0,0,InCl3,ZnCl2,(NEt2)3P,OLA,PlaceHolder,PlaceHolder,PlaceHolder,PlaceHolder,PlaceHolder,PlaceHolder,PlaceHolder,PlaceHolder,PlaceHolder
444,180,180,0,5,200,3.2,18.75,0,1,InP,0.45,2.2,1.376,13.046,0,0,0,0,0,0,0,0,0,InCl3,ZnCl2,(NMe2)3P,DODA,PlaceHolder,PlaceHolder,PlaceHolder,PlaceHolder,PlaceHolder,PlaceHolder,PlaceHolder,PlaceHolder,PlaceHolder
445,200,200,0,60,-1,4.3,15.15044074,0,1,InP,0.45,2.2,1.376,15.197,0,0,0,0,0,0,0,0,0,InCl3,ZnCl2,(NMe2)3P,OLA,PlaceHolder,PlaceHolder,PlaceHolder,PlaceHolder,PlaceHolder,PlaceHolder,PlaceHolder,PlaceHolder,PlaceHolder
446,200,200,0,60,-1,2,7.5,0,1,InP,0.45,0.45,1.376,15.197,0,0,0,0,0,0,0,0,0,InCl3,CuBr2,(NMe2)3P,OLA,PlaceHolder,PlaceHolder,PlaceHolder,PlaceHolder,PlaceHolder,PlaceHolder,PlaceHolder,PlaceHolder,PlaceHolder
447,240,210,0,20,20,1.95,12.3,0,1,InP,0.3,0.3,0.3,32.8125,0.62,0.309,0,0,0,0,0,0,0,InCl3,Zn-U,(TMS)3P,ODE,OLA,OA,PlaceHolder,PlaceHolder,PlaceHolder,PlaceHolder,PlaceHolder,PlaceHolder,PlaceHolder
448,200,200,0,20,-1,2.6,15.38,0,1,InP,0.452,2.2,2.476,15.197,0,0,0,0,0,0,0,0,0,InCl3,ZnCl2,(NMe2)3P,OLA,PlaceHolder,PlaceHolder,PlaceHolder,PlaceHolder,PlaceHolder,PlaceHolder,PlaceHolder,PlaceHolder,PlaceHolder
449,180,180,0,30,150,2.48,18.14,0,1,InP,0.45,2.2,1.6,15,0,0,0,0,0,0,0,0,0,InCl3,ZnCl2,(NMe2)3P,OLA,PlaceHolder,PlaceHolder,PlaceHolder,PlaceHolder,PlaceHolder,PlaceHolder,PlaceHolder,PlaceHolder,PlaceHolder
450,185,185,0,15,-1,2.6,15.15044074,0,1,InP,0.3,2.2,0.825,15.197,0,0,0,0,0,0,0,0,0,InCl3,ZnCl2,(NMe2)3P,OLA,PlaceHolder,PlaceHolder,PlaceHolder,PlaceHolder,PlaceHolder,PlaceHolder,PlaceHolder,PlaceHolder,PlaceHolder
451,230,230,0,20,50,3.2,21.98,0,1,InP,0.1,0.01,0.2,18.75,0.2,0.01,0,0,0,0,0,0,0,InCl3,Zn-U,(TMS)3P,ODE,HDA,SA,PlaceHolder,PlaceHolder,PlaceHolder,PlaceHolder,PlaceHolder,PlaceHolder,PlaceHolder
452,300,300,0,30,369,2.23,10,10,1,InP,0.2,0.15,15.625,2.242,0.6,0,0,0,0,0,0,0,0,InAc3,(TMS)3P,ODE,TOP,MA,PlaceHolder,PlaceHolder,PlaceHolder,PlaceHolder,PlaceHolder,PlaceHolder,PlaceHolder,PlaceHolder
453,300,270,0,240,100,8.3,15,9,1,InP,0.107,6.889,15.625,0.3,0,0,0,0,0,0,0,0,0,InTFA,(TMS)3P,ODE,MA,PlaceHolder,PlaceHolder,PlaceHolder,PlaceHolder,PlaceHolder,PlaceHolder,PlaceHolder,PlaceHolder,PlaceHolder
454,180,180,0,2,150,2.5,8.93,0,1,InP,0.1,0.3,0.15,3.039,0,0,0,0,0,0,0,0,0,InCl3,ZnCl2,(NEt2)3P,OLA,PlaceHolder,PlaceHolder,PlaceHolder,PlaceHolder,PlaceHolder,PlaceHolder,PlaceHolder,PlaceHolder,PlaceHolder
455,180,180,0,20,150,2.86,5.11,0,1,InP,0.1,0.3,0.15,3.039,0,0,0,0,0,0,0,0,0,InCl3,ZnCl2,(NEt2)3P,OLA,PlaceHolder,PlaceHolder,PlaceHolder,PlaceHolder,PlaceHolder,PlaceHolder,PlaceHolder,PlaceHolder,PlaceHolder
456,180,180,0,5,150,2.79,8.02,0,1,InP,0.12,0.7,0.15,7.598,0,0,0,0,0,0,0,0,0,InCl3,ZnCl2,(NEt2)3P,OLA,PlaceHolder,PlaceHolder,PlaceHolder,PlaceHolder,PlaceHolder,PlaceHolder,PlaceHolder,PlaceHolder,PlaceHolder
457,180,180,0,40,150,2.98,7.98,0,1,InP,0.12,0.7,0.15,7.598,0,0,0,0,0,0,0,0,0,InCl3,ZnCl2,(NEt2)3P,OLA,PlaceHolder,PlaceHolder,PlaceHolder,PlaceHolder,PlaceHolder,PlaceHolder,PlaceHolder,PlaceHolder,PlaceHolder
458,180,180,0,10,150,3.17,9.39,9,1,InP,0.1,0.15,3.039,0,0,0,0,0,0,0,0,0,0,InCl3,(NEt2)3P,OLA,PlaceHolder,PlaceHolder,PlaceHolder,PlaceHolder,PlaceHolder,PlaceHolder,PlaceHolder,PlaceHolder,PlaceHolder,PlaceHolder
459,220,220,0,20,150,3.15,9.44,9,1,InP,0.1,0.1,18.75,0.1,0,0,0,0,0,0,0,0,0,InOA3,(TMS)3P,ODE,OA,PlaceHolder,PlaceHolder,PlaceHolder,PlaceHolder,PlaceHolder,PlaceHolder,PlaceHolder,PlaceHolder,PlaceHolder
460,220,220,0,30,150,3.43,8.75,9,1,InP,0.1,0.1,18.75,0.1,0,0,0,0,0,0,0,0,0,InOA3,(TMS)3P,ODE,OA,PlaceHolder,PlaceHolder,PlaceHolder,PlaceHolder,PlaceHolder,PlaceHolder,PlaceHolder,PlaceHolder,PlaceHolder
461,200,200,0,20,150,2.55,8.85,9,1,InP,0.3,0.6,0.2,15.625,2.4,0,0,0,0,0,0,0,0,InOA3,ZnAc2,(TMS)3P,ODE,OA,PlaceHolder,PlaceHolder,PlaceHolder,PlaceHolder,PlaceHolder,PlaceHolder,PlaceHolder,PlaceHolder
462,230,230,0,15,300,4.5,3.33,9,1,InP,0.1,3,6.25,0.6,0,0,0,0,0,0,0,0,0,InAc3,PH3,ODE,MA,PlaceHolder,PlaceHolder,PlaceHolder,PlaceHolder,PlaceHolder,PlaceHolder,PlaceHolder,PlaceHolder,PlaceHolder
463,300,300,0,30,-1,2.67,11.98,0,1,InP,0.1,0.1,0.1,26.5625,0,0,0,0,0,0,0,0,0,InMA3,ZnSA2,(TMS)3P,ODE,PlaceHolder,PlaceHolder,PlaceHolder,PlaceHolder,PlaceHolder,PlaceHolder,PlaceHolder,PlaceHolder,PlaceHolder
464,300,300,0,30,-1,3.03,18.81,0,1,InP,0.1,0.1,0.07,0.1,29.6875,2.5,0,0,0,0,0,0,0,InMA3,ZnSA2,GaCl3,(TMS)3P,ODE,OA,PlaceHolder,PlaceHolder,PlaceHolder,PlaceHolder,PlaceHolder,PlaceHolder,PlaceHolder
465,300,300,0,30,-1,2.01,10.44,0,1,InP,0.1,0.2,0.05,0.1,29.6875,0.1,0,0,0,0,0,0,0,InMA3,ZnSA2,Ga(acac)3,(TMS)3P,ODE,DT,PlaceHolder,PlaceHolder,PlaceHolder,PlaceHolder,PlaceHolder,PlaceHolder,PlaceHolder
466,200,200,0,30,-1,5.87,3.79,10,1,InP,0.8,0.551,34.375,3.018,3.08,0,0,0,0,0,0,0,0,InAc3,(TMS)3P,ODE,OCT,MA,PlaceHolder,PlaceHolder,PlaceHolder,PlaceHolder,PlaceHolder,PlaceHolder,PlaceHolder,PlaceHolder
467,210,210,0,30,-1,3.1,6.45,9,1,InP,0.8,0.551,34.375,3.018,3.08,0,0,0,0,0,0,0,0,InAc3,(TMS)3P,ODE,OCT,MA,PlaceHolder,PlaceHolder,PlaceHolder,PlaceHolder,PlaceHolder,PlaceHolder,PlaceHolder,PlaceHolder
468,200,200,0,30,-1,7.35,6.06,10,1,InP,0.8,0.517,34.375,3.018,3.08,0,0,0,0,0,0,0,0,InAc3,(TMS)3P,ODE,OCT,MA,PlaceHolder,PlaceHolder,PlaceHolder,PlaceHolder,PlaceHolder,PlaceHolder,PlaceHolder,PlaceHolder
469,200,200,0,30,-1,9.13,6.5,10,1,InP,0.8,0.482,34.375,3.018,3.08,0,0,0,0,0,0,0,0,InAc3,(TMS)3P,ODE,OCT,MA,PlaceHolder,PlaceHolder,PlaceHolder,PlaceHolder,PlaceHolder,PlaceHolder,PlaceHolder,PlaceHolder
470,200,200,0,30,-1,10.84,5.48,10,1,InP,0.8,0.448,34.375,3.018,3.08,0,0,0,0,0,0,0,0,InAc3,(TMS)3P,ODE,OCT,MA,PlaceHolder,PlaceHolder,PlaceHolder,PlaceHolder,PlaceHolder,PlaceHolder,PlaceHolder,PlaceHolder
471,190,190,0,22,-1,3.85,9.65,9,1,InP,0.452,2.2,2.751,27.354,0,0,0,0,0,0,0,0,0,InCl3,ZnCl2,(NMe2)3P,OLA,PlaceHolder,PlaceHolder,PlaceHolder,PlaceHolder,PlaceHolder,PlaceHolder,PlaceHolder,PlaceHolder,PlaceHolder
472,200,200,0,15,-1,2.56,27.24,0,1,InP,0.1,3,6.25,0.3,0,0,0,0,0,0,0,0,0,InAc3,PH3,ODE,MA,PlaceHolder,PlaceHolder,PlaceHolder,PlaceHolder,PlaceHolder,PlaceHolder,PlaceHolder,PlaceHolder,PlaceHolder
473,260,260,0,15,-1,4.13,34.82,0,1,InP,0.1,3,6.25,0.3,0,0,0,0,0,0,0,0,0,InAc3,PH3,ODE,MA,PlaceHolder,PlaceHolder,PlaceHolder,PlaceHolder,PlaceHolder,PlaceHolder,PlaceHolder,PlaceHolder,PlaceHolder
474,220,220,0,10,139,4.3,13.95,9,1,InP,0.2,1,0.8,3,11.895,0,0,0,0,0,0,0,0,InCl3,ZnCl2,TPPi,OLA,TOA,PlaceHolder,PlaceHolder,PlaceHolder,PlaceHolder,PlaceHolder,PlaceHolder,PlaceHolder,PlaceHolder
475,290,290,0,3,125,1.8,12.73,0,1,InP,0.15,0.075,0.1,31.25,2.242,0.45,0,0,0,0,0,0,0,InAc3,Zn-U,(TMS)3P,ODE,TOP,PA,PlaceHolder,PlaceHolder,PlaceHolder,PlaceHolder,PlaceHolder,PlaceHolder,PlaceHolder
476,180,180,0,30,69,2.67,8.38,0,1,InP,0.5,1.5,0.5,1.8,15,0,0,0,0,0,0,0,0,InCl3,ZnCl2,ZnI2,(NEt2)3P,OLA,PlaceHolder,PlaceHolder,PlaceHolder,PlaceHolder,PlaceHolder,PlaceHolder,PlaceHolder,PlaceHolder
477,250,230,0,20,400,2.5,8,0,1,InP,0.1,0.1,1.722,9.375,0.2,0.1,0,0,0,0,0,0,0,InCl3,Zn-U,(TMS)3P,ODE,HDA,SA,PlaceHolder,PlaceHolder,PlaceHolder,PlaceHolder,PlaceHolder,PlaceHolder,PlaceHolder
478,50,50,0,30,-1,4.02,15.15044074,9,1,InP,0.05,0.025,13873.47392,0.075,0,0,0,0,0,0,0,0,0,InCl3,Na3P,H2O,MHA,PlaceHolder,PlaceHolder,PlaceHolder,PlaceHolder,PlaceHolder,PlaceHolder,PlaceHolder,PlaceHolder,PlaceHolder
479,180,180,0,30,22,2.54,3.09,10,1,InP,0.45,2.2,1.6,15,0,0,0,0,0,0,0,0,0,InCl3,ZnCl2,(NEt2)3P,OLA,PlaceHolder,PlaceHolder,PlaceHolder,PlaceHolder,PlaceHolder,PlaceHolder,PlaceHolder,PlaceHolder,PlaceHolder
480,170,170,0,60,-1,3.45,14.4,10,1,InP,1,1,16.716,0,0,0,0,0,0,0,0,0,0,InCl3,(NMe2)3P,OLA,PlaceHolder,PlaceHolder,PlaceHolder,PlaceHolder,PlaceHolder,PlaceHolder,PlaceHolder,PlaceHolder,PlaceHolder,PlaceHolder
481,190,190,0,60,-1,3.71,16.6,10,1,InP,1,1,16.716,0,0,0,0,0,0,0,0,0,0,InCl3,(NMe2)3P,OLA,PlaceHolder,PlaceHolder,PlaceHolder,PlaceHolder,PlaceHolder,PlaceHolder,PlaceHolder,PlaceHolder,PlaceHolder,PlaceHolder
482,210,210,0,60,-1,4.15,15.02,10,1,InP,1,1,16.716,0,0,0,0,0,0,0,0,0,0,InCl3,(NMe2)3P,OLA,PlaceHolder,PlaceHolder,PlaceHolder,PlaceHolder,PlaceHolder,PlaceHolder,PlaceHolder,PlaceHolder,PlaceHolder,PlaceHolder
483,250,250,0,60,-1,6.13,12.12,10,1,InP,1,1,16.716,0,0,0,0,0,0,0,0,0,0,InCl3,(NMe2)3P,OLA,PlaceHolder,PlaceHolder,PlaceHolder,PlaceHolder,PlaceHolder,PlaceHolder,PlaceHolder,PlaceHolder,PlaceHolder,PlaceHolder
484,300,300,0,60,-1,7.91,11.73,10,1,InP,1,1,16.716,0,0,0,0,0,0,0,0,0,0,InCl3,(NMe2)3P,OLA,PlaceHolder,PlaceHolder,PlaceHolder,PlaceHolder,PlaceHolder,PlaceHolder,PlaceHolder,PlaceHolder,PlaceHolder,PlaceHolder
485,180,180,0,20,55,3.83,9.15,10,1,InP,0.45,2.25,1.8,15.197,0,0,0,0,0,0,0,0,0,InCl3,ZnCl2,(NEt2)3P,OLA,PlaceHolder,PlaceHolder,PlaceHolder,PlaceHolder,PlaceHolder,PlaceHolder,PlaceHolder,PlaceHolder,PlaceHolder
486,150,150,0,150,-1,1.77,15.89,9,1,InP,0.34,2.2,2.476,18.236,0,0,0,0,0,0,0,0,0,InCl3,ZnI2,(NMe2)3P,OLA,PlaceHolder,PlaceHolder,PlaceHolder,PlaceHolder,PlaceHolder,PlaceHolder,PlaceHolder,PlaceHolder,PlaceHolder
487,25,270,13.90111345,960,-1,4.18,15.77,9,1,InP,4.52,4,33.631,3.88,0,0,0,0,0,0,0,0,0,InCl3,(TMS)3P,TOP,TOPO,PlaceHolder,PlaceHolder,PlaceHolder,PlaceHolder,PlaceHolder,PlaceHolder,PlaceHolder,PlaceHolder,PlaceHolder
488,300,300,0,5,-1,3.41,15.15044074,9,1,CdSe-1,0.2,0.8,39.60625,0.742,3.373,0,0,0,0,0,0,0,0,CdSA2,Se,ODE,ODA,TOP,PlaceHolder,PlaceHolder,PlaceHolder,PlaceHolder,PlaceHolder,PlaceHolder,PlaceHolder,PlaceHolder
489,250,250,0,0.5,-1,1.99,15.15044074,9,1,CdSe-1,0.1,0.05,10.9375,0,0,0,0,0,0,0,0,0,0,CdSA2,Se,ODE,PlaceHolder,PlaceHolder,PlaceHolder,PlaceHolder,PlaceHolder,PlaceHolder,PlaceHolder,PlaceHolder,PlaceHolder,PlaceHolder
490,250,250,0,0.5,-1,2.13,15.15044074,9,1,CdSe-1,0.1,0.05,10.9375,0.75,0,0,0,0,0,0,0,0,0,CdSA2,Se,ODE,TOP,PlaceHolder,PlaceHolder,PlaceHolder,PlaceHolder,PlaceHolder,PlaceHolder,PlaceHolder,PlaceHolder,PlaceHolder
491,250,250,0,1,-1,2.27,15.15044074,9,1,CdSe-1,0.1,0.05,10.9375,0.75,0,0,0,0,0,0,0,0,0,CdSA2,Se,ODE,TOP,PlaceHolder,PlaceHolder,PlaceHolder,PlaceHolder,PlaceHolder,PlaceHolder,PlaceHolder,PlaceHolder,PlaceHolder
492,250,250,0,2,-1,2.53,15.15044074,9,1,CdSe-1,0.1,0.05,10.9375,0.75,0,0,0,0,0,0,0,0,0,CdSA2,Se,ODE,TOP,PlaceHolder,PlaceHolder,PlaceHolder,PlaceHolder,PlaceHolder,PlaceHolder,PlaceHolder,PlaceHolder,PlaceHolder
493,250,250,0,5,-1,2.71,15.15044074,9,1,CdSe-1,0.1,0.05,10.9375,0.75,0,0,0,0,0,0,0,0,0,CdSA2,Se,ODE,TOP,PlaceHolder,PlaceHolder,PlaceHolder,PlaceHolder,PlaceHolder,PlaceHolder,PlaceHolder,PlaceHolder,PlaceHolder
494,250,250,0,15,-1,2.91,15.15044074,9,1,CdSe-1,0.1,0.05,10.9375,0.075,0,0,0,0,0,0,0,0,0,CdSA2,Se,ODE,TOP,PlaceHolder,PlaceHolder,PlaceHolder,PlaceHolder,PlaceHolder,PlaceHolder,PlaceHolder,PlaceHolder,PlaceHolder
495,250,250,0,30,-1,3.02,15.15044074,9,1,CdSe-1,0.1,0.05,10.9375,0.075,0,0,0,0,0,0,0,0,0,CdSA2,Se,ODE,TOP,PlaceHolder,PlaceHolder,PlaceHolder,PlaceHolder,PlaceHolder,PlaceHolder,PlaceHolder,PlaceHolder,PlaceHolder
496,250,250,0,45,-1,3.02,15.15044074,9,1,CdSe-1,0.1,0.05,10.9375,0.075,0,0,0,0,0,0,0,0,0,CdSA2,Se,ODE,TOP,PlaceHolder,PlaceHolder,PlaceHolder,PlaceHolder,PlaceHolder,PlaceHolder,PlaceHolder,PlaceHolder,PlaceHolder
497,250,250,0,60,-1,3.02,15.15044074,9,1,CdSe-1,0.1,0.05,10.9375,0.075,0,0,0,0,0,0,0,0,0,CdSA2,Se,ODE,TOP,PlaceHolder,PlaceHolder,PlaceHolder,PlaceHolder,PlaceHolder,PlaceHolder,PlaceHolder,PlaceHolder,PlaceHolder
498,250,250,0,0.5,-1,2.98,15.15044074,9,1,CdSe-1,0.1,0.05,10.9375,0.6,0,0,0,0,0,0,0,0,0,CdSA2,Se,ODE,TOP,PlaceHolder,PlaceHolder,PlaceHolder,PlaceHolder,PlaceHolder,PlaceHolder,PlaceHolder,PlaceHolder,PlaceHolder
499,250,250,0,1,-1,3.21,15.15044074,9,1,CdSe-1,0.1,0.05,10.9375,0.6,0,0,0,0,0,0,0,0,0,CdSA2,Se,ODE,TOP,PlaceHolder,PlaceHolder,PlaceHolder,PlaceHolder,PlaceHolder,PlaceHolder,PlaceHolder,PlaceHolder,PlaceHolder
500,250,250,0,2,-1,3.43,15.15044074,9,1,CdSe-1,0.1,0.05,10.9375,0.6,0,0,0,0,0,0,0,0,0,CdSA2,Se,ODE,TOP,PlaceHolder,PlaceHolder,PlaceHolder,PlaceHolder,PlaceHolder,PlaceHolder,PlaceHolder,PlaceHolder,PlaceHolder
501,250,250,0,5,-1,4.07,15.15044074,9,1,CdSe-1,0.1,0.05,10.9375,0.6,0,0,0,0,0,0,0,0,0,CdSA2,Se,ODE,TOP,PlaceHolder,PlaceHolder,PlaceHolder,PlaceHolder,PlaceHolder,PlaceHolder,PlaceHolder,PlaceHolder,PlaceHolder
502,250,250,0,15,-1,4.95,15.15044074,9,1,CdSe-1,0.1,0.05,10.9375,0.6,0,0,0,0,0,0,0,0,0,CdSA2,Se,ODE,TOP,PlaceHolder,PlaceHolder,PlaceHolder,PlaceHolder,PlaceHolder,PlaceHolder,PlaceHolder,PlaceHolder,PlaceHolder
503,250,250,0,30,-1,5.41,15.15044074,9,1,CdSe-1,0.1,0.05,10.9375,0.6,0,0,0,0,0,0,0,0,0,CdSA2,Se,ODE,TOP,PlaceHolder,PlaceHolder,PlaceHolder,PlaceHolder,PlaceHolder,PlaceHolder,PlaceHolder,PlaceHolder,PlaceHolder
504,250,250,0,45,-1,5.49,15.15044074,9,1,CdSe-1,0.1,0.05,10.9375,0.6,0,0,0,0,0,0,0,0,0,CdSA2,Se,ODE,TOP,PlaceHolder,PlaceHolder,PlaceHolder,PlaceHolder,PlaceHolder,PlaceHolder,PlaceHolder,PlaceHolder,PlaceHolder
505,250,250,0,60,-1,5.55,15.15044074,9,1,CdSe-1,0.1,0.05,10.9375,0.6,0,0,0,0,0,0,0,0,0,CdSA2,Se,ODE,TOP,PlaceHolder,PlaceHolder,PlaceHolder,PlaceHolder,PlaceHolder,PlaceHolder,PlaceHolder,PlaceHolder,PlaceHolder
506,255,255,0,0.17,-1,2.6,23.68,9,1,CdSe-1,0.39,0.125,39.52853642,0.247,5.624,0,0,0,0,0,0,0,0,CdO,Se,PL,TBP,SA,PlaceHolder,PlaceHolder,PlaceHolder,PlaceHolder,PlaceHolder,PlaceHolder,PlaceHolder,PlaceHolder
507,255,255,0,0.34,-1,3.2,15.15044074,9,1,CdSe-1,0.39,0.125,39.52853642,0.247,5.624,0,0,0,0,0,0,0,0,CdO,Se,PL,TBP,SA,PlaceHolder,PlaceHolder,PlaceHolder,PlaceHolder,PlaceHolder,PlaceHolder,PlaceHolder,PlaceHolder
508,255,255,0,0.68,-1,3.6,15.15044074,9,1,CdSe-1,0.39,0.125,39.52853642,0.247,5.624,0,0,0,0,0,0,0,0,CdO,Se,PL,TBP,SA,PlaceHolder,PlaceHolder,PlaceHolder,PlaceHolder,PlaceHolder,PlaceHolder,PlaceHolder,PlaceHolder
509,255,255,0,1,-1,3.9,20.52,9,1,CdSe-1,0.39,0.125,39.52853642,0.247,5.624,0,0,0,0,0,0,0,0,CdO,Se,PL,TBP,SA,PlaceHolder,PlaceHolder,PlaceHolder,PlaceHolder,PlaceHolder,PlaceHolder,PlaceHolder,PlaceHolder
510,300,300,0,10,200,3.76,4.75,9,1,CdSe-1,1.35,1,20.707,13.425,25.865,0,0,0,0,0,0,0,0,CdMe2,Se,HDA,TOP,TOPO,PlaceHolder,PlaceHolder,PlaceHolder,PlaceHolder,PlaceHolder,PlaceHolder,PlaceHolder,PlaceHolder
511,300,300,0,20,200,3.87,4.41,9,1,CdSe-1,1.35,1,20.707,13.425,25.865,0,0,0,0,0,0,0,0,CdMe2,Se,HDA,TOP,TOPO,PlaceHolder,PlaceHolder,PlaceHolder,PlaceHolder,PlaceHolder,PlaceHolder,PlaceHolder,PlaceHolder
512,300,300,0,50,200,4.05,3.95,9,1,CdSe-2,1.35,1,20.707,13.425,25.865,0,0,0,0,0,0,0,0,CdMe2,Se,HDA,TOP,TOPO,PlaceHolder,PlaceHolder,PlaceHolder,PlaceHolder,PlaceHolder,PlaceHolder,PlaceHolder,PlaceHolder
513,300,300,0,100,200,4.19,3.71,9,1,CdSe-2,1.35,1,20.707,13.425,25.865,0,0,0,0,0,0,0,0,CdMe2,Se,HDA,TOP,TOPO,PlaceHolder,PlaceHolder,PlaceHolder,PlaceHolder,PlaceHolder,PlaceHolder,PlaceHolder,PlaceHolder
514,300,300,0,150,200,4.28,3.46,9,1,CdSe-2,1.35,1,20.707,13.425,25.865,0,0,0,0,0,0,0,0,CdMe2,Se,HDA,TOP,TOPO,PlaceHolder,PlaceHolder,PlaceHolder,PlaceHolder,PlaceHolder,PlaceHolder,PlaceHolder,PlaceHolder
515,300,300,0,200,200,4.35,3.4,9,1,CdSe-2,1.35,1,20.707,13.425,25.865,0,0,0,0,0,0,0,0,CdMe2,Se,HDA,TOP,TOPO,PlaceHolder,PlaceHolder,PlaceHolder,PlaceHolder,PlaceHolder,PlaceHolder,PlaceHolder,PlaceHolder
516,250,250,0,0.167,-1,2,10,9,1,CdSe-1,0.3,0.45,18.692,19.771,12.932,0,0,0,0,0,0,0,0,CdSA2,Se,OLA,TBP,TOPO,PlaceHolder,PlaceHolder,PlaceHolder,PlaceHolder,PlaceHolder,PlaceHolder,PlaceHolder,PlaceHolder
517,250,250,0,180,-1,3.8,10.52,9,1,CdSe-1,0.3,0.45,18.692,19.771,12.932,0,0,0,0,0,0,0,0,CdSA2,Se,OLA,TBP,TOPO,PlaceHolder,PlaceHolder,PlaceHolder,PlaceHolder,PlaceHolder,PlaceHolder,PlaceHolder,PlaceHolder
518,250,250,0,0.167,-1,2.1,9.52,9,1,CdSe-1,0.3,0.45,18.692,13.49,12.932,0,0,0,0,0,0,0,0,CdSA2,Se,OLA,TOP,TOPO,PlaceHolder,PlaceHolder,PlaceHolder,PlaceHolder,PlaceHolder,PlaceHolder,PlaceHolder,PlaceHolder
519,250,250,0,180,-1,4.5,15.55,9,1,CdSe-1,0.3,0.45,18.692,13.49,12.932,0,0,0,0,0,0,0,0,CdSA2,Se,OLA,TOP,TOPO,PlaceHolder,PlaceHolder,PlaceHolder,PlaceHolder,PlaceHolder,PlaceHolder,PlaceHolder,PlaceHolder
520,300,300,0,0.167,-1,2.4,8.33,9,1,CdSe-1,0.3,0.45,18.692,13.49,12.932,0,0,0,0,0,0,0,0,CdSA2,Se,OLA,TOP,TOPO,PlaceHolder,PlaceHolder,PlaceHolder,PlaceHolder,PlaceHolder,PlaceHolder,PlaceHolder,PlaceHolder
521,300,300,0,180,-1,8.6,26.74,9,1,CdSe-1,0.3,0.45,18.692,13.49,12.932,0,0,0,0,0,0,0,0,CdSA2,Se,OLA,TOP,TOPO,PlaceHolder,PlaceHolder,PlaceHolder,PlaceHolder,PlaceHolder,PlaceHolder,PlaceHolder,PlaceHolder
522,280,280,0,0.03,-1,1.3,15.15044074,9,1,CdSe-1,0.8,0.4,68.75,2.4,0,0,0,0,0,0,0,0,0,CdO,Se,ODE,MA,PlaceHolder,PlaceHolder,PlaceHolder,PlaceHolder,PlaceHolder,PlaceHolder,PlaceHolder,PlaceHolder,PlaceHolder
523,280,280,0,0.08,-1,1.7,15.15044074,9,1,CdSe-1,0.8,0.4,68.75,2.4,0,0,0,0,0,0,0,0,0,CdO,Se,ODE,MA,PlaceHolder,PlaceHolder,PlaceHolder,PlaceHolder,PlaceHolder,PlaceHolder,PlaceHolder,PlaceHolder,PlaceHolder
524,280,280,0,0.17,-1,2.1,15.15044074,9,1,CdSe-1,0.8,0.4,68.75,2.4,0,0,0,0,0,0,0,0,0,CdO,Se,ODE,MA,PlaceHolder,PlaceHolder,PlaceHolder,PlaceHolder,PlaceHolder,PlaceHolder,PlaceHolder,PlaceHolder,PlaceHolder
525,280,280,0,0.33,-1,2.5,15.15044074,9,1,CdSe-1,0.8,0.4,68.75,2.4,0,0,0,0,0,0,0,0,0,CdO,Se,ODE,MA,PlaceHolder,PlaceHolder,PlaceHolder,PlaceHolder,PlaceHolder,PlaceHolder,PlaceHolder,PlaceHolder,PlaceHolder
526,280,280,0,0.5,-1,2.8,15.15044074,9,1,CdSe-1,0.8,0.4,68.75,2.4,0,0,0,0,0,0,0,0,0,CdO,Se,ODE,MA,PlaceHolder,PlaceHolder,PlaceHolder,PlaceHolder,PlaceHolder,PlaceHolder,PlaceHolder,PlaceHolder,PlaceHolder
527,280,280,0,0.67,-1,2.9,15.15044074,9,1,CdSe-1,0.8,0.4,68.75,2.4,0,0,0,0,0,0,0,0,0,CdO,Se,ODE,MA,PlaceHolder,PlaceHolder,PlaceHolder,PlaceHolder,PlaceHolder,PlaceHolder,PlaceHolder,PlaceHolder,PlaceHolder
528,280,280,0,0.83,-1,3.1,15.15044074,9,1,CdSe-1,0.8,0.4,68.75,2.4,0,0,0,0,0,0,0,0,0,CdO,Se,ODE,MA,PlaceHolder,PlaceHolder,PlaceHolder,PlaceHolder,PlaceHolder,PlaceHolder,PlaceHolder,PlaceHolder,PlaceHolder
529,280,280,0,1,-1,3.3,15.15044074,9,1,CdSe-1,0.8,0.4,68.75,2.4,0,0,0,0,0,0,0,0,0,CdO,Se,ODE,MA,PlaceHolder,PlaceHolder,PlaceHolder,PlaceHolder,PlaceHolder,PlaceHolder,PlaceHolder,PlaceHolder,PlaceHolder
530,280,280,0,3,-1,3.8,15.15044074,9,1,CdSe-1,0.8,0.4,68.75,2.4,0,0,0,0,0,0,0,0,0,CdO,Se,ODE,MA,PlaceHolder,PlaceHolder,PlaceHolder,PlaceHolder,PlaceHolder,PlaceHolder,PlaceHolder,PlaceHolder,PlaceHolder
531,280,280,0,5,-1,4.2,15.15044074,9,1,CdSe-1,0.8,0.4,68.75,2.4,0,0,0,0,0,0,0,0,0,CdO,Se,ODE,MA,PlaceHolder,PlaceHolder,PlaceHolder,PlaceHolder,PlaceHolder,PlaceHolder,PlaceHolder,PlaceHolder,PlaceHolder
532,280,280,0,10,596,4.08,10.12,9,1,CdSe-1,0.8,0.4,68.75,2.4,0,0,0,0,0,0,0,0,0,CdO,Se,ODE,MA,PlaceHolder,PlaceHolder,PlaceHolder,PlaceHolder,PlaceHolder,PlaceHolder,PlaceHolder,PlaceHolder,PlaceHolder
533,280,280,0,40,507,4.71,9.94,9,1,CdSe-1,0.8,0.4,68.75,2.4,0,0,0,0,0,0,0,0,0,CdO,Se,ODE,MA,PlaceHolder,PlaceHolder,PlaceHolder,PlaceHolder,PlaceHolder,PlaceHolder,PlaceHolder,PlaceHolder,PlaceHolder
534,300,300,0,0.5,217,4.23,10.21,9,1,CdSe-2,0.25,0.25,15,0.561,10,0,0,0,0,0,0,0,0,CdSA2,Se,HDA,TOP,TOPO,PlaceHolder,PlaceHolder,PlaceHolder,PlaceHolder,PlaceHolder,PlaceHolder,PlaceHolder,PlaceHolder
535,25,300,18.3,1,130,6.06,12.02,9,1,CdSe-2,0.25,0.25,15,0.561,10,0,0,0,0,0,0,0,0,CdSA2,Se,HDA,TOP,TOPO,PlaceHolder,PlaceHolder,PlaceHolder,PlaceHolder,PlaceHolder,PlaceHolder,PlaceHolder,PlaceHolder
536,225,225,0,0.5,-1,2.5,12,9,1,CdSe-1,0.101,0.0704,34.14375,0.166,1.891,0,0,0,0,0,0,0,0,CdO,Se,ODE,TOP,OA,PlaceHolder,PlaceHolder,PlaceHolder,PlaceHolder,PlaceHolder,PlaceHolder,PlaceHolder,PlaceHolder
537,320,320,0,15,-1,3,6.66,9,1,CdSe-1,0.198,0.5,78.125,0.00609,0.801,0,0,0,0,0,0,0,0,CdO,Se,ODE,ABI,SA,PlaceHolder,PlaceHolder,PlaceHolder,PlaceHolder,PlaceHolder,PlaceHolder,PlaceHolder,PlaceHolder
538,270,260,0,3,-1,3,6.7,9,1,CdSe-1,0.4,0.2,34.375,1.2,0,0,0,0,0,0,0,0,0,CdO,Se,ODE,MA,PlaceHolder,PlaceHolder,PlaceHolder,PlaceHolder,PlaceHolder,PlaceHolder,PlaceHolder,PlaceHolder,PlaceHolder
539,150,150,0,10,100,2.1,14.28,9,1,CdSe-1,1,1,25,6.301,8.35,0,0,0,0,0,0,0,0,CdAc2,SeO2,ODE,OA,DT,PlaceHolder,PlaceHolder,PlaceHolder,PlaceHolder,PlaceHolder,PlaceHolder,PlaceHolder,PlaceHolder
540,230,230,0,0.583,300,2.8,7.14,9,1,CdSe-1,0.5,0.5,21.875,1.121,0.15,0,0,0,0,0,0,0,0,CdAc2,Se,ODE,TOP,OA,PlaceHolder,PlaceHolder,PlaceHolder,PlaceHolder,PlaceHolder,PlaceHolder,PlaceHolder,PlaceHolder
541,275,280,0,45,218,4.5,8.88,9,1,CdSe-1,1.37,1.596,155.625,33.132,17.937,6.932,20.692,0,0,0,0,0,0,CdO,Se,ODE,HDA,TOP,OA,TOPO,PlaceHolder,PlaceHolder,PlaceHolder,PlaceHolder,PlaceHolder,PlaceHolder
542,320,250,0,60,58,7.48,32.15,7,1,CdSe-2,0.818,0.393,1641.127849,1.951,0.47,1.613,2.923,0,0,0,0,0,0,CdO,Se,toluene,TOP,TBP,TDPA,TOPO,PlaceHolder,PlaceHolder,PlaceHolder,PlaceHolder,PlaceHolder,PlaceHolder
543,120,120,0,10,-1,2.1,19.04,9,1,CdSe-1,2,4,125,4.484,11.0281,0,0,0,0,0,0,0,0,CdO,Se,ODE,TOP,OA,PlaceHolder,PlaceHolder,PlaceHolder,PlaceHolder,PlaceHolder,PlaceHolder,PlaceHolder,PlaceHolder
544,205,205,0,0.083,40,2.7,18.51,9,1,CdSe-2,0.1,0.1,68.75,2.242,4.978,0,0,0,0,0,0,0,0,CdO,Se,ODE,TOP,OA,PlaceHolder,PlaceHolder,PlaceHolder,PlaceHolder,PlaceHolder,PlaceHolder,PlaceHolder,PlaceHolder
545,205,205,0,1,30,3.5,17.14,9,1,CdSe-2,0.1,0.1,68.75,2.242,4.978,0,0,0,0,0,0,0,0,CdO,Se,ODE,TOP,OA,PlaceHolder,PlaceHolder,PlaceHolder,PlaceHolder,PlaceHolder,PlaceHolder,PlaceHolder,PlaceHolder
546,205,205,0,5,30,3.7,24.32,9,1,CdSe-2,0.1,0.1,68.75,2.242,4.978,0,0,0,0,0,0,0,0,CdO,Se,ODE,TOP,OA,PlaceHolder,PlaceHolder,PlaceHolder,PlaceHolder,PlaceHolder,PlaceHolder,PlaceHolder,PlaceHolder
547,205,205,0,60,34,4.5,11.11,9,1,CdSe-1,0.1,0.1,68.75,2.242,4.978,0,0,0,0,0,0,0,0,CdO,Se,ODE,TOP,OA,PlaceHolder,PlaceHolder,PlaceHolder,PlaceHolder,PlaceHolder,PlaceHolder,PlaceHolder,PlaceHolder
548,230,230,0,30,-1,4.75,4.4,9,1,CdSe-2,0.32,0.032,0.81,0.32,1109.877913,24.849,13.452,0,0,0,0,0,0,CdCl2,MnCl2,NaBH4,Se,H2O,HDA,TOP,PlaceHolder,PlaceHolder,PlaceHolder,PlaceHolder,PlaceHolder,PlaceHolder
549,295,275,0,35,736,4.68,11.11,10,1,CdSe-1,1.362,0.988,46.875,15.754,0,0,0,0,0,0,0,0,0,CdAc2,Se,ODE,OA,PlaceHolder,PlaceHolder,PlaceHolder,PlaceHolder,PlaceHolder,PlaceHolder,PlaceHolder,PlaceHolder,PlaceHolder
550,295,275,0,2,525,6.09,7.4,1,1,CdSe-1,1.362,0.988,46.875,15.754,0,0,0,0,0,0,0,0,0,CdAc2,Se,ODE,OA,PlaceHolder,PlaceHolder,PlaceHolder,PlaceHolder,PlaceHolder,PlaceHolder,PlaceHolder,PlaceHolder,PlaceHolder
551,270,260,0,1.75,-1,3.86,5.7,9,1,CdSe-1,5,0.004,84.375,14.967,0,0,0,0,0,0,0,0,0,CdO,Se,ODE,OA,PlaceHolder,PlaceHolder,PlaceHolder,PlaceHolder,PlaceHolder,PlaceHolder,PlaceHolder,PlaceHolder,PlaceHolder
552,300,300,0,10,1044,6.34,8.77,9,1,CdSe-2,1.34,1.2,2.915,38.797,2.7,0,0,0,0,0,0,0,0,CdO,Se,TOP,TOPO,ODPOA,PlaceHolder,PlaceHolder,PlaceHolder,PlaceHolder,PlaceHolder,PlaceHolder,PlaceHolder,PlaceHolder
553,300,300,0,10,-1,3.46,8.09,9,1,CdSe-2,1.34,1.2,2.915,38.797,2.7,0,0,0,0,0,0,0,0,CdO,Se,TOP,TOPO,ODPIA,PlaceHolder,PlaceHolder,PlaceHolder,PlaceHolder,PlaceHolder,PlaceHolder,PlaceHolder,PlaceHolder
554,275,250,0,30,-1,5.11,19,7,1,CdSe-2,0.397,0.6,2.569,9.83,0.801,0,0,0,0,0,0,0,0,CdO,Se,TOP,TOPO,TDPA,PlaceHolder,PlaceHolder,PlaceHolder,PlaceHolder,PlaceHolder,PlaceHolder,PlaceHolder,PlaceHolder
555,275,250,0,30,-1,6.52,24,7,1,CdSe-2,0.397,0.6,2.569,9.83,0.801,0.1,0,0,0,0,0,0,0,CdO,Se,TOP,TOPO,TDPA,DOPA,PlaceHolder,PlaceHolder,PlaceHolder,PlaceHolder,PlaceHolder,PlaceHolder,PlaceHolder
556,275,250,0,30,-1,7.78,21,7,1,CdSe-2,0.397,0.6,2.569,9.83,0.801,0.34,0,0,0,0,0,0,0,CdO,Se,TOP,TOPO,TDPA,DOPA,PlaceHolder,PlaceHolder,PlaceHolder,PlaceHolder,PlaceHolder,PlaceHolder,PlaceHolder
557,275,250,0,30,-1,9.04,18,7,1,CdSe-2,0.397,0.6,2.569,9.83,0.801,0.69,0,0,0,0,0,0,0,CdO,Se,TOP,TOPO,TDPA,DOPA,PlaceHolder,PlaceHolder,PlaceHolder,PlaceHolder,PlaceHolder,PlaceHolder,PlaceHolder
558,275,250,0,30,-1,4.11,18,7,1,CdSe-2,0.397,0.6,2.569,9.83,0.801,0.11,0,0,0,0,0,0,0,CdO,Se,TOP,TOPO,TDPA,DOPO,PlaceHolder,PlaceHolder,PlaceHolder,PlaceHolder,PlaceHolder,PlaceHolder,PlaceHolder
559,275,250,0,30,-1,3.3,15,9,1,CdSe-2,0.397,0.6,2.569,9.83,0.801,0.36,0,0,0,0,0,0,0,CdO,Se,TOP,TOPO,TDPA,DOPO,PlaceHolder,PlaceHolder,PlaceHolder,PlaceHolder,PlaceHolder,PlaceHolder,PlaceHolder
560,275,250,0,30,-1,3,16,9,1,CdSe-2,0.397,0.6,2.569,9.83,0.801,0.73,0,0,0,0,0,0,0,CdO,Se,TOP,TOPO,TDPA,DOPO,PlaceHolder,PlaceHolder,PlaceHolder,PlaceHolder,PlaceHolder,PlaceHolder,PlaceHolder
561,275,250,0,30,-1,5.2,15,9,1,CdSe-2,0.397,0.6,2.569,9.83,0.801,0,0,0,0,0,0,0,0,CdO,Se,TOP,TOPO,OA,PlaceHolder,PlaceHolder,PlaceHolder,PlaceHolder,PlaceHolder,PlaceHolder,PlaceHolder,PlaceHolder
562,275,250,0,30,-1,6.1,25,9,1,CdSe-2,0.397,0.6,2.569,9.83,0.801,0.69,0,0,0,0,0,0,0,CdO,Se,TOP,TOPO,OA,DOPA,PlaceHolder,PlaceHolder,PlaceHolder,PlaceHolder,PlaceHolder,PlaceHolder,PlaceHolder
563,275,250,0,30,-1,4.2,14,9,1,CdSe-2,0.397,0.6,2.569,9.83,0.801,0.73,0,0,0,0,0,0,0,CdO,Se,TOP,TOPO,OA,DOPO,PlaceHolder,PlaceHolder,PlaceHolder,PlaceHolder,PlaceHolder,PlaceHolder,PlaceHolder
564,372,372,0,0.833,-1,4.95,9.89,9,1,CdSe-2,0.935,1.494,6.726,15.519,1.674,0,0,0,0,0,0,0,0,CdO,Se,TOP,TOPO,ODPOA,PlaceHolder,PlaceHolder,PlaceHolder,PlaceHolder,PlaceHolder,PlaceHolder,PlaceHolder,PlaceHolder
565,240,300,0,512,-1,5.1,4.8,9,1,CdSe-1,0.2,0.05,0.05,21.276,0.4,0,0,0,0,0,0,0,0,CdO,NaBH4,Se,OLA,ODPOA,PlaceHolder,PlaceHolder,PlaceHolder,PlaceHolder,PlaceHolder,PlaceHolder,PlaceHolder,PlaceHolder
566,310,280,0,20,100,6.6,13.63,9,1,CdSe-1,0.28,0.618,1,16.875,2.242,0.61,0,0,0,0,0,0,0,CdO,ZnOA2,Se,ODE,TOP,HDAC,PlaceHolder,PlaceHolder,PlaceHolder,PlaceHolder,PlaceHolder,PlaceHolder,PlaceHolder
567,310,300,0,10,100,6.9,8.69,9,1,CdSe-1,0.28,0.618,1,16.875,2.242,0.61,0,0,0,0,0,0,0,CdO,ZnOA2,Se,ODE,TOP,HDAC,PlaceHolder,PlaceHolder,PlaceHolder,PlaceHolder,PlaceHolder,PlaceHolder,PlaceHolder
568,280,200,0,8.33,-1,3.66,9.58,9,1,CdS-1,0.4,0.28,31.53255189,3.52,0,0,0,0,0,0,0,0,0,CdO,S,PL,SA,PlaceHolder,PlaceHolder,PlaceHolder,PlaceHolder,PlaceHolder,PlaceHolder,PlaceHolder,PlaceHolder,PlaceHolder
569,60,80,0,15,25,2.3,13.04,0,1,CdS-1,4,31.19,12.71,24.28,12.64,0,0,0,0,0,0,0,0,CdO,S,DEA,TOP,NA_,PlaceHolder,PlaceHolder,PlaceHolder,PlaceHolder,PlaceHolder,PlaceHolder,PlaceHolder,PlaceHolder
570,60,80,0,45,25,2.7,18.52,0,1,CdS-1,4,31.19,12.71,24.28,12.64,0,0,0,0,0,0,0,0,CdO,S,DEA,TOP,NA_,PlaceHolder,PlaceHolder,PlaceHolder,PlaceHolder,PlaceHolder,PlaceHolder,PlaceHolder,PlaceHolder
571,60,80,0,180,25,2.9,27.58,0,1,CdS-1,4,31.19,12.71,24.28,12.64,0,0,0,0,0,0,0,0,CdO,S,DEA,TOP,NA_,PlaceHolder,PlaceHolder,PlaceHolder,PlaceHolder,PlaceHolder,PlaceHolder,PlaceHolder,PlaceHolder
572,60,80,0,600,25,3.5,20,0,1,CdS-1,4,31.19,12.71,24.28,12.64,0,0,0,0,0,0,0,0,CdO,S,DEA,TOP,NA_,PlaceHolder,PlaceHolder,PlaceHolder,PlaceHolder,PlaceHolder,PlaceHolder,PlaceHolder,PlaceHolder
573,60,80,0,2640,25,3.6,5.55,0,1,CdS-1,4,31.19,12.71,24.28,12.64,0,0,0,0,0,0,0,0,CdO,S,DEA,TOP,NA_,PlaceHolder,PlaceHolder,PlaceHolder,PlaceHolder,PlaceHolder,PlaceHolder,PlaceHolder,PlaceHolder
574,60,80,0,14400,25,3.9,2.56,0,1,CdS-1,4,31.19,12.71,24.28,12.64,0,0,0,0,0,0,0,0,CdO,S,DEA,TOP,NA_,PlaceHolder,PlaceHolder,PlaceHolder,PlaceHolder,PlaceHolder,PlaceHolder,PlaceHolder,PlaceHolder
575,240,240,0,4.5,56,4.61,6.5,9,1,CdS-2,0.6,0.625,106.25,11.34,0,0,0,0,0,0,0,0,0,CdO,S,ODE,OA,PlaceHolder,PlaceHolder,PlaceHolder,PlaceHolder,PlaceHolder,PlaceHolder,PlaceHolder,PlaceHolder,PlaceHolder
576,180,180,0,90,160,4.88,3.89,9,1,CdS-1,1,1,2.3,3.5,25,0,0,0,0,0,0,0,0,CdO,S,TOP,LA,TDO,PlaceHolder,PlaceHolder,PlaceHolder,PlaceHolder,PlaceHolder,PlaceHolder,PlaceHolder,PlaceHolder
578,25,300,0,30,352,9.44,11.2,10,1,CdS-2,4.442,208.755,151.968,0,0,0,0,0,0,0,0,0,0,CdOA2,DT,OLA,PlaceHolder,PlaceHolder,PlaceHolder,PlaceHolder,PlaceHolder,PlaceHolder,PlaceHolder,PlaceHolder,PlaceHolder,PlaceHolder
579,25,150,10,120,-1,1.7,5.88,9,1,CdS-1,0.3,0.15,29.91957105,3,0,0,0,0,0,0,0,0,0,CdSA2,DBTU,DE,OLA,PlaceHolder,PlaceHolder,PlaceHolder,PlaceHolder,PlaceHolder,PlaceHolder,PlaceHolder,PlaceHolder,PlaceHolder
580,25,230,10,120,-1,3.1,6.45,9,1,CdS-2,0.3,0.15,29.91957105,3,0,0,0,0,0,0,0,0,0,CdSA2,DBTU,DE,OLA,PlaceHolder,PlaceHolder,PlaceHolder,PlaceHolder,PlaceHolder,PlaceHolder,PlaceHolder,PlaceHolder,PlaceHolder
581,25,230,10,10,-1,2.2,9.09,9,1,CdS-2,0.3,0.15,29.91957105,3,0,0,0,0,0,0,0,0,0,CdSA2,DBTU,DE,OLA,PlaceHolder,PlaceHolder,PlaceHolder,PlaceHolder,PlaceHolder,PlaceHolder,PlaceHolder,PlaceHolder,PlaceHolder
582,25,230,10,30,-1,2.5,8,9,1,CdS-2,0.3,0.15,29.91957105,3,0,0,0,0,0,0,0,0,0,CdSA2,DBTU,DE,OLA,PlaceHolder,PlaceHolder,PlaceHolder,PlaceHolder,PlaceHolder,PlaceHolder,PlaceHolder,PlaceHolder,PlaceHolder
583,25,230,10,60,-1,3.2,9.38,9,1,CdS-2,0.3,0.15,29.91957105,3,0,0,0,0,0,0,0,0,0,CdSA2,DBTU,DE,OLA,PlaceHolder,PlaceHolder,PlaceHolder,PlaceHolder,PlaceHolder,PlaceHolder,PlaceHolder,PlaceHolder,PlaceHolder
584,25,230,10,120,-1,4.5,11.11,9,1,CdS-2,0.3,0.3,29.91957105,3,0,0,0,0,0,0,0,0,0,CdSA2,DBTU,DE,OLA,PlaceHolder,PlaceHolder,PlaceHolder,PlaceHolder,PlaceHolder,PlaceHolder,PlaceHolder,PlaceHolder,PlaceHolder
585,25,230,20,30,-1,3,6.67,9,1,CdS-1,1.5,1,99.20576338,9.453,0,0,0,0,0,0,0,0,0,CdO,S,PL,OA,PlaceHolder,PlaceHolder,PlaceHolder,PlaceHolder,PlaceHolder,PlaceHolder,PlaceHolder,PlaceHolder,PlaceHolder
586,25,230,20,30,-1,7.42,12,10,1,CdS-1,1.5,1,99.20576338,4.484,9.453,0,0,0,0,0,0,0,0,CdO,S,PL,TOP,OA,PlaceHolder,PlaceHolder,PlaceHolder,PlaceHolder,PlaceHolder,PlaceHolder,PlaceHolder,PlaceHolder
587,25,230,20,30,-1,2.3,8.7,9,1,CdS-1,5,1,99.20576338,4.484,9.453,0,0,0,0,0,0,0,0,CdO,S,PL,TOP,OA,PlaceHolder,PlaceHolder,PlaceHolder,PlaceHolder,PlaceHolder,PlaceHolder,PlaceHolder,PlaceHolder
588,25,230,20,30,-1,5,6,9,1,CdS-1,1,5,99.20576338,4.484,9.453,0,0,0,0,0,0,0,0,CdO,S,PL,TOP,OA,PlaceHolder,PlaceHolder,PlaceHolder,PlaceHolder,PlaceHolder,PlaceHolder,PlaceHolder,PlaceHolder
589,90,120,0,4,25,2.4,12.5,0,1,CdTe-2,4,2,6.36,13.49,6.32,0,0,0,0,0,0,0,0,CdO,Te,DEA,TOP,NA_,PlaceHolder,PlaceHolder,PlaceHolder,PlaceHolder,PlaceHolder,PlaceHolder,PlaceHolder,PlaceHolder
590,100,100,0,10,-1,2.2,4.27,9,1,CdTe-1,1.4,1,30.39,8.35,0,0,0,0,0,0,0,0,0,CdCl2,TeO2,OLA,DT,PlaceHolder,PlaceHolder,PlaceHolder,PlaceHolder,PlaceHolder,PlaceHolder,PlaceHolder,PlaceHolder,PlaceHolder
591,120,120,0,10,-1,2.6,2.77,9,1,CdTe-1,1.4,1,30.39,8.35,0,0,0,0,0,0,0,0,0,CdCl2,TeO2,OLA,DT,PlaceHolder,PlaceHolder,PlaceHolder,PlaceHolder,PlaceHolder,PlaceHolder,PlaceHolder,PlaceHolder,PlaceHolder
592,130,130,0,10,-1,2.8,4.07,9,1,CdTe-1,1.4,1,30.39,8.35,0,0,0,0,0,0,0,0,0,CdCl2,TeO2,OLA,DT,PlaceHolder,PlaceHolder,PlaceHolder,PlaceHolder,PlaceHolder,PlaceHolder,PlaceHolder,PlaceHolder,PlaceHolder
593,140,140,0,10,-1,3.2,2.44,9,1,CdTe-1,1.4,1,30.39,8.35,0,0,0,0,0,0,0,0,0,CdCl2,TeO2,OLA,DT,PlaceHolder,PlaceHolder,PlaceHolder,PlaceHolder,PlaceHolder,PlaceHolder,PlaceHolder,PlaceHolder,PlaceHolder
594,160,160,0,10,-1,3.3,2.45,9,1,CdTe-1,1.4,1,30.39,8.35,0,0,0,0,0,0,0,0,0,CdCl2,TeO2,OLA,DT,PlaceHolder,PlaceHolder,PlaceHolder,PlaceHolder,PlaceHolder,PlaceHolder,PlaceHolder,PlaceHolder,PlaceHolder
595,185,185,0,10,-1,3.6,2.97,9,1,CdTe-1,1.4,1,30.39,8.35,0,0,0,0,0,0,0,0,0,CdCl2,TeO2,OLA,DT,PlaceHolder,PlaceHolder,PlaceHolder,PlaceHolder,PlaceHolder,PlaceHolder,PlaceHolder,PlaceHolder,PlaceHolder
596,240,240,0,1.42,-1,1.9,15.79,0,1,CdTe-1,1,1,35.2,19.23,5,21.98,0,0,0,0,0,0,0,CdO,Te,HDA,TOP,HPA,TOPO,PlaceHolder,PlaceHolder,PlaceHolder,PlaceHolder,PlaceHolder,PlaceHolder,PlaceHolder
597,240,240,0,2.85,-1,2.8,10.71,0,1,CdTe-1,1,1,35.2,19.23,5,21.98,0,0,0,0,0,0,0,CdO,Te,HDA,TOP,HPA,TOPO,PlaceHolder,PlaceHolder,PlaceHolder,PlaceHolder,PlaceHolder,PlaceHolder,PlaceHolder
598,240,240,0,3.8,-1,2.8,21.42,0,1,CdTe-1,1,1,35.2,19.23,5,21.98,0,0,0,0,0,0,0,CdO,Te,HDA,TOP,HPA,TOPO,PlaceHolder,PlaceHolder,PlaceHolder,PlaceHolder,PlaceHolder,PlaceHolder,PlaceHolder
599,240,240,0,8.47,-1,4.4,18.18,0,1,CdTe-1,1,1,35.2,19.23,5,21.98,0,0,0,0,0,0,0,CdO,Te,HDA,TOP,HPA,TOPO,PlaceHolder,PlaceHolder,PlaceHolder,PlaceHolder,PlaceHolder,PlaceHolder,PlaceHolder
600,220,220,0,0.5,100,2.2,13.63,0,1,CdTe-2,0.2,0.1,19.76,6.26,0,0,0,0,0,0,0,0,0,CdCl2,TeO2,OLA,DT,PlaceHolder,PlaceHolder,PlaceHolder,PlaceHolder,PlaceHolder,PlaceHolder,PlaceHolder,PlaceHolder,PlaceHolder
601,220,220,0,1,100,3,10,0,1,CdTe-2,0.2,0.1,19.76,6.26,0,0,0,0,0,0,0,0,0,CdCl2,TeO2,OLA,DT,PlaceHolder,PlaceHolder,PlaceHolder,PlaceHolder,PlaceHolder,PlaceHolder,PlaceHolder,PlaceHolder,PlaceHolder
602,220,220,0,5,100,3.6,11.11,9,1,CdTe-2,0.2,0.1,19.76,6.26,0,0,0,0,0,0,0,0,0,CdCl2,TeO2,OLA,DT,PlaceHolder,PlaceHolder,PlaceHolder,PlaceHolder,PlaceHolder,PlaceHolder,PlaceHolder,PlaceHolder,PlaceHolder
603,220,220,0,10,100,4.5,6.67,9,1,CdTe-2,0.2,0.1,19.76,6.26,0,0,0,0,0,0,0,0,0,CdCl2,TeO2,OLA,DT,PlaceHolder,PlaceHolder,PlaceHolder,PlaceHolder,PlaceHolder,PlaceHolder,PlaceHolder,PlaceHolder,PlaceHolder
604,220,220,0,30,100,4.8,8.33,9,1,CdTe-2,0.2,0.1,19.76,6.26,0,0,0,0,0,0,0,0,0,CdCl2,TeO2,OLA,DT,PlaceHolder,PlaceHolder,PlaceHolder,PlaceHolder,PlaceHolder,PlaceHolder,PlaceHolder,PlaceHolder,PlaceHolder
605,250,250,0,3.5,-1,3.73,11.27,9,1,CdTe-2,1,2,198.03125,23.48,2,0,0,0,0,0,0,0,0,CdO,Te,ODE,TBP,TDPA,PlaceHolder,PlaceHolder,PlaceHolder,PlaceHolder,PlaceHolder,PlaceHolder,PlaceHolder,PlaceHolder
606,220,200,0,60,103,6.02,7.87,9,1,CdTe-1,0.8,0.4,22.32129676,3.2,7.288,0,0,0,0,0,0,0,0,CdO,Te,PL,OA,DOPO,PlaceHolder,PlaceHolder,PlaceHolder,PlaceHolder,PlaceHolder,PlaceHolder,PlaceHolder,PlaceHolder
607,220,200,0,5,163,4.65,7.73,9,1,CdTe-1,0.8,0.4,22.32129676,3.2,7.288,0,0,0,0,0,0,0,0,CdO,Te,PL,OA,DOPO,PlaceHolder,PlaceHolder,PlaceHolder,PlaceHolder,PlaceHolder,PlaceHolder,PlaceHolder,PlaceHolder
608,25,240,25,45,95,3.64,3.76,9,1,CdTe-1,0.1,0.2,19.803125,0.939,0.12,0,0,0,0,0,0,0,0,Cd(ODPOA),Te,ODE,TBP,ODPOA,PlaceHolder,PlaceHolder,PlaceHolder,PlaceHolder,PlaceHolder,PlaceHolder,PlaceHolder,PlaceHolder
609,120,120,0,60,-1,5.6,9.64,9,1,PbS,0.5,0.25,31.25,9.119,0,0,0,0,0,0,0,0,0,PbSA2,S,ODE,OLA,PlaceHolder,PlaceHolder,PlaceHolder,PlaceHolder,PlaceHolder,PlaceHolder,PlaceHolder,PlaceHolder,PlaceHolder
610,180,180,0,60,-1,8.9,4.6,9,1,PbS,0.5,0.5,31.25,9.119,0,0,0,0,0,0,0,0,0,PbSA2,S,ODE,OLA,PlaceHolder,PlaceHolder,PlaceHolder,PlaceHolder,PlaceHolder,PlaceHolder,PlaceHolder,PlaceHolder,PlaceHolder
611,180,180,0,60,-1,11,4.45,9,1,PbS,1,1,31.25,18.236,0,0,0,0,0,0,0,0,0,PbSA2,S,ODE,OLA,PlaceHolder,PlaceHolder,PlaceHolder,PlaceHolder,PlaceHolder,PlaceHolder,PlaceHolder,PlaceHolder,PlaceHolder
