Repository: Sharpiless/Nanocrystals-Deep-Learning

## Abstract 
The synthesis model based on transformer structure for nanocrystals takes the synthesis conditions and material structure features from the synthesis recipe dataset as input. By utilizing the proposed reaction intermediate-based data augmentation, the input data was expanded **tenfold**. This resulted in the model achieving an average absolute error of **1.39 nm** in predicting nanocrystal size, and the average accuracy for predicting morphology reached **90%**.

We show the transformer model in the following:

File: data/raw_selected0128_classification_and_reg.csv (part 3 of 15)
ID,Temperature1,Temperature2,Speed,Time,T1,T2,A1,A2,B1,B2,C1,C2,D1,D2,E1,E2,F1,F2,G1,G2,H1,H2,I1,I2,J1,J2,Y1,Y2,Y3,Num,scaleplate
472,200,200,0,15,1,InP,0.1,InAc3,3,PH3,6.25,ODE,0.3,MA,0,PlaceHolder,0,PlaceHolder,0,PlaceHolder,0,PlaceHolder,0,PlaceHolder,0,PlaceHolder,2.56,27.24,Irregular shape,,
473,260,260,0,15,1,InP,0.1,InAc3,3,PH3,6.25,ODE,0.3,MA,0,PlaceHolder,0,PlaceHolder,0,PlaceHolder,0,PlaceHolder,0,PlaceHolder,0,PlaceHolder,4.13,34.82,Irregular shape,,
474,220,220,0,10,1,InP,0.2,InCl3,1,ZnCl2,0.8,TPPi,3,OLA,11.895,TOA,0,PlaceHolder,0,PlaceHolder,0,PlaceHolder,0,PlaceHolder,0,PlaceHolder,4.3,13.95,sphere,139,
475,290,290,0,3,1,InP,0.15,InAc3,0.075,Zn-U,0.1,(TMS)3P,31.25,ODE,2.242,TOP,0.45,PA,0,PlaceHolder,0,PlaceHolder,0,PlaceHolder,0,PlaceHolder,1.8,12.73,Irregular shape,125,
476,180,180,0,30,1,InP,0.5,InCl3,1.5,ZnCl2,0.5,ZnI2,1.8,(NEt2)3P,15,OLA,0,PlaceHolder,0,PlaceHolder,0,PlaceHolder,0,PlaceHolder,0,PlaceHolder,2.67,8.38,Irregular shape,69,
477,250,230,0,20,1,InP,0.1,InCl3,0.1,Zn-U,1.722,(TMS)3P,9.375,ODE,0.2,HDA,0.1,SA,0,PlaceHolder,0,PlaceHolder,0,PlaceHolder,0,PlaceHolder,2.5,8,Irregular shape,400,
478,50,50,0,30,1,InP,0.05,InCl3,0.025,Na3P,13873.47392,H2O,0.075,MHA,0,PlaceHolder,0,PlaceHolder,0,PlaceHolder,0,PlaceHolder,0,PlaceHolder,0,PlaceHolder,4.02,,sphere,,
479,180,180,0,30,1,InP,0.45,InCl3,2.2,ZnCl2,1.6,(NEt2)3P,15,OLA,0,PlaceHolder,0,PlaceHolder,0,PlaceHolder,0,PlaceHolder,0,PlaceHolder,0,PlaceHolder,2.54,3.09,triangle,22,
480,170,170,0,60,1,InP,1,InCl3,1,(NMe2)3P,16.716,OLA,0,PlaceHolder,0,PlaceHolder,0,PlaceHolder,0,PlaceHolder,0,PlaceHolder,0,PlaceHolder,0,PlaceHolder,3.45,14.4,triangle,,
481,190,190,0,60,1,InP,1,InCl3,1,(NMe2)3P,16.716,OLA,0,PlaceHolder,0,PlaceHolder,0,PlaceHolder,0,PlaceHolder,0,PlaceHolder,0,PlaceHolder,0,PlaceHolder,3.71,16.6,triangle,,
482,210,210,0,60,1,InP,1,InCl3,1,(NMe2)3P,16.716,OLA,0,PlaceHolder,0,PlaceHolder,0,PlaceHolder,0,PlaceHolder,0,PlaceHolder,0,PlaceHolder,0,PlaceHolder,4.15,15.02,triangle,,
483,250,250,0,60,1,InP,1,InCl3,1,(NMe2)3P,16.716,OLA,0,PlaceHolder,0,PlaceHolder,0,PlaceHolder,0,PlaceHolder,0,PlaceHolder,0,PlaceHolder,0,PlaceHolder,6.13,12.12,triangle,,
484,300,300,0,60,1,InP,1,InCl3,1,(NMe2)3P,16.716,OLA,0,PlaceHolder,0,PlaceHolder,0,PlaceHolder,0,PlaceHolder,0,PlaceHolder,0,PlaceHolder,0,PlaceHolder,7.91,11.73,triangle,,
485,180,180,0,20,1,InP,0.45,InCl3,2.25,ZnCl2,1.8,(NEt2)3P,15.197,OLA,0,PlaceHolder,0,PlaceHolder,0,PlaceHolder,0,PlaceHolder,0,PlaceHolder,0,PlaceHolder,3.83,9.15,triangle,55,
486,150,150,0,150,1,InP,0.34,InCl3,2.2,ZnI2,2.476,(NMe2)3P,18.236,OLA,0,PlaceHolder,0,PlaceHolder,0,PlaceHolder,0,PlaceHolder,0,PlaceHolder,0,PlaceHolder,1.77,15.89,sphere,,
487,25,270,,960,1,InP,4.52,InCl3,4,(TMS)3P,33.631,TOP,3.88,TOPO,0,PlaceHolder,0,PlaceHolder,0,PlaceHolder,0,PlaceHolder,0,PlaceHolder,0,PlaceHolder,4.18,15.77,sphere,,
488,300,300,0,5,1,CdSe-1,0.2,CdSA2,0.8,Se,39.60625,ODE,0.742,ODA,3.373,TOP,0,PlaceHolder,0,PlaceHolder,0,PlaceHolder,0,PlaceHolder,0,PlaceHolder,3.41,,sphere,,
489,250,250,0,0.5,1,CdSe-1,0.1,CdSA2,0.05,Se,10.9375,ODE,0,PlaceHolder,0,PlaceHolder,0,PlaceHolder,0,PlaceHolder,0,PlaceHolder,0,PlaceHolder,0,PlaceHolder,1.99,,sphere,,
490,250,250,0,0.5,1,CdSe-1,0.1,CdSA2,0.05,Se,10.9375,ODE,0.75,TOP,0,PlaceHolder,0,PlaceHolder,0,PlaceHolder,0,PlaceHolder,0,PlaceHolder,0,PlaceHolder,2.13,,sphere,,
491,250,250,0,1,1,CdSe-1,0.1,CdSA2,0.05,Se,10.9375,ODE,0.75,TOP,0,PlaceHolder,0,PlaceHolder,0,PlaceHolder,0,PlaceHolder,0,PlaceHolder,0,PlaceHolder,2.27,,sphere,,
492,250,250,0,2,1,CdSe-1,0.1,CdSA2,0.05,Se,10.9375,ODE,0.75,TOP,0,PlaceHolder,0,PlaceHolder,0,PlaceHolder,0,PlaceHolder,0,PlaceHolder,0,PlaceHolder,2.53,,sphere,,
493,250,250,0,5,1,CdSe-1,0.1,CdSA2,0.05,Se,10.9375,ODE,0.75,TOP,0,PlaceHolder,0,PlaceHolder,0,PlaceHolder,0,PlaceHolder,0,PlaceHolder,0,PlaceHolder,2.71,,sphere,,
494,250,250,0,15,1,CdSe-1,0.1,CdSA2,0.05,Se,10.9375,ODE,0.075,TOP,0,PlaceHolder,0,PlaceHolder,0,PlaceHolder,0,PlaceHolder,0,PlaceHolder,0,PlaceHolder,2.91,,sphere,,
495,250,250,0,30,1,CdSe-1,0.1,CdSA2,0.05,Se,10.9375,ODE,0.075,TOP,0,PlaceHolder,0,PlaceHolder,0,PlaceHolder,0,PlaceHolder,0,PlaceHolder,0,PlaceHolder,3.02,,sphere,,
496,250,250,0,45,1,CdSe-1,0.1,CdSA2,0.05,Se,10.9375,ODE,0.075,TOP,0,PlaceHolder,0,PlaceHolder,0,PlaceHolder,0,PlaceHolder,0,PlaceHolder,0,PlaceHolder,3.02,,sphere,,
497,250,250,0,60,1,CdSe-1,0.1,CdSA2,0.05,Se,10.9375,ODE,0.075,TOP,0,PlaceHolder,0,PlaceHolder,0,PlaceHolder,0,PlaceHolder,0,PlaceHolder,0,PlaceHolder,3.02,,sphere,,
498,250,250,0,0.5,1,CdSe-1,0.1,CdSA2,0.05,Se,10.9375,ODE,0.6,TOP,0,PlaceHolder,0,PlaceHolder,0,PlaceHolder,0,PlaceHolder,0,PlaceHolder,0,PlaceHolder,2.98,,sphere,,
499,250,250,0,1,1,CdSe-1,0.1,CdSA2,0.05,Se,10.9375,ODE,0.6,TOP,0,PlaceHolder,0,PlaceHolder,0,PlaceHolder,0,PlaceHolder,0,PlaceHolder,0,PlaceHolder,3.21,,sphere,,
500,250,250,0,2,1,CdSe-1,0.1,CdSA2,0.05,Se,10.9375,ODE,0.6,TOP,0,PlaceHolder,0,PlaceHolder,0,PlaceHolder,0,PlaceHolder,0,PlaceHolder,0,PlaceHolder,3.43,,sphere,,
501,250,250,0,5,1,CdSe-1,0.1,CdSA2,0.05,Se,10.9375,ODE,0.6,TOP,0,PlaceHolder,0,PlaceHolder,0,PlaceHolder,0,PlaceHolder,0,PlaceHolder,0,PlaceHolder,4.07,,sphere,,
502,250,250,0,15,1,CdSe-1,0.1,CdSA2,0.05,Se,10.9375,ODE,0.6,TOP,0,PlaceHolder,0,PlaceHolder,0,PlaceHolder,0,PlaceHolder,0,PlaceHolder,0,PlaceHolder,4.95,,sphere,,
503,250,250,0,30,1,CdSe-1,0.1,CdSA2,0.05,Se,10.9375,ODE,0.6,TOP,0,PlaceHolder,0,PlaceHolder,0,PlaceHolder,0,PlaceHolder,0,PlaceHolder,0,PlaceHolder,5.41,,sphere,,
504,250,250,0,45,1,CdSe-1,0.1,CdSA2,0.05,Se,10.9375,ODE,0.6,TOP,0,PlaceHolder,0,PlaceHolder,0,PlaceHolder,0,PlaceHolder,0,PlaceHolder,0,PlaceHolder,5.49,,sphere,,
505,250,250,0,60,1,CdSe-1,0.1,CdSA2,0.05,Se,10.9375,ODE,0.6,TOP,0,PlaceHolder,0,PlaceHolder,0,PlaceHolder,0,PlaceHolder,0,PlaceHolder,0,PlaceHolder,5.55,,sphere,,
506,255,255,0,0.17,1,CdSe-1,0.39,CdO,0.125,Se,39.52853642,PL,0.247,TBP,5.624,SA,0,PlaceHolder,0,PlaceHolder,0,PlaceHolder,0,PlaceHolder,0,PlaceHolder,2.6,23.68,sphere,,
507,255,255,0,0.34,1,CdSe-1,0.39,CdO,0.125,Se,39.52853642,PL,0.247,TBP,5.624,SA,0,PlaceHolder,0,PlaceHolder,0,PlaceHolder,0,PlaceHolder,0,PlaceHolder,3.2,,sphere,,
508,255,255,0,0.68,1,CdSe-1,0.39,CdO,0.125,Se,39.52853642,PL,0.247,TBP,5.624,SA,0,PlaceHolder,0,PlaceHolder,0,PlaceHolder,0,PlaceHolder,0,PlaceHolder,3.6,,sphere,,
509,255,255,0,1,1,CdSe-1,0.39,CdO,0.125,Se,39.52853642,PL,0.247,TBP,5.624,SA,0,PlaceHolder,0,PlaceHolder,0,PlaceHolder,0,PlaceHolder,0,PlaceHolder,3.9,20.52,sphere,,
510,300,300,0,10,1,CdSe-1,1.35,CdMe2,1,Se,20.707,HDA,13.425,TOP,25.865,TOPO,0,PlaceHolder,0,PlaceHolder,0,PlaceHolder,0,PlaceHolder,0,PlaceHolder,3.76,4.75,sphere,200,
511,300,300,0,20,1,CdSe-1,1.35,CdMe2,1,Se,20.707,HDA,13.425,TOP,25.865,TOPO,0,PlaceHolder,0,PlaceHolder,0,PlaceHolder,0,PlaceHolder,0,PlaceHolder,3.87,4.41,sphere,200,
512,300,300,0,50,1,CdSe-2,1.35,CdMe2,1,Se,20.707,HDA,13.425,TOP,25.865,TOPO,0,PlaceHolder,0,PlaceHolder,0,PlaceHolder,0,PlaceHolder,0,PlaceHolder,4.05,3.95,sphere,200,
513,300,300,0,100,1,CdSe-2,1.35,CdMe2,1,Se,20.707,HDA,13.425,TOP,25.865,TOPO,0,PlaceHolder,0,PlaceHolder,0,PlaceHolder,0,PlaceHolder,0,PlaceHolder,4.19,3.71,sphere,200,
514,300,300,0,150,1,CdSe-2,1.35,CdMe2,1,Se,20.707,HDA,13.425,TOP,25.865,TOPO,0,PlaceHolder,0,PlaceHolder,0,PlaceHolder,0,PlaceHolder,0,PlaceHolder,4.28,3.46,sphere,200,
515,300,300,0,200,1,CdSe-2,1.35,CdMe2,1,Se,20.707,HDA,13.425,TOP,25.865,TOPO,0,PlaceHolder,0,PlaceHolder,0,PlaceHolder,0,PlaceHolder,0,PlaceHolder,4.35,3.4,sphere,200,
516,250,250,0,0.167,1,CdSe-1,0.3,CdSA2,0.45,Se,18.692,OLA,19.771,TBP,12.932,TOPO,0,PlaceHolder,0,PlaceHolder,0,PlaceHolder,0,PlaceHolder,0,PlaceHolder,2,10,sphere,,
517,250,250,0,180,1,CdSe-1,0.3,CdSA2,0.45,Se,18.692,OLA,19.771,TBP,12.932,TOPO,0,PlaceHolder,0,PlaceHolder,0,PlaceHolder,0,PlaceHolder,0,PlaceHolder,3.8,10.52,sphere,,
518,250,250,0,0.167,1,CdSe-1,0.3,CdSA2,0.45,Se,18.692,OLA,13.49,TOP,12.932,TOPO,0,PlaceHolder,0,PlaceHolder,0,PlaceHolder,0,PlaceHolder,0,PlaceHolder,2.1,9.52,sphere,,
519,250,250,0,180,1,CdSe-1,0.3,CdSA2,0.45,Se,18.692,OLA,13.49,TOP,12.932,TOPO,0,PlaceHolder,0,PlaceHolder,0,PlaceHolder,0,PlaceHolder,0,PlaceHolder,4.5,15.55,sphere,,
520,300,300,0,0.167,1,CdSe-1,0.3,CdSA2,0.45,Se,18.692,OLA,13.49,TOP,12.932,TOPO,0,PlaceHolder,0,PlaceHolder,0,PlaceHolder,0,PlaceHolder,0,PlaceHolder,2.4,8.33,sphere,,
521,300,300,0,180,1,CdSe-1,0.3,CdSA2,0.45,Se,18.692,OLA,13.49,TOP,12.932,TOPO,0,PlaceHolder,0,PlaceHolder,0,PlaceHolder,0,PlaceHolder,0,PlaceHolder,8.6,26.74,sphere,,
522,280,280,0,0.03,1,CdSe-1,0.8,CdO,0.4,Se,68.75,ODE,2.4,MA,0,PlaceHolder,0,PlaceHolder,0,PlaceHolder,0,PlaceHolder,0,PlaceHolder,0,PlaceHolder,1.3,,sphere,,
523,280,280,0,0.08,1,CdSe-1,0.8,CdO,0.4,Se,68.75,ODE,2.4,MA,0,PlaceHolder,0,PlaceHolder,0,PlaceHolder,0,PlaceHolder,0,PlaceHolder,0,PlaceHolder,1.7,,sphere,,
524,280,280,0,0.17,1,CdSe-1,0.8,CdO,0.4,Se,68.75,ODE,2.4,MA,0,PlaceHolder,0,PlaceHolder,0,PlaceHolder,0,PlaceHolder,0,PlaceHolder,0,PlaceHolder,2.1,,sphere,,
525,280,280,0,0.33,1,CdSe-1,0.8,CdO,0.4,Se,68.75,ODE,2.4,MA,0,PlaceHolder,0,PlaceHolder,0,PlaceHolder,0,PlaceHolder,0,PlaceHolder,0,PlaceHolder,2.5,,sphere,,
526,280,280,0,0.5,1,CdSe-1,0.8,CdO,0.4,Se,68.75,ODE,2.4,MA,0,PlaceHolder,0,PlaceHolder,0,PlaceHolder,0,PlaceHolder,0,PlaceHolder,0,PlaceHolder,2.8,,sphere,,
527,280,280,0,0.67,1,CdSe-1,0.8,CdO,0.4,Se,68.75,ODE,2.4,MA,0,PlaceHolder,0,PlaceHolder,0,PlaceHolder,0,PlaceHolder,0,PlaceHolder,0,PlaceHolder,2.9,,sphere,,
528,280,280,0,0.83,1,CdSe-1,0.8,CdO,0.4,Se,68.75,ODE,2.4,MA,0,PlaceHolder,0,PlaceHolder,0,PlaceHolder,0,PlaceHolder,0,PlaceHolder,0,PlaceHolder,3.1,,sphere,,
529,280,280,0,1,1,CdSe-1,0.8,CdO,0.4,Se,68.75,ODE,2.4,MA,0,PlaceHolder,0,PlaceHolder,0,PlaceHolder,0,PlaceHolder,0,PlaceHolder,0,PlaceHolder,3.3,,sphere,,
530,280,280,0,3,1,CdSe-1,0.8,CdO,0.4,Se,68.75,ODE,2.4,MA,0,PlaceHolder,0,PlaceHolder,0,PlaceHolder,0,PlaceHolder,0,PlaceHolder,0,PlaceHolder,3.8,,sphere,,
531,280,280,0,5,1,CdSe-1,0.8,CdO,0.4,Se,68.75,ODE,2.4,MA,0,PlaceHolder,0,PlaceHolder,0,PlaceHolder,0,PlaceHolder,0,PlaceHolder,0,PlaceHolder,4.2,,sphere,,
532,280,280,0,10,1,CdSe-1,0.8,CdO,0.4,Se,68.75,ODE,2.4,MA,0,PlaceHolder,0,PlaceHolder,0,PlaceHolder,0,PlaceHolder,0,PlaceHolder,0,PlaceHolder,4.08,10.12,sphere,596,0.274725275
533,280,280,0,40,1,CdSe-1,0.8,CdO,0.4,Se,68.75,ODE,2.4,MA,0,PlaceHolder,0,PlaceHolder,0,PlaceHolder,0,PlaceHolder,0,PlaceHolder,0,PlaceHolder,4.71,9.94,sphere,507,0.290697674
534,300,300,0,0.5,1,CdSe-2,0.25,CdSA2,0.25,Se,15,HDA,0.561,TOP,10,TOPO,0,PlaceHolder,0,PlaceHolder,0,PlaceHolder,0,PlaceHolder,0,PlaceHolder,4.23,10.21,sphere,217,0.152671756
535,25,300,18.3,1,1,CdSe-2,0.25,CdSA2,0.25,Se,15,HDA,0.561,TOP,10,TOPO,0,PlaceHolder,0,PlaceHolder,0,PlaceHolder,0,PlaceHolder,0,PlaceHolder,6.06,12.02,sphere,130,0.214592275
536,225,225,0,0.5,1,CdSe-1,0.101,CdO,0.0704,Se,34.14375,ODE,0.166,TOP,1.891,OA,0,PlaceHolder,0,PlaceHolder,0,PlaceHolder,0,PlaceHolder,0,PlaceHolder,2.5,12,sphere,,
537,320,320,0,15,1,CdSe-1,0.198,CdO,0.5,Se,78.125,ODE,0.00609,ABI,0.801,SA,0,PlaceHolder,0,PlaceHolder,0,PlaceHolder,0,PlaceHolder,0,PlaceHolder,3,6.66,sphere,,
538,270,260,0,3,1,CdSe-1,0.4,CdO,0.2,Se,34.375,ODE,1.2,MA,0,PlaceHolder,0,PlaceHolder,0,PlaceHolder,0,PlaceHolder,0,PlaceHolder,0,PlaceHolder,3,6.7,sphere,,
539,150,150,0,10,1,CdSe-1,1,CdAc2,1,SeO2,25,ODE,6.301,OA,8.35,DT,0,PlaceHolder,0,PlaceHolder,0,PlaceHolder,0,PlaceHolder,0,PlaceHolder,2.1,14.28,sphere,100,
540,230,230,0,0.583,1,CdSe-1,0.5,CdAc2,0.5,Se,21.875,ODE,1.121,TOP,0.15,OA,0,PlaceHolder,0,PlaceHolder,0,PlaceHolder,0,PlaceHolder,0,PlaceHolder,2.8,7.14,sphere,300,
541,275,280,0,45,1,CdSe-1,1.37,CdO,1.596,Se,155.625,ODE,33.132,HDA,17.937,TOP,6.932,OA,20.692,TOPO,0,PlaceHolder,0,PlaceHolder,0,PlaceHolder,4.5,8.88,sphere,218,
542,320,250,0,60,1,CdSe-2,0.818,CdO,0.393,Se,1641.127849,toluene,1.951,TOP,0.47,TBP,1.613,TDPA,2.923,TOPO,0,PlaceHolder,0,PlaceHolder,0,PlaceHolder,7.48,32.15,rod,58,0.236966825
543,120,120,0,10,1,CdSe-1,2,CdO,4,Se,125,ODE,4.484,TOP,11.0281,OA,0,PlaceHolder,0,PlaceHolder,0,PlaceHolder,0,PlaceHolder,0,PlaceHolder,2.1,19.04,sphere,,
544,205,205,0,0.083,1,CdSe-2,0.1,CdO,0.1,Se,68.75,ODE,2.242,TOP,4.978,OA,0,PlaceHolder,0,PlaceHolder,0,PlaceHolder,0,PlaceHolder,0,PlaceHolder,2.7,18.51,sphere,40,
545,205,205,0,1,1,CdSe-2,0.1,CdO,0.1,Se,68.75,ODE,2.242,TOP,4.978,OA,0,PlaceHolder,0,PlaceHolder,0,PlaceHolder,0,PlaceHolder,0,PlaceHolder,3.5,17.14,sphere,30,
546,205,205,0,5,1,CdSe-2,0.1,CdO,0.1,Se,68.75,ODE,2.242,TOP,4.978,OA,0,PlaceHolder,0,PlaceHolder,0,PlaceHolder,0,PlaceHolder,0,PlaceHolder,3.7,24.32,sphere,30,
547,205,205,0,60,1,CdSe-1,0.1,CdO,0.1,Se,68.75,ODE,2.242,TOP,4.978,OA,0,PlaceHolder,0,PlaceHolder,0,PlaceHolder,0,PlaceHolder,0,PlaceHolder,4.5,11.11,sphere,34,
548,230,230,0,30,1,CdSe-2,0.32,CdCl2,0.032,MnCl2,0.81,NaBH4,0.32,Se,1109.877913,H2O,24.849,HDA,13.452,TOP,0,PlaceHolder,0,PlaceHolder,0,PlaceHolder,4.75,4.4,sphere,,
549,295,275,0,35,1,CdSe-1,1.362,CdAc2,0.988,Se,46.875,ODE,15.754,OA,0,PlaceHolder,0,PlaceHolder,0,PlaceHolder,0,PlaceHolder,0,PlaceHolder,0,PlaceHolder,4.68,11.11,triangle,736,
550,295,275,0,2,1,CdSe-1,1.362,CdAc2,0.988,Se,46.875,ODE,15.754,OA,0,PlaceHolder,0,PlaceHolder,0,PlaceHolder,0,PlaceHolder,0,PlaceHolder,0,PlaceHolder,6.09,7.4,cube,525,
551,270,260,0,1.75,1,CdSe-1,5,CdO,0.004,Se,84.375,ODE,14.967,OA,0,PlaceHolder,0,PlaceHolder,0,PlaceHolder,0,PlaceHolder,0,PlaceHolder,0,PlaceHolder,3.86,5.7,sphere,,
552,300,300,0,10,1,CdSe-2,1.34,CdO,1.2,Se,2.915,TOP,38.797,TOPO,2.7,ODPOA,0,PlaceHolder,0,PlaceHolder,0,PlaceHolder,0,PlaceHolder,0,PlaceHolder,6.34,8.77,sphere,1044,0.299401198
553,300,300,0,10,1,CdSe-2,1.34,CdO,1.2,Se,2.915,TOP,38.797,TOPO,2.7,ODPIA,0,PlaceHolder,0,PlaceHolder,0,PlaceHolder,0,PlaceHolder,0,PlaceHolder,3.46,8.09,sphere,,
554,275,250,0,30,1,CdSe-2,0.397,CdO,0.6,Se,2.569,TOP,9.83,TOPO,0.801,TDPA,0,PlaceHolder,0,PlaceHolder,0,PlaceHolder,0,PlaceHolder,0,PlaceHolder,5.11,19,rod,,
555,275,250,0,30,1,CdSe-2,0.397,CdO,0.6,Se,2.569,TOP,9.83,TOPO,0.801,TDPA,0.1,DOPA,0,PlaceHolder,0,PlaceHolder,0,PlaceHolder,0,PlaceHolder,6.52,24,rod,,
556,275,250,0,30,1,CdSe-2,0.397,CdO,0.6,Se,2.569,TOP,9.83,TOPO,0.801,TDPA,0.34,DOPA,0,PlaceHolder,0,PlaceHolder,0,PlaceHolder,0,PlaceHolder,7.78,21,rod,,
557,275,250,0,30,1,CdSe-2,0.397,CdO,0.6,Se,2.569,TOP,9.83,TOPO,0.801,TDPA,0.69,DOPA,0,PlaceHolder,0,PlaceHolder,0,PlaceHolder,0,PlaceHolder,9.04,18,rod,,
558,275,250,0,30,1,CdSe-2,0.397,CdO,0.6,Se,2.569,TOP,9.83,TOPO,0.801,TDPA,0.11,DOPO,0,PlaceHolder,0,PlaceHolder,0,PlaceHolder,0,PlaceHolder,4.11,18,rod,,
559,275,250,0,30,1,CdSe-2,0.397,CdO,0.6,Se,2.569,TOP,9.83,TOPO,0.801,TDPA,0.36,DOPO,0,PlaceHolder,0,PlaceHolder,0,PlaceHolder,0,PlaceHolder,3.3,15,sphere,,
560,275,250,0,30,1,CdSe-2,0.397,CdO,0.6,Se,2.569,TOP,9.83,TOPO,0.801,TDPA,0.73,DOPO,0,PlaceHolder,0,PlaceHolder,0,PlaceHolder,0,PlaceHolder,3,16,sphere,,
561,275,250,0,30,1,CdSe-2,0.397,CdO,0.6,Se,2.569,TOP,9.83,TOPO,0.801,OA,0,PlaceHolder,0,PlaceHolder,0,PlaceHolder,0,PlaceHolder,0,PlaceHolder,5.2,15,sphere,,
562,275,250,0,30,1,CdSe-2,0.397,CdO,0.6,Se,2.569,TOP,9.83,TOPO,0.801,OA,0.69,DOPA,0,PlaceHolder,0,PlaceHolder,0,PlaceHolder,0,PlaceHolder,6.1,25,sphere,,
563,275,250,0,30,1,CdSe-2,0.397,CdO,0.6,Se,2.569,TOP,9.83,TOPO,0.801,OA,0.73,DOPO,0,PlaceHolder,0,PlaceHolder,0,PlaceHolder,0,PlaceHolder,4.2,14,sphere,,
564,372,372,0,0.833,1,CdSe-2,0.935,CdO,1.494,Se,6.726,TOP,15.519,TOPO,1.674,ODPOA,0,PlaceHolder,0,PlaceHolder,0,PlaceHolder,0,PlaceHolder,0,PlaceHolder,4.95,9.89,sphere,,
565,240,300,0,512,1,CdSe-1,0.2,CdO,0.05,NaBH4,0.05,Se,21.276,OLA,0.4,ODPOA,0,PlaceHolder,0,PlaceHolder,0,PlaceHolder,0,PlaceHolder,0,PlaceHolder,5.1,4.8,sphere,,
566,310,280,0,20,1,CdSe-1,0.28,CdO,0.618,ZnOA2,1,Se,16.875,ODE,2.242,TOP,0.61,HDAC,0,PlaceHolder,0,PlaceHolder,0,PlaceHolder,0,PlaceHolder,6.6,13.63,sphere,100,
567,310,300,0,10,1,CdSe-1,0.28,CdO,0.618,ZnOA2,1,Se,16.875,ODE,2.242,TOP,0.61,HDAC,0,PlaceHolder,0,PlaceHolder,0,PlaceHolder,0,PlaceHolder,6.9,8.69,sphere,100,
568,280,200,0,8.33,1,CdS-1,0.4,CdO,0.28,S,31.53255189,PL,3.52,SA,0,PlaceHolder,0,PlaceHolder,0,PlaceHolder,0,PlaceHolder,0,PlaceHolder,0,PlaceHolder,3.66,9.58,sphere,,
569,60,80,0,15,1,CdS-1,4,CdO,31.19,S,12.71,DEA,24.28,TOP,12.64,NA_,0,PlaceHolder,0,PlaceHolder,0,PlaceHolder,0,PlaceHolder,0,PlaceHolder,2.3,13.04,Irregular shape,25,
570,60,80,0,45,1,CdS-1,4,CdO,31.19,S,12.71,DEA,24.28,TOP,12.64,NA_,0,PlaceHolder,0,PlaceHolder,0,PlaceHolder,0,PlaceHolder,0,PlaceHolder,2.7,18.52,Irregular shape,25,
571,60,80,0,180,1,CdS-1,4,CdO,31.19,S,12.71,DEA,24.28,TOP,12.64,NA_,0,PlaceHolder,0,PlaceHolder,0,PlaceHolder,0,PlaceHolder,0,PlaceHolder,2.9,27.58,Irregular shape,25,
572,60,80,0,600,1,CdS-1,4,CdO,31.19,S,12.71,DEA,24.28,TOP,12.64,NA_,0,PlaceHolder,0,PlaceHolder,0,PlaceHolder,0,PlaceHolder,0,PlaceHolder,3.5,20,Irregular shape,25,
573,60,80,0,2640,1,CdS-1,4,CdO,31.19,S,12.71,DEA,24.28,TOP,12.64,NA_,0,PlaceHolder,0,PlaceHolder,0,PlaceHolder,0,PlaceHolder,0,PlaceHolder,3.6,5.55,Irregular shape,25,
574,60,80,0,14400,1,CdS-1,4,CdO,31.19,S,12.71,DEA,24.28,TOP,12.64,NA_,0,PlaceHolder,0,PlaceHolder,0,PlaceHolder,0,PlaceHolder,0,PlaceHolder,3.9,2.56,Irregular shape,25,
575,240,240,0,4.5,1,CdS-2,0.6,CdO,0.625,S,106.25,ODE,11.34,OA,0,PlaceHolder,0,PlaceHolder,0,PlaceHolder,0,PlaceHolder,0,PlaceHolder,0,PlaceHolder,4.61,6.5,sphere,56,
576,180,180,0,90,1,CdS-1,1,CdO,1,S,2.3,TOP,3.5,LA,25,TDO,0,PlaceHolder,0,PlaceHolder,0,PlaceHolder,0,PlaceHolder,0,PlaceHolder,4.88,3.89,sphere,160,
577,160,160,0,360,1,CdS-2,1.5,CdCl2,0.75,S,60.787,OLA,0,PlaceHolder,0,PlaceHolder,0,PlaceHolder,0,PlaceHolder,0,PlaceHolder,0,PlaceHolder,0,PlaceHolder,,,sphere,,
578,25,300,0,30,1,CdS-2,4.442,CdOA2,208.755,DT,151.968,OLA,0,PlaceHolder,0,PlaceHolder,0,PlaceHolder,0,PlaceHolder,0,PlaceHolder,0,PlaceHolder,0,PlaceHolder,9.44,11.2,triangle,352,0.320512821
579,25,150,10,120,1,CdS-1,0.3,CdSA2,0.15,DBTU,29.91957105,DE,3,OLA,0,PlaceHolder,0,PlaceHolder,0,PlaceHolder,0,PlaceHolder,0,PlaceHolder,0,PlaceHolder,1.7,5.88,sphere,,
580,25,230,10,120,1,CdS-2,0.3,CdSA2,0.15,DBTU,29.91957105,DE,3,OLA,0,PlaceHolder,0,PlaceHolder,0,PlaceHolder,0,PlaceHolder,0,PlaceHolder,0,PlaceHolder,3.1,6.45,sphere,,
581,25,230,10,10,1,CdS-2,0.3,CdSA2,0.15,DBTU,29.91957105,DE,3,OLA,0,PlaceHolder,0,PlaceHolder,0,PlaceHolder,0,PlaceHolder,0,PlaceHolder,0,PlaceHolder,2.2,9.09,sphere,,
582,25,230,10,30,1,CdS-2,0.3,CdSA2,0.15,DBTU,29.91957105,DE,3,OLA,0,PlaceHolder,0,PlaceHolder,0,PlaceHolder,0,PlaceHolder,0,PlaceHolder,0,PlaceHolder,2.5,8,sphere,,
583,25,230,10,60,1,CdS-2,0.3,CdSA2,0.15,DBTU,29.91957105,DE,3,OLA,0,PlaceHolder,0,PlaceHolder,0,PlaceHolder,0,PlaceHolder,0,PlaceHolder,0,PlaceHolder,3.2,9.38,sphere,,
584,25,230,10,120,1,CdS-2,0.3,CdSA2,0.3,DBTU,29.91957105,DE,3,OLA,0,PlaceHolder,0,PlaceHolder,0,PlaceHolder,0,PlaceHolder,0,PlaceHolder,0,PlaceHolder,4.5,11.11,sphere,,
585,25,230,20,30,1,CdS-1,1.5,CdO,1,S,99.20576338,PL,9.453,OA,0,PlaceHolder,0,PlaceHolder,0,PlaceHolder,0,PlaceHolder,0,PlaceHolder,0,PlaceHolder,3,6.67,sphere,,
586,25,230,20,30,1,CdS-1,1.5,CdO,1,S,99.20576338,PL,4.484,TOP,9.453,OA,0,PlaceHolder,0,PlaceHolder,0,PlaceHolder,0,PlaceHolder,0,PlaceHolder,7.42,12,triangle,,
587,25,230,20,30,1,CdS-1,5,CdO,1,S,99.20576338,PL,4.484,TOP,9.453,OA,0,PlaceHolder,0,PlaceHolder,0,PlaceHolder,0,PlaceHolder,0,PlaceHolder,2.3,8.7,sphere,,
588,25,230,20,30,1,CdS-1,1,CdO,5,S,99.20576338,PL,4.484,TOP,9.453,OA,0,PlaceHolder,0,PlaceHolder,0,PlaceHolder,0,PlaceHolder,0,PlaceHolder,5,6,sphere,,
589,90,120,0,4,1,CdTe-2,4,CdO,2,Te,6.36,DEA,13.49,TOP,6.32,NA_,0,PlaceHolder,0,PlaceHolder,0,PlaceHolder,0,PlaceHolder,0,PlaceHolder,2.4,12.5,Irregular shape,25,
590,100,100,0,10,1,CdTe-1,1.4,CdCl2,1,TeO2,30.39,OLA,8.35,DT,0,PlaceHolder,0,PlaceHolder,0,PlaceHolder,0,PlaceHolder,0,PlaceHolder,0,PlaceHolder,2.2,4.27,sphere,,
591,120,120,0,10,1,CdTe-1,1.4,CdCl2,1,TeO2,30.39,OLA,8.35,DT,0,PlaceHolder,0,PlaceHolder,0,PlaceHolder,0,PlaceHolder,0,PlaceHolder,0,PlaceHolder,2.6,2.77,sphere,,
592,130,130,0,10,1,CdTe-1,1.4,CdCl2,1,TeO2,30.39,OLA,8.35,DT,0,PlaceHolder,0,PlaceHolder,0,PlaceHolder,0,PlaceHolder,0,PlaceHolder,0,PlaceHolder,2.8,4.07,sphere,,
593,140,140,0,10,1,CdTe-1,1.4,CdCl2,1,TeO2,30.39,OLA,8.35,DT,0,PlaceHolder,0,PlaceHolder,0,PlaceHolder,0,PlaceHolder,0,PlaceHolder,0,PlaceHolder,3.2,2.44,sphere,,
594,160,160,0,10,1,CdTe-1,1.4,CdCl2,1,TeO2,30.39,OLA,8.35,DT,0,PlaceHolder,0,PlaceHolder,0,PlaceHolder,0,PlaceHolder,0,PlaceHolder,0,PlaceHolder,3.3,2.45,sphere,,
595,185,185,0,10,1,CdTe-1,1.4,CdCl2,1,TeO2,30.39,OLA,8.35,DT,0,PlaceHolder,0,PlaceHolder,0,PlaceHolder,0,PlaceHolder,0,PlaceHolder,0,PlaceHolder,3.6,2.97,sphere,,
596,240,240,0,1.42,1,CdTe-1,1,CdO,1,Te,35.2,HDA,19.23,TOP,5,HPA,21.98,TOPO,0,PlaceHolder,0,PlaceHolder,0,PlaceHolder,0,PlaceHolder,1.9,15.79,Irregular shape,,
597,240,240,0,2.85,1,CdTe-1,1,CdO,1,Te,35.2,HDA,19.23,TOP,5,HPA,21.98,TOPO,0,PlaceHolder,0,PlaceHolder,0,PlaceHolder,0,PlaceHolder,2.8,10.71,Irregular shape,,
598,240,240,0,3.8,1,CdTe-1,1,CdO,1,Te,35.2,HDA,19.23,TOP,5,HPA,21.98,TOPO,0,PlaceHolder,0,PlaceHolder,0,PlaceHolder,0,PlaceHolder,2.8,21.42,Irregular shape,,
599,240,240,0,8.47,1,CdTe-1,1,CdO,1,Te,35.2,HDA,19.23,TOP,5,HPA,21.98,TOPO,0,PlaceHolder,0,PlaceHolder,0,PlaceHolder,0,PlaceHolder,4.4,18.18,Irregular shape,,
600,220,220,0,0.5,1,CdTe-2,0.2,CdCl2,0.1,TeO2,19.76,OLA,6.26,DT,0,PlaceHolder,0,PlaceHolder,0,PlaceHolder,0,PlaceHolder,0,PlaceHolder,0,PlaceHolder,2.2,13.63,Irregular shape,100,
601,220,220,0,1,1,CdTe-2,0.2,CdCl2,0.1,TeO2,19.76,OLA,6.26,DT,0,PlaceHolder,0,PlaceHolder,0,PlaceHolder,0,PlaceHolder,0,PlaceHolder,0,PlaceHolder,3,10,Irregular shape,100,
602,220,220,0,5,1,CdTe-2,0.2,CdCl2,0.1,TeO2,19.76,OLA,6.26,DT,0,PlaceHolder,0,PlaceHolder,0,PlaceHolder,0,PlaceHolder,0,PlaceHolder,0,PlaceHolder,3.6,11.11,sphere,100,
603,220,220,0,10,1,CdTe-2,0.2,CdCl2,0.1,TeO2,19.76,OLA,6.26,DT,0,PlaceHolder,0,PlaceHolder,0,PlaceHolder,0,PlaceHolder,0,PlaceHolder,0,PlaceHolder,4.5,6.67,sphere,100,
604,220,220,0,30,1,CdTe-2,0.2,CdCl2,0.1,TeO2,19.76,OLA,6.26,DT,0,PlaceHolder,0,PlaceHolder,0,PlaceHolder,0,PlaceHolder,0,PlaceHolder,0,PlaceHolder,4.8,8.33,sphere,100,
605,250,250,0,3.5,1,CdTe-2,1,CdO,2,Te,198.03125,ODE,23.48,TBP,2,TDPA,0,PlaceHolder,0,PlaceHolder,0,PlaceHolder,0,PlaceHolder,0,PlaceHolder,3.73,11.27,sphere,,
606,220,200,0,60,1,CdTe-1,0.8,CdO,0.4,Te,22.32129676,PL,3.2,OA,7.288,DOPO,0,PlaceHolder,0,PlaceHolder,0,PlaceHolder,0,PlaceHolder,0,PlaceHolder,6.02,7.87,sphere,103,0.129032258
607,220,200,0,5,1,CdTe-1,0.8,CdO,0.4,Te,22.32129676,PL,3.2,OA,7.288,DOPO,0,PlaceHolder,0,PlaceHolder,0,PlaceHolder,0,PlaceHolder,0,PlaceHolder,4.65,7.73,sphere,163,0.128205128
608,25,240,25,45,1,CdTe-1,0.1,Cd(ODPOA),0.2,Te,19.803125,ODE,0.939,TBP,0.12,ODPOA,0,PlaceHolder,0,PlaceHolder,0,PlaceHolder,0,PlaceHolder,0,PlaceHolder,3.64,3.76,sphere,95,0.348837209
609,120,120,0,60,1,PbS,0.5,PbSA2,0.25,S,31.25,ODE,9.119,OLA,0,PlaceHolder,0,PlaceHolder,0,PlaceHolder,0,PlaceHolder,0,PlaceHolder,0,PlaceHolder,5.6,9.64,sphere,,
610,180,180,0,60,1,PbS,0.5,PbSA2,0.5,S,31.25,ODE,9.119,OLA,0,PlaceHolder,0,PlaceHolder,0,PlaceHolder,0,PlaceHolder,0,PlaceHolder,0,PlaceHolder,8.9,4.6,sphere,,
611,180,180,0,60,1,PbS,1,PbSA2,1,S,31.25,ODE,18.236,OLA,0,PlaceHolder,0,PlaceHolder,0,PlaceHolder,0,PlaceHolder,0,PlaceHolder,0,PlaceHolder,11,4.45,sphere,,
612,120,120,0,60,1,PbS,0.5,PbEA2,0.25,S,31.25,ODE,9.119,OLA,0,PlaceHolder,0,PlaceHolder,0,PlaceHolder,0,PlaceHolder,0,PlaceHolder,0,PlaceHolder,13.6,9.04,sphere,,
613,120,120,0,60,1,PbS,0.5,PbBA2,0.25,S,31.25,ODE,9.119,OLA,0,PlaceHolder,0,PlaceHolder,0,PlaceHolder,0,PlaceHolder,0,PlaceHolder,0,PlaceHolder,14.1,9.29,sphere,,
614,130,130,0,0.3,1,PbS,2.106,PbO,1,(TMS)2S,59.6875,ODE,4.212,OA,0,PlaceHolder,0,PlaceHolder,0,PlaceHolder,0,PlaceHolder,0,PlaceHolder,0,PlaceHolder,2.31,17.31,sphere,,
615,130,130,0,0.3,1,PbS,2.106,PbO,1,(TMS)2S,59.6875,ODE,6.318,OA,0,PlaceHolder,0,PlaceHolder,0,PlaceHolder,0,PlaceHolder,0,PlaceHolder,0,PlaceHolder,2.48,16.13,sphere,,
616,130,130,0,0.3,1,PbS,2.106,PbO,1,(TMS)2S,59.6875,ODE,10.53,OA,0,PlaceHolder,0,PlaceHolder,0,PlaceHolder,0,PlaceHolder,0,PlaceHolder,0,PlaceHolder,3.01,9.96,sphere,,
617,130,130,0,0.3,1,PbS,2.106,PbO,1,(TMS)2S,59.6875,ODE,16.848,OA,0,PlaceHolder,0,PlaceHolder,0,PlaceHolder,0,PlaceHolder,0,PlaceHolder,0,PlaceHolder,3.48,14.36,sphere,,
618,130,130,0,0.3,1,PbS,2.106,PbO,1,(TMS)2S,59.6875,ODE,23.166,OA,0,PlaceHolder,0,PlaceHolder,0,PlaceHolder,0,PlaceHolder,0,PlaceHolder,0,PlaceHolder,4.01,9.97,sphere,,
619,130,130,0,0.3,1,PbS,2.106,PbO,1,(TMS)2S,59.6875,ODE,29.484,OA,0,PlaceHolder,0,PlaceHolder,0,PlaceHolder,0,PlaceHolder,0,PlaceHolder,0,PlaceHolder,5.22,9.57,sphere,,
620,60,60,0,30,1,PbS,1.25,PbAc2,0.5,(TMS)2S,3.125,ODE,2.5,OA,0,PlaceHolder,0,PlaceHolder,0,PlaceHolder,0,PlaceHolder,0,PlaceHolder,0,PlaceHolder,3.94,13.66,sphere,27,0.303030303
621,100,100,0,1,1,PbS,2.06,PbO,1,(TMS)2S,55.21875,ODE,7.08,OA,0,PlaceHolder,0,PlaceHolder,0,PlaceHolder,0,PlaceHolder,0,PlaceHolder,0,PlaceHolder,4,4,sphere,,
622,110,110,0,2,1,PbS,2.02,PbO,1,(TMS)2S,78.125,ODE,4.73,OA,0,PlaceHolder,0,PlaceHolder,0,PlaceHolder,0,PlaceHolder,0,PlaceHolder,0,PlaceHolder,2.9,7.93,sphere,,
623,130,100,0,5,1,PbS,2,PbAc2,0.86,(TMS)2S,46.875,ODE,4.06,TOP,7.56,OA,0,PlaceHolder,0,PlaceHolder,0,PlaceHolder,0,PlaceHolder,0,PlaceHolder,3.5,8.57,sphere,,
624,120,100,0,4.5,1,PbS,35.96,PbCl2,3.58,S,85.1,OLA,0,PlaceHolder,0,PlaceHolder,0,PlaceHolder,0,PlaceHolder,0,PlaceHolder,0,PlaceHolder,0,PlaceHolder,4.6,8.69,sphere,,
625,130,110,0,10,1,PbS,0.8,PbO,0.4,(TMS)2S,37.5,ODE,1.6,OA,0,PlaceHolder,0,PlaceHolder,0,PlaceHolder,0,PlaceHolder,0,PlaceHolder,0,PlaceHolder,2.9,3.44,Irregular shape,,
626,50,50,0,60,1,PbS,3,PbCl2,0.75,N-DPT,7.03125,ODE,22.8,OLA,0,PlaceHolder,0,PlaceHolder,0,PlaceHolder,0,PlaceHolder,0,PlaceHolder,0,PlaceHolder,3.6,11.11,sphere,,
627,120,120,0,60,1,PbS,3,PbCl2,0.75,N-DPT,7.03125,ODE,22.8,OLA,0,PlaceHolder,0,PlaceHolder,0,PlaceHolder,0,PlaceHolder,0,PlaceHolder,0,PlaceHolder,5,6,sphere,,
628,100,100,0,1.33,1,PbS,2,PbO,0.4,(TMS)2S,198.4375,ODE,1.97,OA,0,PlaceHolder,0,PlaceHolder,0,PlaceHolder,0,PlaceHolder,0,PlaceHolder,0,PlaceHolder,2,15,sphere,50,
629,150,150,0,0.5,1,PbS,2,PbO,0.4,(TMS)2S,198.4375,ODE,3.94,OA,0,PlaceHolder,0,PlaceHolder,0,PlaceHolder,0,PlaceHolder,0,PlaceHolder,0,PlaceHolder,3.9,10.25,sphere,50,
630,200,200,0,0.5,1,PbS,2,PbO,0.4,(TMS)2S,198.4375,ODE,3.94,OA,0,PlaceHolder,0,PlaceHolder,0,PlaceHolder,0,PlaceHolder,0,PlaceHolder,0,PlaceHolder,4.8,8.33,sphere,50,
631,110,110,0,3,1,PbS,2,PbAc2,1,(TMS)2S,93.75,ODE,4,OA,0,PlaceHolder,0,PlaceHolder,0,PlaceHolder,0,PlaceHolder,0,PlaceHolder,0,PlaceHolder,4.5,13.33,sphere,140,
632,80,80,0,10,1,PbS,35.96,PbCl2,1.66,S,106.38,OLA,0,PlaceHolder,0,PlaceHolder,0,PlaceHolder,0,PlaceHolder,0,PlaceHolder,0,PlaceHolder,0,PlaceHolder,4.79,7.51,sphere,108,
633,135,135,0,3,1,PbS,13.17,PbO,5.97,(TMS)2S,406.25,ODE,283.58,OA,0,PlaceHolder,0,PlaceHolder,0,PlaceHolder,0,PlaceHolder,0,PlaceHolder,0,PlaceHolder,6.1,6.55,sphere,51,
634,90,90,0,7,1,PbS,2,PbO,0.28,(TMS)2S,82.8125,ODE,12,OA,0,PlaceHolder,0,PlaceHolder,0,PlaceHolder,0,PlaceHolder,0,PlaceHolder,0,PlaceHolder,4.88,11,sphere,680,
635,90,220,0,60,1,PbS,1,PbCl2,0.83,S,22.795,OLA,0,PlaceHolder,0,PlaceHolder,0,PlaceHolder,0,PlaceHolder,0,PlaceHolder,0,PlaceHolder,0,PlaceHolder,17.33,6.84,cube,398,0.704225352
636,90,220,0,60,1,PbS,1,PbCl2,0.33,S,22.795,OLA,0,PlaceHolder,0,PlaceHolder,0,PlaceHolder,0,PlaceHolder,0,PlaceHolder,0,PlaceHolder,0,PlaceHolder,8.91,7.06,sphere,705,0.793650794
637,90,220,0,60,1,PbS,1,PbCl2,0.5,S,22.795,OLA,0,PlaceHolder,0,PlaceHolder,0,PlaceHolder,0,PlaceHolder,0,PlaceHolder,0,PlaceHolder,0,PlaceHolder,11.96,6.61,sphere,398,0.819672131
638,90,220,0,60,1,PbS,1,PbCl2,0.67,S,22.795,OLA,0,PlaceHolder,0,PlaceHolder,0,PlaceHolder,0,PlaceHolder,0,PlaceHolder,0,PlaceHolder,0,PlaceHolder,12.53,6.85,sphere,369,0.793650794
639,25,200,,10,1,PbS,1,PbAc2,83.502,DT,0,PlaceHolder,0,PlaceHolder,0,PlaceHolder,0,PlaceHolder,0,PlaceHolder,0,PlaceHolder,0,PlaceHolder,0,PlaceHolder,47.1,4.67,rhombus,,
640,25,200,,30,1,PbS,1,PbAc2,83.502,DT,0,PlaceHolder,0,PlaceHolder,0,PlaceHolder,0,PlaceHolder,0,PlaceHolder,0,PlaceHolder,0,PlaceHolder,0,PlaceHolder,55.8,4.3,hexagon,,
641,25,200,,60,1,PbS,1,PbAc2,83.502,DT,0,PlaceHolder,0,PlaceHolder,0,PlaceHolder,0,PlaceHolder,0,PlaceHolder,0,PlaceHolder,0,PlaceHolder,0,PlaceHolder,65.6,4.42,hexagon,,
642,25,200,,80,1,PbS,1,PbAc2,83.502,DT,0,PlaceHolder,0,PlaceHolder,0,PlaceHolder,0,PlaceHolder,0,PlaceHolder,0,PlaceHolder,0,PlaceHolder,0,PlaceHolder,73.9,4.06,hexagon,,
643,25,200,,30,1,PbS,3,PbAc2,83.502,DT,0,PlaceHolder,0,PlaceHolder,0,PlaceHolder,0,PlaceHolder,0,PlaceHolder,0,PlaceHolder,0,PlaceHolder,0,PlaceHolder,75.78,6.48,hexagon,,
644,25,200,,60,1,PbS,3,PbAc2,83.502,DT,0,PlaceHolder,0,PlaceHolder,0,PlaceHolder,0,PlaceHolder,0,PlaceHolder,0,PlaceHolder,0,PlaceHolder,0,PlaceHolder,93.6,3.85,hexagon,,
645,25,200,,80,1,PbS,3,PbAc2,83.502,DT,0,PlaceHolder,0,PlaceHolder,0,PlaceHolder,0,PlaceHolder,0,PlaceHolder,0,PlaceHolder,0,PlaceHolder,0,PlaceHolder,119.91,5.7,hexagon,,
646,25,200,,10,1,PbS,1,PbAc2,20.876,DT,46.875,ODE,0,PlaceHolder,0,PlaceHolder,0,PlaceHolder,0,PlaceHolder,0,PlaceHolder,0,PlaceHolder,0,PlaceHolder,125.1,4.4,six-pointed star,,
647,25,200,,60,1,PbS,1,PbAc2,20.876,DT,46.875,ODE,0,PlaceHolder,0,PlaceHolder,0,PlaceHolder,0,PlaceHolder,0,PlaceHolder,0,PlaceHolder,0,PlaceHolder,158.3,3.79,six-pointed star,,
648,25,200,,30,1,PbS,1,PbAc2,20.876,DT,46.875,ODE,0,PlaceHolder,0,PlaceHolder,0,PlaceHolder,0,PlaceHolder,0,PlaceHolder,0,PlaceHolder,0,PlaceHolder,144.8,2.9,six-pointed star,,
649,25,200,,30,1,PbS,1,PbAc2,6.263,DT,57.8125,ODE,0,PlaceHolder,0,PlaceHolder,0,PlaceHolder,0,PlaceHolder,0,PlaceHolder,0,PlaceHolder,0,PlaceHolder,107.1,6.63,hexagon,,
650,25,200,,30,1,PbS,1,PbAc2,50.101,DT,15.625,ODE,0,PlaceHolder,0,PlaceHolder,0,PlaceHolder,0,PlaceHolder,0,PlaceHolder,0,PlaceHolder,0,PlaceHolder,62.62,26.27,hexagon,15,0.373134328
651,25,240,,10,1,PbS,1,PbAc2,20.876,DT,47.263,OA,0,PlaceHolder,0,PlaceHolder,0,PlaceHolder,0,PlaceHolder,0,PlaceHolder,0,PlaceHolder,0,PlaceHolder,73.46,8.29,cube,,
652,25,240,,60,1,PbS,1,PbAc2,20.876,DT,47.263,OA,0,PlaceHolder,0,PlaceHolder,0,PlaceHolder,0,PlaceHolder,0,PlaceHolder,0,PlaceHolder,0,PlaceHolder,205.37,2.53,cube,,
653,25,200,,30,1,PbS,1,PbAc2,41.751,DT,31.509,OA,0,PlaceHolder,0,PlaceHolder,0,PlaceHolder,0,PlaceHolder,0,PlaceHolder,0,PlaceHolder,0,PlaceHolder,55.28,19.91,hexagon,15,0.352112676
654,25,200,,60,1,PbS,1,PbAc2,20.876,DT,45.59,OLA,0,PlaceHolder,0,PlaceHolder,0,PlaceHolder,0,PlaceHolder,0,PlaceHolder,0,PlaceHolder,0,PlaceHolder,62.14,20.24,Irregular shape,44,0.653594771
655,190,155,0,20,1,PbSe,1.7,PbAc2,1.7,Se,75.43622584,DPE,21.75,TOP,4.73,OA,0,PlaceHolder,0,PlaceHolder,0,PlaceHolder,0,PlaceHolder,0,PlaceHolder,12.07,5.6,cube,200,
656,170,140,0,0.8,1,PbSe,4,PbO,8.11,Se,50.875,ODE,15.54,TOP,8,OA,0,PlaceHolder,0,PlaceHolder,0,PlaceHolder,0,PlaceHolder,0,PlaceHolder,4.4,8,sphere,1000,
657,170,140,0,2,1,PbSe,4,PbO,8.11,Se,50.875,ODE,15.54,TOP,8,OA,0,PlaceHolder,0,PlaceHolder,0,PlaceHolder,0,PlaceHolder,0,PlaceHolder,5.2,8,sphere,1000,
658,170,140,0,4,1,PbSe,4,PbO,8.11,Se,50.875,ODE,15.54,TOP,8,OA,0,PlaceHolder,0,PlaceHolder,0,PlaceHolder,0,PlaceHolder,0,PlaceHolder,5.4,5.5,sphere,1000,
659,170,140,0,6,1,PbSe,4,PbO,8.11,Se,50.875,ODE,15.54,TOP,8,OA,0,PlaceHolder,0,PlaceHolder,0,PlaceHolder,0,PlaceHolder,0,PlaceHolder,5.7,6.5,sphere,1000,
660,170,140,0,9,1,PbSe,4,PbO,8.11,Se,50.875,ODE,15.54,TOP,8,OA,0,PlaceHolder,0,PlaceHolder,0,PlaceHolder,0,PlaceHolder,0,PlaceHolder,5.9,7,sphere,1000,
661,170,140,0,0.8,1,PbSe,4,PbO,8.11,Se,50.875,ODE,28.47,TBP,8,OA,0,PlaceHolder,0,PlaceHolder,0,PlaceHolder,0,PlaceHolder,0,PlaceHolder,3.9,6,sphere,513,
662,170,140,0,2,1,PbSe,4,PbO,8.11,Se,50.875,ODE,28.47,TBP,8,OA,0,PlaceHolder,0,PlaceHolder,0,PlaceHolder,0,PlaceHolder,0,PlaceHolder,4.4,4.5,sphere,513,
663,170,140,0,4,1,PbSe,4,PbO,8.11,Se,50.875,ODE,28.47,TBP,8,OA,0,PlaceHolder,0,PlaceHolder,0,PlaceHolder,0,PlaceHolder,0,PlaceHolder,4.7,5,sphere,513,
664,170,140,0,6,1,PbSe,4,PbO,8.11,Se,50.875,ODE,28.47,TBP,8,OA,0,PlaceHolder,0,PlaceHolder,0,PlaceHolder,0,PlaceHolder,0,PlaceHolder,4.9,5,sphere,513,
665,170,140,0,9,1,PbSe,4,PbO,8.11,Se,50.875,ODE,28.47,TBP,8,OA,0,PlaceHolder,0,PlaceHolder,0,PlaceHolder,0,PlaceHolder,0,PlaceHolder,5,5.5,sphere,513,
666,30,30,0,30,1,PbSe,1,PbO,0.25,(TMS)2Se,52.09375,ODE,2.5,OA,0,PlaceHolder,0,PlaceHolder,0,PlaceHolder,0,PlaceHolder,0,PlaceHolder,0,PlaceHolder,1.11,34.23,Irregular shape,1019,
667,60,60,0,15,1,PbSe,1,PbO,0.25,(TMS)2Se,52.09375,ODE,2.5,OA,0,PlaceHolder,0,PlaceHolder,0,PlaceHolder,0,PlaceHolder,0,PlaceHolder,0,PlaceHolder,1.54,17.53,sphere,1035,
668,80,80,0,10,1,PbSe,1,PbO,0.25,(TMS)2Se,52.09375,ODE,2.5,OA,0,PlaceHolder,0,PlaceHolder,0,PlaceHolder,0,PlaceHolder,0,PlaceHolder,0,PlaceHolder,1.88,17.02,sphere,582,
669,100,100,0,5,1,PbSe,1,PbO,0.25,(TMS)2Se,52.09375,ODE,2.5,OA,0,PlaceHolder,0,PlaceHolder,0,PlaceHolder,0,PlaceHolder,0,PlaceHolder,0,PlaceHolder,1.93,22.28,sphere,1270,
670,120,120,0,2,1,PbSe,1,PbO,0.25,(TMS)2Se,52.09375,ODE,2.5,OA,0,PlaceHolder,0,PlaceHolder,0,PlaceHolder,0,PlaceHolder,0,PlaceHolder,0,PlaceHolder,2.17,12.44,sphere,530,
671,140,140,0,1.5,1,PbSe,1,PbO,0.25,(TMS)2Se,52.09375,ODE,2.5,OA,0,PlaceHolder,0,PlaceHolder,0,PlaceHolder,0,PlaceHolder,0,PlaceHolder,0,PlaceHolder,2.29,14.84,sphere,1272,
672,160,160,0,1,1,PbSe,1,PbO,0.25,(TMS)2Se,52.09375,ODE,2.5,OA,0,PlaceHolder,0,PlaceHolder,0,PlaceHolder,0,PlaceHolder,0,PlaceHolder,0,PlaceHolder,2.63,20.15,sphere,1476,
673,180,180,0,0.5,1,PbSe,1,PbO,0.25,(TMS)2Se,52.09375,ODE,2.5,OA,0,PlaceHolder,0,PlaceHolder,0,PlaceHolder,0,PlaceHolder,0,PlaceHolder,0,PlaceHolder,2.86,17.13,sphere,846,
674,140,126,0,0.5,1,PbSe,0.5,PbCl2,1.48,Se,28.06,OLA,0,PlaceHolder,0,PlaceHolder,0,PlaceHolder,0,PlaceHolder,0,PlaceHolder,0,PlaceHolder,0,PlaceHolder,4.4,6,sphere,80,
675,140,126,0,1,1,PbSe,0.5,PbCl2,1.48,Se,28.06,OLA,0,PlaceHolder,0,PlaceHolder,0,PlaceHolder,0,PlaceHolder,0,PlaceHolder,0,PlaceHolder,0,PlaceHolder,5.9,8,sphere,80,
676,140,126,0,5,1,PbSe,0.5,PbCl2,1.48,Se,28.06,OLA,0,PlaceHolder,0,PlaceHolder,0,PlaceHolder,0,PlaceHolder,0,PlaceHolder,0,PlaceHolder,0,PlaceHolder,7.4,7.1,sphere,80,
677,140,126,0,10,1,PbSe,0.5,PbCl2,1.48,Se,28.06,OLA,0,PlaceHolder,0,PlaceHolder,0,PlaceHolder,0,PlaceHolder,0,PlaceHolder,0,PlaceHolder,0,PlaceHolder,7.9,8.4,sphere,80,
678,140,126,0,20,1,PbSe,0.5,PbCl2,1.48,Se,28.06,OLA,0,PlaceHolder,0,PlaceHolder,0,PlaceHolder,0,PlaceHolder,0,PlaceHolder,0,PlaceHolder,0,PlaceHolder,11.28,8.1,cube,80,
679,240,215,0,5,1,PbSe,0.5,PbCl2,1.48,Se,28.06,OLA,0,PlaceHolder,0,PlaceHolder,0,PlaceHolder,0,PlaceHolder,0,PlaceHolder,0,PlaceHolder,0,PlaceHolder,13.65,6.15,cube,80,
680,210,210,0,2,1,PbSe,0.4,PbO,0.2,Se,50,ODE,6.08,OLA,4,OA,0,PlaceHolder,0,PlaceHolder,0,PlaceHolder,0,PlaceHolder,0,PlaceHolder,11,7.5,sphere,,
681,210,210,0,0.67,1,PbSe,0.4,PbO,0.2,Se,50,ODE,6.08,OLA,4,OA,0,PlaceHolder,0,PlaceHolder,0,PlaceHolder,0,PlaceHolder,0,PlaceHolder,6.49,6.33,sphere,67,0.555555556
682,210,210,0,0.33,1,PbSe,0.4,PbO,0.2,Se,50,ODE,6.08,OLA,4,OA,0,PlaceHolder,0,PlaceHolder,0,PlaceHolder,0,PlaceHolder,0,PlaceHolder,5.06,10.44,sphere,95,0.555555556
683,210,210,0,2,1,PbSe,0.4,PbO,0.2,Se,50,ODE,6.08,OLA,12,OA,0,PlaceHolder,0,PlaceHolder,0,PlaceHolder,0,PlaceHolder,0,PlaceHolder,28.21,8,cube,,
684,180,180,0,1.166,1,PbSe,12.575,PbAc2,44.58,Se,157.4375,ODE,125.701,TOP,2.202,DPP,36.642,OA,0,PlaceHolder,0,PlaceHolder,0,PlaceHolder,0,PlaceHolder,5.61,5.15,sphere,277,0.15625
685,240,240,0,1,1,PbSe,0.2,PbAc2,0.1,NaBH4,0.1,Se,21.276,OLA,0.63,OA,0,PlaceHolder,0,PlaceHolder,0,PlaceHolder,0,PlaceHolder,0,PlaceHolder,9.48,23.48,sphere,43,0.11627907
686,25,120,,20,1,PbSe,0.2,Pb(acac)2,0.2,Se,12.40072042,PL,0.2,OLA,0.8,DA,0,PlaceHolder,0,PlaceHolder,0,PlaceHolder,0,PlaceHolder,0,PlaceHolder,6.26,13.89,sphere,63,0.625
687,25,180,,20,1,PbSe,0.2,Pb(acac)2,0.2,Se,12.40072042,PL,0.2,OLA,0.8,DA,0,PlaceHolder,0,PlaceHolder,0,PlaceHolder,0,PlaceHolder,0,PlaceHolder,8.29,11.06,sphere,40,0.625
688,25,180,,20,1,PbSe,0.2,Pb(acac)2,0.2,Se,12.40072042,PL,2.4,OLA,0.8,DA,0,PlaceHolder,0,PlaceHolder,0,PlaceHolder,0,PlaceHolder,0,PlaceHolder,15.3,7.24,cube,15,0.625
689,200,200,0,5,1,PbTe,2.85,PbAc2,2.85,Te,188.5905646,DPE,12.78,TOP,9.45,OA,0,PlaceHolder,0,PlaceHolder,0,PlaceHolder,0,PlaceHolder,0,PlaceHolder,8,20,sphere,,
690,200,200,0,25,1,PbTe,2.85,PbAc2,2.85,Te,188.5905646,DPE,12.78,TOP,9.45,OA,0,PlaceHolder,0,PlaceHolder,0,PlaceHolder,0,PlaceHolder,0,PlaceHolder,15.8,8.57,cube,,
691,170,170,0,10,1,PbTe,3,Pb(NO3)2,3,Te,18.75,ODE,6.73,TOP,9.45,OA,0,PlaceHolder,0,PlaceHolder,0,PlaceHolder,0,PlaceHolder,0,PlaceHolder,10.83,8.33,cube,,
692,150,110,0,2,1,PbTe,4,PbO,4,Te,75,ODE,17.94,TOP,0.023,DPP,9,OA,0,PlaceHolder,0,PlaceHolder,0,PlaceHolder,0,PlaceHolder,2.5,8.8,sphere,,
693,180,180,0,3,1,PbTe,1.49,PbAc2,2,Te,31.25,ODE,4.48,TOP,4.73,OA,0,PlaceHolder,0,PlaceHolder,0,PlaceHolder,0,PlaceHolder,0,PlaceHolder,21.44,5,cube,,
694,230,230,0,3,1,PbTe,1,PbO,1.5,Te,0.0512,I2,39.6875,ODE,8.97,TOP,2.36,OA,0,PlaceHolder,0,PlaceHolder,0,PlaceHolder,0,PlaceHolder,11.9,7.22,sphere,,
695,230,230,0,6,1,PbTe,1,PbO,1.5,Te,0.0512,I2,39.6875,ODE,8.97,TOP,2.36,OA,0,PlaceHolder,0,PlaceHolder,0,PlaceHolder,0,PlaceHolder,28.61,10.34,sphere,,
696,240,240,0,6,1,PbTe,1,PbO,1.5,Te,0.0512,I2,39.6875,ODE,8.97,TOP,2.36,OA,0,PlaceHolder,0,PlaceHolder,0,PlaceHolder,0,PlaceHolder,47.66,15.94,hexagon,,
697,190,160,0,3,1,PbTe,13.17,PbO,2,Te,281.25,ODE,4.48,TOP,47.16,OA,0,PlaceHolder,0,PlaceHolder,0,PlaceHolder,0,PlaceHolder,0,PlaceHolder,9.59,8.23,cube,,
698,190,180,0,3,1,PbTe,13.17,PbO,2,Te,281.25,ODE,4.48,TOP,47.16,OA,0,PlaceHolder,0,PlaceHolder,0,PlaceHolder,0,PlaceHolder,0,PlaceHolder,12.64,8.92,cube,,
699,165,165,0,5,1,PbTe,10.08,PbO,10,Te,203.125,ODE,22.42,TOP,39.39,OA,0,PlaceHolder,0,PlaceHolder,0,PlaceHolder,0,PlaceHolder,0,PlaceHolder,10.04,2.69,sphere,200,
700,170,170,0,10,1,PbTe,3,PbAc2,3,Te,18.75,ODE,6.726,TOP,6,OA,0,PlaceHolder,0,PlaceHolder,0,PlaceHolder,0,PlaceHolder,0,PlaceHolder,15.41,2.12,cube,100,
701,150,150,0,10,1,PbTe,3,PbAc2,3,Te,18.75,ODE,6.726,TOP,6,OA,0,PlaceHolder,0,PlaceHolder,0,PlaceHolder,0,PlaceHolder,0,PlaceHolder,13.77,1.52,hexagon,98,
702,180,180,0,5,1,PbTe,0.2,PbO,0.1,Te,12.5,ODE,4.559,OLA,3.151,OA,6.263,DT,0,PlaceHolder,0,PlaceHolder,0,PlaceHolder,0,PlaceHolder,2.4,12.5,sphere,,
703,180,180,0,10,1,PbTe,0.2,PbO,0.1,Te,12.5,ODE,4.559,OLA,3.151,OA,6.263,DT,0,PlaceHolder,0,PlaceHolder,0,PlaceHolder,0,PlaceHolder,3.3,6.06,sphere,,
704,25,150,,120,1,PbTe,0.2,Pb(acac)2,0.2,Te,12.40072042,PL,1.824,OLA,0.63,OA,3.644,DOPO,0,PlaceHolder,0,PlaceHolder,0,PlaceHolder,0,PlaceHolder,12.5,4,sphere,,
705,25,160,,120,1,PbTe,0.2,Pb(acac)2,0.2,Te,12.40072042,PL,1.824,OLA,0.63,OA,3.644,DOPO,0,PlaceHolder,0,PlaceHolder,0,PlaceHolder,0,PlaceHolder,16.02,4.22,cube,,
706,25,180,,20,1,PbTe,0.2,Pb(acac)2,1.72,Te,12.40072042,PL,0.2,OLA,0.8,DA,4.454,TOPO,0,PlaceHolder,0,PlaceHolder,0,PlaceHolder,0,PlaceHolder,8.32,12.59,sphere,36,0.625
707,25,180,,20,1,PbTe,0.2,Pb(acac)2,1.72,Te,12.40072042,PL,2.4,OLA,0.8,DA,4.454,TOPO,0,PlaceHolder,0,PlaceHolder,0,PlaceHolder,0,PlaceHolder,15.38,8.2,cube,12,0.625
708,300,300,0,30,1,ZnSe,1.25,ZnSA2,2,Se,136.4079247,PL,0,PlaceHolder,0,PlaceHolder,0,PlaceHolder,0,PlaceHolder,0,PlaceHolder,0,PlaceHolder,0,PlaceHolder,3.4,8.82,sphere,,
709,310,300,0,3,1,ZnSe,2,ZnO,1,Se,62.00360211,PL,8,OA,0,PlaceHolder,0,PlaceHolder,0,PlaceHolder,0,PlaceHolder,0,PlaceHolder,0,PlaceHolder,4.5,5,sphere,,
710,170,170,0,60,1,ZnSe,1,ZnAc2,2.66,Se,62.86352153,DPE,2.66,TOP,2,OA,0,PlaceHolder,0,PlaceHolder,0,PlaceHolder,0,PlaceHolder,0,PlaceHolder,2.9,24.13,Irregular shape,857,
711,190,190,0,60,1,ZnSe,1,ZnAc2,2.66,Se,62.86352153,DPE,2.66,TOP,2,OA,0,PlaceHolder,0,PlaceHolder,0,PlaceHolder,0,PlaceHolder,0,PlaceHolder,3.1,29.03,Irregular shape,222,
712,210,210,0,60,1,ZnSe,1,ZnAc2,2.66,Se,62.86352153,DPE,2.66,TOP,2,OA,0,PlaceHolder,0,PlaceHolder,0,PlaceHolder,0,PlaceHolder,0,PlaceHolder,6.7,25.37,Irregular shape,509,
713,300,300,0,10,1,ZnSe,3.22,ZnAc2,0.98,CdO,2.7,Se,1.5,S,46.875,ODE,5.605,TOP,18.905,OA,0,PlaceHolder,0,PlaceHolder,0,PlaceHolder,8.38,12.06,sphere,,
