Repository: Sharpiless/Nanocrystals-Deep-Learning

## Abstract 
The synthesis model based on transformer structure for nanocrystals takes the synthesis conditions and material structure features from the synthesis recipe dataset as input. By utilizing the proposed reaction intermediate-based data augmentation, the input data was expanded **tenfold**. This resulted in the model achieving an average absolute error of **1.39 nm** in predicting nanocrystal size, and the average accuracy for predicting morphology reached **90%**.

We show the transformer model in the following:

File: data/0309_classification_and_reg-raw-v3.csv (part 4 of 18)
ID,Temperature1,Temperature2,Speed,Time,Num,Y1,Y2,Y3,T1,T2,A1,B1,C1,D1,E1,F1,G1,H1,I1,J1,K1,L1,M1,A2,B2,C2,D2,E2,F2,G2,H2,I2,J2,K2,L2,M2
612,120,120,0,60,-1,13.6,9.04,9,1,PbS,0.5,0.25,31.25,9.119,0,0,0,0,0,0,0,0,0,PbEA2,S,ODE,OLA,PlaceHolder,PlaceHolder,PlaceHolder,PlaceHolder,PlaceHolder,PlaceHolder,PlaceHolder,PlaceHolder,PlaceHolder
613,120,120,0,60,-1,14.1,9.29,9,1,PbS,0.5,0.25,31.25,9.119,0,0,0,0,0,0,0,0,0,PbBA2,S,ODE,OLA,PlaceHolder,PlaceHolder,PlaceHolder,PlaceHolder,PlaceHolder,PlaceHolder,PlaceHolder,PlaceHolder,PlaceHolder
614,130,130,0,0.3,-1,2.31,17.31,9,1,PbS,2.106,1,59.6875,4.212,0,0,0,0,0,0,0,0,0,PbO,(TMS)2S,ODE,OA,PlaceHolder,PlaceHolder,PlaceHolder,PlaceHolder,PlaceHolder,PlaceHolder,PlaceHolder,PlaceHolder,PlaceHolder
615,130,130,0,0.3,-1,2.48,16.13,9,1,PbS,2.106,1,59.6875,6.318,0,0,0,0,0,0,0,0,0,PbO,(TMS)2S,ODE,OA,PlaceHolder,PlaceHolder,PlaceHolder,PlaceHolder,PlaceHolder,PlaceHolder,PlaceHolder,PlaceHolder,PlaceHolder
616,130,130,0,0.3,-1,3.01,9.96,9,1,PbS,2.106,1,59.6875,10.53,0,0,0,0,0,0,0,0,0,PbO,(TMS)2S,ODE,OA,PlaceHolder,PlaceHolder,PlaceHolder,PlaceHolder,PlaceHolder,PlaceHolder,PlaceHolder,PlaceHolder,PlaceHolder
617,130,130,0,0.3,-1,3.48,14.36,9,1,PbS,2.106,1,59.6875,16.848,0,0,0,0,0,0,0,0,0,PbO,(TMS)2S,ODE,OA,PlaceHolder,PlaceHolder,PlaceHolder,PlaceHolder,PlaceHolder,PlaceHolder,PlaceHolder,PlaceHolder,PlaceHolder
618,130,130,0,0.3,-1,4.01,9.97,9,1,PbS,2.106,1,59.6875,23.166,0,0,0,0,0,0,0,0,0,PbO,(TMS)2S,ODE,OA,PlaceHolder,PlaceHolder,PlaceHolder,PlaceHolder,PlaceHolder,PlaceHolder,PlaceHolder,PlaceHolder,PlaceHolder
619,130,130,0,0.3,-1,5.22,9.57,9,1,PbS,2.106,1,59.6875,29.484,0,0,0,0,0,0,0,0,0,PbO,(TMS)2S,ODE,OA,PlaceHolder,PlaceHolder,PlaceHolder,PlaceHolder,PlaceHolder,PlaceHolder,PlaceHolder,PlaceHolder,PlaceHolder
620,60,60,0,30,27,3.94,13.66,9,1,PbS,1.25,0.5,3.125,2.5,0,0,0,0,0,0,0,0,0,PbAc2,(TMS)2S,ODE,OA,PlaceHolder,PlaceHolder,PlaceHolder,PlaceHolder,PlaceHolder,PlaceHolder,PlaceHolder,PlaceHolder,PlaceHolder
621,100,100,0,1,-1,4,4,9,1,PbS,2.06,1,55.21875,7.08,0,0,0,0,0,0,0,0,0,PbO,(TMS)2S,ODE,OA,PlaceHolder,PlaceHolder,PlaceHolder,PlaceHolder,PlaceHolder,PlaceHolder,PlaceHolder,PlaceHolder,PlaceHolder
622,110,110,0,2,-1,2.9,7.93,9,1,PbS,2.02,1,78.125,4.73,0,0,0,0,0,0,0,0,0,PbO,(TMS)2S,ODE,OA,PlaceHolder,PlaceHolder,PlaceHolder,PlaceHolder,PlaceHolder,PlaceHolder,PlaceHolder,PlaceHolder,PlaceHolder
623,130,100,0,5,-1,3.5,8.57,9,1,PbS,2,0.86,46.875,4.06,7.56,0,0,0,0,0,0,0,0,PbAc2,(TMS)2S,ODE,TOP,OA,PlaceHolder,PlaceHolder,PlaceHolder,PlaceHolder,PlaceHolder,PlaceHolder,PlaceHolder,PlaceHolder
624,120,100,0,4.5,-1,4.6,8.69,9,1,PbS,35.96,3.58,85.1,0,0,0,0,0,0,0,0,0,0,PbCl2,S,OLA,PlaceHolder,PlaceHolder,PlaceHolder,PlaceHolder,PlaceHolder,PlaceHolder,PlaceHolder,PlaceHolder,PlaceHolder,PlaceHolder
625,130,110,0,10,-1,2.9,3.44,0,1,PbS,0.8,0.4,37.5,1.6,0,0,0,0,0,0,0,0,0,PbO,(TMS)2S,ODE,OA,PlaceHolder,PlaceHolder,PlaceHolder,PlaceHolder,PlaceHolder,PlaceHolder,PlaceHolder,PlaceHolder,PlaceHolder
626,50,50,0,60,-1,3.6,11.11,9,1,PbS,3,0.75,7.03125,22.8,0,0,0,0,0,0,0,0,0,PbCl2,N-DPT,ODE,OLA,PlaceHolder,PlaceHolder,PlaceHolder,PlaceHolder,PlaceHolder,PlaceHolder,PlaceHolder,PlaceHolder,PlaceHolder
627,120,120,0,60,-1,5,6,9,1,PbS,3,0.75,7.03125,22.8,0,0,0,0,0,0,0,0,0,PbCl2,N-DPT,ODE,OLA,PlaceHolder,PlaceHolder,PlaceHolder,PlaceHolder,PlaceHolder,PlaceHolder,PlaceHolder,PlaceHolder,PlaceHolder
628,100,100,0,1.33,50,2,15,9,1,PbS,2,0.4,198.4375,1.97,0,0,0,0,0,0,0,0,0,PbO,(TMS)2S,ODE,OA,PlaceHolder,PlaceHolder,PlaceHolder,PlaceHolder,PlaceHolder,PlaceHolder,PlaceHolder,PlaceHolder,PlaceHolder
629,150,150,0,0.5,50,3.9,10.25,9,1,PbS,2,0.4,198.4375,3.94,0,0,0,0,0,0,0,0,0,PbO,(TMS)2S,ODE,OA,PlaceHolder,PlaceHolder,PlaceHolder,PlaceHolder,PlaceHolder,PlaceHolder,PlaceHolder,PlaceHolder,PlaceHolder
630,200,200,0,0.5,50,4.8,8.33,9,1,PbS,2,0.4,198.4375,3.94,0,0,0,0,0,0,0,0,0,PbO,(TMS)2S,ODE,OA,PlaceHolder,PlaceHolder,PlaceHolder,PlaceHolder,PlaceHolder,PlaceHolder,PlaceHolder,PlaceHolder,PlaceHolder
631,110,110,0,3,140,4.5,13.33,9,1,PbS,2,1,93.75,4,0,0,0,0,0,0,0,0,0,PbAc2,(TMS)2S,ODE,OA,PlaceHolder,PlaceHolder,PlaceHolder,PlaceHolder,PlaceHolder,PlaceHolder,PlaceHolder,PlaceHolder,PlaceHolder
632,80,80,0,10,108,4.79,7.51,9,1,PbS,35.96,1.66,106.38,0,0,0,0,0,0,0,0,0,0,PbCl2,S,OLA,PlaceHolder,PlaceHolder,PlaceHolder,PlaceHolder,PlaceHolder,PlaceHolder,PlaceHolder,PlaceHolder,PlaceHolder,PlaceHolder
633,135,135,0,3,51,6.1,6.55,9,1,PbS,13.17,5.97,406.25,283.58,0,0,0,0,0,0,0,0,0,PbO,(TMS)2S,ODE,OA,PlaceHolder,PlaceHolder,PlaceHolder,PlaceHolder,PlaceHolder,PlaceHolder,PlaceHolder,PlaceHolder,PlaceHolder
634,90,90,0,7,680,4.88,11,9,1,PbS,2,0.28,82.8125,12,0,0,0,0,0,0,0,0,0,PbO,(TMS)2S,ODE,OA,PlaceHolder,PlaceHolder,PlaceHolder,PlaceHolder,PlaceHolder,PlaceHolder,PlaceHolder,PlaceHolder,PlaceHolder
635,90,220,0,60,398,17.33,6.84,1,1,PbS,1,0.83,22.795,0,0,0,0,0,0,0,0,0,0,PbCl2,S,OLA,PlaceHolder,PlaceHolder,PlaceHolder,PlaceHolder,PlaceHolder,PlaceHolder,PlaceHolder,PlaceHolder,PlaceHolder,PlaceHolder
636,90,220,0,60,705,8.91,7.06,9,1,PbS,1,0.33,22.795,0,0,0,0,0,0,0,0,0,0,PbCl2,S,OLA,PlaceHolder,PlaceHolder,PlaceHolder,PlaceHolder,PlaceHolder,PlaceHolder,PlaceHolder,PlaceHolder,PlaceHolder,PlaceHolder
637,90,220,0,60,398,11.96,6.61,9,1,PbS,1,0.5,22.795,0,0,0,0,0,0,0,0,0,0,PbCl2,S,OLA,PlaceHolder,PlaceHolder,PlaceHolder,PlaceHolder,PlaceHolder,PlaceHolder,PlaceHolder,PlaceHolder,PlaceHolder,PlaceHolder
638,90,220,0,60,369,12.53,6.85,9,1,PbS,1,0.67,22.795,0,0,0,0,0,0,0,0,0,0,PbCl2,S,OLA,PlaceHolder,PlaceHolder,PlaceHolder,PlaceHolder,PlaceHolder,PlaceHolder,PlaceHolder,PlaceHolder,PlaceHolder,PlaceHolder
639,25,200,13.90111345,10,-1,47.1,4.67,6,1,PbS,1,83.502,0,0,0,0,0,0,0,0,0,0,0,PbAc2,DT,PlaceHolder,PlaceHolder,PlaceHolder,PlaceHolder,PlaceHolder,PlaceHolder,PlaceHolder,PlaceHolder,PlaceHolder,PlaceHolder,PlaceHolder
640,25,200,13.90111345,30,-1,55.8,4.3,4,1,PbS,1,83.502,0,0,0,0,0,0,0,0,0,0,0,PbAc2,DT,PlaceHolder,PlaceHolder,PlaceHolder,PlaceHolder,PlaceHolder,PlaceHolder,PlaceHolder,PlaceHolder,PlaceHolder,PlaceHolder,PlaceHolder
641,25,200,13.90111345,60,-1,65.6,4.42,4,1,PbS,1,83.502,0,0,0,0,0,0,0,0,0,0,0,PbAc2,DT,PlaceHolder,PlaceHolder,PlaceHolder,PlaceHolder,PlaceHolder,PlaceHolder,PlaceHolder,PlaceHolder,PlaceHolder,PlaceHolder,PlaceHolder
642,25,200,13.90111345,80,-1,73.9,4.06,4,1,PbS,1,83.502,0,0,0,0,0,0,0,0,0,0,0,PbAc2,DT,PlaceHolder,PlaceHolder,PlaceHolder,PlaceHolder,PlaceHolder,PlaceHolder,PlaceHolder,PlaceHolder,PlaceHolder,PlaceHolder,PlaceHolder
643,25,200,13.90111345,30,-1,75.78,6.48,4,1,PbS,3,83.502,0,0,0,0,0,0,0,0,0,0,0,PbAc2,DT,PlaceHolder,PlaceHolder,PlaceHolder,PlaceHolder,PlaceHolder,PlaceHolder,PlaceHolder,PlaceHolder,PlaceHolder,PlaceHolder,PlaceHolder
644,25,200,13.90111345,60,-1,93.6,3.85,4,1,PbS,3,83.502,0,0,0,0,0,0,0,0,0,0,0,PbAc2,DT,PlaceHolder,PlaceHolder,PlaceHolder,PlaceHolder,PlaceHolder,PlaceHolder,PlaceHolder,PlaceHolder,PlaceHolder,PlaceHolder,PlaceHolder
645,25,200,13.90111345,80,-1,119.91,5.7,4,1,PbS,3,83.502,0,0,0,0,0,0,0,0,0,0,0,PbAc2,DT,PlaceHolder,PlaceHolder,PlaceHolder,PlaceHolder,PlaceHolder,PlaceHolder,PlaceHolder,PlaceHolder,PlaceHolder,PlaceHolder,PlaceHolder
646,25,200,13.90111345,10,-1,125.1,4.4,8,1,PbS,1,20.876,46.875,0,0,0,0,0,0,0,0,0,0,PbAc2,DT,ODE,PlaceHolder,PlaceHolder,PlaceHolder,PlaceHolder,PlaceHolder,PlaceHolder,PlaceHolder,PlaceHolder,PlaceHolder,PlaceHolder
647,25,200,13.90111345,60,-1,158.3,3.79,8,1,PbS,1,20.876,46.875,0,0,0,0,0,0,0,0,0,0,PbAc2,DT,ODE,PlaceHolder,PlaceHolder,PlaceHolder,PlaceHolder,PlaceHolder,PlaceHolder,PlaceHolder,PlaceHolder,PlaceHolder,PlaceHolder
648,25,200,13.90111345,30,-1,144.8,2.9,8,1,PbS,1,20.876,46.875,0,0,0,0,0,0,0,0,0,0,PbAc2,DT,ODE,PlaceHolder,PlaceHolder,PlaceHolder,PlaceHolder,PlaceHolder,PlaceHolder,PlaceHolder,PlaceHolder,PlaceHolder,PlaceHolder
649,25,200,13.90111345,30,-1,107.1,6.63,4,1,PbS,1,6.263,57.8125,0,0,0,0,0,0,0,0,0,0,PbAc2,DT,ODE,PlaceHolder,PlaceHolder,PlaceHolder,PlaceHolder,PlaceHolder,PlaceHolder,PlaceHolder,PlaceHolder,PlaceHolder,PlaceHolder
650,25,200,13.90111345,30,15,62.62,26.27,4,1,PbS,1,50.101,15.625,0,0,0,0,0,0,0,0,0,0,PbAc2,DT,ODE,PlaceHolder,PlaceHolder,PlaceHolder,PlaceHolder,PlaceHolder,PlaceHolder,PlaceHolder,PlaceHolder,PlaceHolder,PlaceHolder
651,25,240,13.90111345,10,-1,73.46,8.29,1,1,PbS,1,20.876,47.263,0,0,0,0,0,0,0,0,0,0,PbAc2,DT,OA,PlaceHolder,PlaceHolder,PlaceHolder,PlaceHolder,PlaceHolder,PlaceHolder,PlaceHolder,PlaceHolder,PlaceHolder,PlaceHolder
652,25,240,13.90111345,60,-1,205.37,2.53,1,1,PbS,1,20.876,47.263,0,0,0,0,0,0,0,0,0,0,PbAc2,DT,OA,PlaceHolder,PlaceHolder,PlaceHolder,PlaceHolder,PlaceHolder,PlaceHolder,PlaceHolder,PlaceHolder,PlaceHolder,PlaceHolder
653,25,200,13.90111345,30,15,55.28,19.91,4,1,PbS,1,41.751,31.509,0,0,0,0,0,0,0,0,0,0,PbAc2,DT,OA,PlaceHolder,PlaceHolder,PlaceHolder,PlaceHolder,PlaceHolder,PlaceHolder,PlaceHolder,PlaceHolder,PlaceHolder,PlaceHolder
654,25,200,13.90111345,60,44,62.14,20.24,0,1,PbS,1,20.876,45.59,0,0,0,0,0,0,0,0,0,0,PbAc2,DT,OLA,PlaceHolder,PlaceHolder,PlaceHolder,PlaceHolder,PlaceHolder,PlaceHolder,PlaceHolder,PlaceHolder,PlaceHolder,PlaceHolder
655,190,155,0,20,200,12.07,5.6,1,1,PbSe,1.7,1.7,75.43622584,21.75,4.73,0,0,0,0,0,0,0,0,PbAc2,Se,DPE,TOP,OA,PlaceHolder,PlaceHolder,PlaceHolder,PlaceHolder,PlaceHolder,PlaceHolder,PlaceHolder,PlaceHolder
656,170,140,0,0.8,1000,4.4,8,9,1,PbSe,4,8.11,50.875,15.54,8,0,0,0,0,0,0,0,0,PbO,Se,ODE,TOP,OA,PlaceHolder,PlaceHolder,PlaceHolder,PlaceHolder,PlaceHolder,PlaceHolder,PlaceHolder,PlaceHolder
657,170,140,0,2,1000,5.2,8,9,1,PbSe,4,8.11,50.875,15.54,8,0,0,0,0,0,0,0,0,PbO,Se,ODE,TOP,OA,PlaceHolder,PlaceHolder,PlaceHolder,PlaceHolder,PlaceHolder,PlaceHolder,PlaceHolder,PlaceHolder
658,170,140,0,4,1000,5.4,5.5,9,1,PbSe,4,8.11,50.875,15.54,8,0,0,0,0,0,0,0,0,PbO,Se,ODE,TOP,OA,PlaceHolder,PlaceHolder,PlaceHolder,PlaceHolder,PlaceHolder,PlaceHolder,PlaceHolder,PlaceHolder
659,170,140,0,6,1000,5.7,6.5,9,1,PbSe,4,8.11,50.875,15.54,8,0,0,0,0,0,0,0,0,PbO,Se,ODE,TOP,OA,PlaceHolder,PlaceHolder,PlaceHolder,PlaceHolder,PlaceHolder,PlaceHolder,PlaceHolder,PlaceHolder
660,170,140,0,9,1000,5.9,7,9,1,PbSe,4,8.11,50.875,15.54,8,0,0,0,0,0,0,0,0,PbO,Se,ODE,TOP,OA,PlaceHolder,PlaceHolder,PlaceHolder,PlaceHolder,PlaceHolder,PlaceHolder,PlaceHolder,PlaceHolder
661,170,140,0,0.8,513,3.9,6,9,1,PbSe,4,8.11,50.875,28.47,8,0,0,0,0,0,0,0,0,PbO,Se,ODE,TBP,OA,PlaceHolder,PlaceHolder,PlaceHolder,PlaceHolder,PlaceHolder,PlaceHolder,PlaceHolder,PlaceHolder
662,170,140,0,2,513,4.4,4.5,9,1,PbSe,4,8.11,50.875,28.47,8,0,0,0,0,0,0,0,0,PbO,Se,ODE,TBP,OA,PlaceHolder,PlaceHolder,PlaceHolder,PlaceHolder,PlaceHolder,PlaceHolder,PlaceHolder,PlaceHolder
663,170,140,0,4,513,4.7,5,9,1,PbSe,4,8.11,50.875,28.47,8,0,0,0,0,0,0,0,0,PbO,Se,ODE,TBP,OA,PlaceHolder,PlaceHolder,PlaceHolder,PlaceHolder,PlaceHolder,PlaceHolder,PlaceHolder,PlaceHolder
664,170,140,0,6,513,4.9,5,9,1,PbSe,4,8.11,50.875,28.47,8,0,0,0,0,0,0,0,0,PbO,Se,ODE,TBP,OA,PlaceHolder,PlaceHolder,PlaceHolder,PlaceHolder,PlaceHolder,PlaceHolder,PlaceHolder,PlaceHolder
665,170,140,0,9,513,5,5.5,9,1,PbSe,4,8.11,50.875,28.47,8,0,0,0,0,0,0,0,0,PbO,Se,ODE,TBP,OA,PlaceHolder,PlaceHolder,PlaceHolder,PlaceHolder,PlaceHolder,PlaceHolder,PlaceHolder,PlaceHolder
666,30,30,0,30,1019,1.11,34.23,0,1,PbSe,1,0.25,52.09375,2.5,0,0,0,0,0,0,0,0,0,PbO,(TMS)2Se,ODE,OA,PlaceHolder,PlaceHolder,PlaceHolder,PlaceHolder,PlaceHolder,PlaceHolder,PlaceHolder,PlaceHolder,PlaceHolder
667,60,60,0,15,1035,1.54,17.53,9,1,PbSe,1,0.25,52.09375,2.5,0,0,0,0,0,0,0,0,0,PbO,(TMS)2Se,ODE,OA,PlaceHolder,PlaceHolder,PlaceHolder,PlaceHolder,PlaceHolder,PlaceHolder,PlaceHolder,PlaceHolder,PlaceHolder
668,80,80,0,10,582,1.88,17.02,9,1,PbSe,1,0.25,52.09375,2.5,0,0,0,0,0,0,0,0,0,PbO,(TMS)2Se,ODE,OA,PlaceHolder,PlaceHolder,PlaceHolder,PlaceHolder,PlaceHolder,PlaceHolder,PlaceHolder,PlaceHolder,PlaceHolder
669,100,100,0,5,1270,1.93,22.28,9,1,PbSe,1,0.25,52.09375,2.5,0,0,0,0,0,0,0,0,0,PbO,(TMS)2Se,ODE,OA,PlaceHolder,PlaceHolder,PlaceHolder,PlaceHolder,PlaceHolder,PlaceHolder,PlaceHolder,PlaceHolder,PlaceHolder
670,120,120,0,2,530,2.17,12.44,9,1,PbSe,1,0.25,52.09375,2.5,0,0,0,0,0,0,0,0,0,PbO,(TMS)2Se,ODE,OA,PlaceHolder,PlaceHolder,PlaceHolder,PlaceHolder,PlaceHolder,PlaceHolder,PlaceHolder,PlaceHolder,PlaceHolder
671,140,140,0,1.5,1272,2.29,14.84,9,1,PbSe,1,0.25,52.09375,2.5,0,0,0,0,0,0,0,0,0,PbO,(TMS)2Se,ODE,OA,PlaceHolder,PlaceHolder,PlaceHolder,PlaceHolder,PlaceHolder,PlaceHolder,PlaceHolder,PlaceHolder,PlaceHolder
672,160,160,0,1,1476,2.63,20.15,9,1,PbSe,1,0.25,52.09375,2.5,0,0,0,0,0,0,0,0,0,PbO,(TMS)2Se,ODE,OA,PlaceHolder,PlaceHolder,PlaceHolder,PlaceHolder,PlaceHolder,PlaceHolder,PlaceHolder,PlaceHolder,PlaceHolder
673,180,180,0,0.5,846,2.86,17.13,9,1,PbSe,1,0.25,52.09375,2.5,0,0,0,0,0,0,0,0,0,PbO,(TMS)2Se,ODE,OA,PlaceHolder,PlaceHolder,PlaceHolder,PlaceHolder,PlaceHolder,PlaceHolder,PlaceHolder,PlaceHolder,PlaceHolder
674,140,126,0,0.5,80,4.4,6,9,1,PbSe,0.5,1.48,28.06,0,0,0,0,0,0,0,0,0,0,PbCl2,Se,OLA,PlaceHolder,PlaceHolder,PlaceHolder,PlaceHolder,PlaceHolder,PlaceHolder,PlaceHolder,PlaceHolder,PlaceHolder,PlaceHolder
675,140,126,0,1,80,5.9,8,9,1,PbSe,0.5,1.48,28.06,0,0,0,0,0,0,0,0,0,0,PbCl2,Se,OLA,PlaceHolder,PlaceHolder,PlaceHolder,PlaceHolder,PlaceHolder,PlaceHolder,PlaceHolder,PlaceHolder,PlaceHolder,PlaceHolder
676,140,126,0,5,80,7.4,7.1,9,1,PbSe,0.5,1.48,28.06,0,0,0,0,0,0,0,0,0,0,PbCl2,Se,OLA,PlaceHolder,PlaceHolder,PlaceHolder,PlaceHolder,PlaceHolder,PlaceHolder,PlaceHolder,PlaceHolder,PlaceHolder,PlaceHolder
677,140,126,0,10,80,7.9,8.4,9,1,PbSe,0.5,1.48,28.06,0,0,0,0,0,0,0,0,0,0,PbCl2,Se,OLA,PlaceHolder,PlaceHolder,PlaceHolder,PlaceHolder,PlaceHolder,PlaceHolder,PlaceHolder,PlaceHolder,PlaceHolder,PlaceHolder
678,140,126,0,20,80,11.28,8.1,1,1,PbSe,0.5,1.48,28.06,0,0,0,0,0,0,0,0,0,0,PbCl2,Se,OLA,PlaceHolder,PlaceHolder,PlaceHolder,PlaceHolder,PlaceHolder,PlaceHolder,PlaceHolder,PlaceHolder,PlaceHolder,PlaceHolder
679,240,215,0,5,80,13.65,6.15,1,1,PbSe,0.5,1.48,28.06,0,0,0,0,0,0,0,0,0,0,PbCl2,Se,OLA,PlaceHolder,PlaceHolder,PlaceHolder,PlaceHolder,PlaceHolder,PlaceHolder,PlaceHolder,PlaceHolder,PlaceHolder,PlaceHolder
680,210,210,0,2,-1,11,7.5,9,1,PbSe,0.4,0.2,50,6.08,4,0,0,0,0,0,0,0,0,PbO,Se,ODE,OLA,OA,PlaceHolder,PlaceHolder,PlaceHolder,PlaceHolder,PlaceHolder,PlaceHolder,PlaceHolder,PlaceHolder
681,210,210,0,0.67,67,6.49,6.33,9,1,PbSe,0.4,0.2,50,6.08,4,0,0,0,0,0,0,0,0,PbO,Se,ODE,OLA,OA,PlaceHolder,PlaceHolder,PlaceHolder,PlaceHolder,PlaceHolder,PlaceHolder,PlaceHolder,PlaceHolder
682,210,210,0,0.33,95,5.06,10.44,9,1,PbSe,0.4,0.2,50,6.08,4,0,0,0,0,0,0,0,0,PbO,Se,ODE,OLA,OA,PlaceHolder,PlaceHolder,PlaceHolder,PlaceHolder,PlaceHolder,PlaceHolder,PlaceHolder,PlaceHolder
683,210,210,0,2,-1,28.21,8,1,1,PbSe,0.4,0.2,50,6.08,12,0,0,0,0,0,0,0,0,PbO,Se,ODE,OLA,OA,PlaceHolder,PlaceHolder,PlaceHolder,PlaceHolder,PlaceHolder,PlaceHolder,PlaceHolder,PlaceHolder
684,180,180,0,1.166,277,5.61,5.15,9,1,PbSe,12.575,44.58,157.4375,125.701,2.202,36.642,0,0,0,0,0,0,0,PbAc2,Se,ODE,TOP,DPP,OA,PlaceHolder,PlaceHolder,PlaceHolder,PlaceHolder,PlaceHolder,PlaceHolder,PlaceHolder
685,240,240,0,1,43,9.48,23.48,9,1,PbSe,0.2,0.1,0.1,21.276,0.63,0,0,0,0,0,0,0,0,PbAc2,NaBH4,Se,OLA,OA,PlaceHolder,PlaceHolder,PlaceHolder,PlaceHolder,PlaceHolder,PlaceHolder,PlaceHolder,PlaceHolder
686,25,120,13.90111345,20,63,6.26,13.89,9,1,PbSe,0.2,0.2,12.40072042,0.2,0.8,0,0,0,0,0,0,0,0,Pb(acac)2,Se,PL,OLA,DA,PlaceHolder,PlaceHolder,PlaceHolder,PlaceHolder,PlaceHolder,PlaceHolder,PlaceHolder,PlaceHolder
687,25,180,13.90111345,20,40,8.29,11.06,9,1,PbSe,0.2,0.2,12.40072042,0.2,0.8,0,0,0,0,0,0,0,0,Pb(acac)2,Se,PL,OLA,DA,PlaceHolder,PlaceHolder,PlaceHolder,PlaceHolder,PlaceHolder,PlaceHolder,PlaceHolder,PlaceHolder
688,25,180,13.90111345,20,15,15.3,7.24,1,1,PbSe,0.2,0.2,12.40072042,2.4,0.8,0,0,0,0,0,0,0,0,Pb(acac)2,Se,PL,OLA,DA,PlaceHolder,PlaceHolder,PlaceHolder,PlaceHolder,PlaceHolder,PlaceHolder,PlaceHolder,PlaceHolder
689,200,200,0,5,-1,8,20,9,1,PbTe,2.85,2.85,188.5905646,12.78,9.45,0,0,0,0,0,0,0,0,PbAc2,Te,DPE,TOP,OA,PlaceHolder,PlaceHolder,PlaceHolder,PlaceHolder,PlaceHolder,PlaceHolder,PlaceHolder,PlaceHolder
690,200,200,0,25,-1,15.8,8.57,1,1,PbTe,2.85,2.85,188.5905646,12.78,9.45,0,0,0,0,0,0,0,0,PbAc2,Te,DPE,TOP,OA,PlaceHolder,PlaceHolder,PlaceHolder,PlaceHolder,PlaceHolder,PlaceHolder,PlaceHolder,PlaceHolder
691,170,170,0,10,-1,10.83,8.33,1,1,PbTe,3,3,18.75,6.73,9.45,0,0,0,0,0,0,0,0,Pb(NO3)2,Te,ODE,TOP,OA,PlaceHolder,PlaceHolder,PlaceHolder,PlaceHolder,PlaceHolder,PlaceHolder,PlaceHolder,PlaceHolder
692,150,110,0,2,-1,2.5,8.8,9,1,PbTe,4,4,75,17.94,0.023,9,0,0,0,0,0,0,0,PbO,Te,ODE,TOP,DPP,OA,PlaceHolder,PlaceHolder,PlaceHolder,PlaceHolder,PlaceHolder,PlaceHolder,PlaceHolder
693,180,180,0,3,-1,21.44,5,1,1,PbTe,1.49,2,31.25,4.48,4.73,0,0,0,0,0,0,0,0,PbAc2,Te,ODE,TOP,OA,PlaceHolder,PlaceHolder,PlaceHolder,PlaceHolder,PlaceHolder,PlaceHolder,PlaceHolder,PlaceHolder
694,230,230,0,3,-1,11.9,7.22,9,1,PbTe,1,1.5,0.0512,39.6875,8.97,2.36,0,0,0,0,0,0,0,PbO,Te,I2,ODE,TOP,OA,PlaceHolder,PlaceHolder,PlaceHolder,PlaceHolder,PlaceHolder,PlaceHolder,PlaceHolder
695,230,230,0,6,-1,28.61,10.34,9,1,PbTe,1,1.5,0.0512,39.6875,8.97,2.36,0,0,0,0,0,0,0,PbO,Te,I2,ODE,TOP,OA,PlaceHolder,PlaceHolder,PlaceHolder,PlaceHolder,PlaceHolder,PlaceHolder,PlaceHolder
696,240,240,0,6,-1,47.66,15.94,4,1,PbTe,1,1.5,0.0512,39.6875,8.97,2.36,0,0,0,0,0,0,0,PbO,Te,I2,ODE,TOP,OA,PlaceHolder,PlaceHolder,PlaceHolder,PlaceHolder,PlaceHolder,PlaceHolder,PlaceHolder
697,190,160,0,3,-1,9.59,8.23,1,1,PbTe,13.17,2,281.25,4.48,47.16,0,0,0,0,0,0,0,0,PbO,Te,ODE,TOP,OA,PlaceHolder,PlaceHolder,PlaceHolder,PlaceHolder,PlaceHolder,PlaceHolder,PlaceHolder,PlaceHolder
698,190,180,0,3,-1,12.64,8.92,1,1,PbTe,13.17,2,281.25,4.48,47.16,0,0,0,0,0,0,0,0,PbO,Te,ODE,TOP,OA,PlaceHolder,PlaceHolder,PlaceHolder,PlaceHolder,PlaceHolder,PlaceHolder,PlaceHolder,PlaceHolder
699,165,165,0,5,200,10.04,2.69,9,1,PbTe,10.08,10,203.125,22.42,39.39,0,0,0,0,0,0,0,0,PbO,Te,ODE,TOP,OA,PlaceHolder,PlaceHolder,PlaceHolder,PlaceHolder,PlaceHolder,PlaceHolder,PlaceHolder,PlaceHolder
700,170,170,0,10,100,15.41,2.12,1,1,PbTe,3,3,18.75,6.726,6,0,0,0,0,0,0,0,0,PbAc2,Te,ODE,TOP,OA,PlaceHolder,PlaceHolder,PlaceHolder,PlaceHolder,PlaceHolder,PlaceHolder,PlaceHolder,PlaceHolder
701,150,150,0,10,98,13.77,1.52,4,1,PbTe,3,3,18.75,6.726,6,0,0,0,0,0,0,0,0,PbAc2,Te,ODE,TOP,OA,PlaceHolder,PlaceHolder,PlaceHolder,PlaceHolder,PlaceHolder,PlaceHolder,PlaceHolder,PlaceHolder
702,180,180,0,5,-1,2.4,12.5,9,1,PbTe,0.2,0.1,12.5,4.559,3.151,6.263,0,0,0,0,0,0,0,PbO,Te,ODE,OLA,OA,DT,PlaceHolder,PlaceHolder,PlaceHolder,PlaceHolder,PlaceHolder,PlaceHolder,PlaceHolder
703,180,180,0,10,-1,3.3,6.06,9,1,PbTe,0.2,0.1,12.5,4.559,3.151,6.263,0,0,0,0,0,0,0,PbO,Te,ODE,OLA,OA,DT,PlaceHolder,PlaceHolder,PlaceHolder,PlaceHolder,PlaceHolder,PlaceHolder,PlaceHolder
704,25,150,13.90111345,120,-1,12.5,4,9,1,PbTe,0.2,0.2,12.40072042,1.824,0.63,3.644,0,0,0,0,0,0,0,Pb(acac)2,Te,PL,OLA,OA,DOPO,PlaceHolder,PlaceHolder,PlaceHolder,PlaceHolder,PlaceHolder,PlaceHolder,PlaceHolder
705,25,160,13.90111345,120,-1,16.02,4.22,1,1,PbTe,0.2,0.2,12.40072042,1.824,0.63,3.644,0,0,0,0,0,0,0,Pb(acac)2,Te,PL,OLA,OA,DOPO,PlaceHolder,PlaceHolder,PlaceHolder,PlaceHolder,PlaceHolder,PlaceHolder,PlaceHolder
706,25,180,13.90111345,20,36,8.32,12.59,9,1,PbTe,0.2,1.72,12.40072042,0.2,0.8,4.454,0,0,0,0,0,0,0,Pb(acac)2,Te,PL,OLA,DA,TOPO,PlaceHolder,PlaceHolder,PlaceHolder,PlaceHolder,PlaceHolder,PlaceHolder,PlaceHolder
707,25,180,13.90111345,20,12,15.38,8.2,1,1,PbTe,0.2,1.72,12.40072042,2.4,0.8,4.454,0,0,0,0,0,0,0,Pb(acac)2,Te,PL,OLA,DA,TOPO,PlaceHolder,PlaceHolder,PlaceHolder,PlaceHolder,PlaceHolder,PlaceHolder,PlaceHolder
708,300,300,0,30,-1,3.4,8.82,9,1,ZnSe,1.25,2,136.4079247,0,0,0,0,0,0,0,0,0,0,ZnSA2,Se,PL,PlaceHolder,PlaceHolder,PlaceHolder,PlaceHolder,PlaceHolder,PlaceHolder,PlaceHolder,PlaceHolder,PlaceHolder,PlaceHolder
709,310,300,0,3,-1,4.5,5,9,1,ZnSe,2,1,62.00360211,8,0,0,0,0,0,0,0,0,0,ZnO,Se,PL,OA,PlaceHolder,PlaceHolder,PlaceHolder,PlaceHolder,PlaceHolder,PlaceHolder,PlaceHolder,PlaceHolder,PlaceHolder
710,170,170,0,60,857,2.9,24.13,0,1,ZnSe,1,2.66,62.86352153,2.66,2,0,0,0,0,0,0,0,0,ZnAc2,Se,DPE,TOP,OA,PlaceHolder,PlaceHolder,PlaceHolder,PlaceHolder,PlaceHolder,PlaceHolder,PlaceHolder,PlaceHolder
711,190,190,0,60,222,3.1,29.03,0,1,ZnSe,1,2.66,62.86352153,2.66,2,0,0,0,0,0,0,0,0,ZnAc2,Se,DPE,TOP,OA,PlaceHolder,PlaceHolder,PlaceHolder,PlaceHolder,PlaceHolder,PlaceHolder,PlaceHolder,PlaceHolder
712,210,210,0,60,509,6.7,25.37,0,1,ZnSe,1,2.66,62.86352153,2.66,2,0,0,0,0,0,0,0,0,ZnAc2,Se,DPE,TOP,OA,PlaceHolder,PlaceHolder,PlaceHolder,PlaceHolder,PlaceHolder,PlaceHolder,PlaceHolder,PlaceHolder
713,300,300,0,10,-1,8.38,12.06,9,1,ZnSe,3.22,0.98,2.7,1.5,46.875,5.605,18.905,0,0,0,0,0,0,ZnAc2,CdO,Se,S,ODE,TOP,OA,PlaceHolder,PlaceHolder,PlaceHolder,PlaceHolder,PlaceHolder,PlaceHolder
714,300,300,0,10,-1,16.59,20.59,9,1,ZnSe,2.8,1.4,4.2,46.875,5.605,18.905,0,0,0,0,0,0,0,ZnAc2,CdO,Se,ODE,TOP,OA,PlaceHolder,PlaceHolder,PlaceHolder,PlaceHolder,PlaceHolder,PlaceHolder,PlaceHolder
715,300,300,0,10,-1,10.97,27.06,9,1,ZnSe,3.5,0.7,4.2,46.875,5.605,18.905,0,0,0,0,0,0,0,ZnAc2,CdO,Se,ODE,TOP,OA,PlaceHolder,PlaceHolder,PlaceHolder,PlaceHolder,PlaceHolder,PlaceHolder,PlaceHolder
716,300,300,0,10,-1,13.77,13.63,9,1,ZnSe,3.7,0.5,4.2,46.875,5.605,18.905,0,0,0,0,0,0,0,ZnAc2,CdO,Se,ODE,TOP,OA,PlaceHolder,PlaceHolder,PlaceHolder,PlaceHolder,PlaceHolder,PlaceHolder,PlaceHolder
717,300,250,0,10,-1,5.2,13.46,9,1,ZnSe,0.49,5.0658,34.375,0.557,1.121,0,0,0,0,0,0,0,0,ZnSA2,Se,ODE,ODA,TOP,PlaceHolder,PlaceHolder,PlaceHolder,PlaceHolder,PlaceHolder,PlaceHolder,PlaceHolder,PlaceHolder
718,25,295,13.90111345,60,-1,5.8,20.69,0,1,ZnSe,0.2,0.4,81.25,0,0,0,0,0,0,0,0,0,0,ZnSA2,Se,ODE,PlaceHolder,PlaceHolder,PlaceHolder,PlaceHolder,PlaceHolder,PlaceHolder,PlaceHolder,PlaceHolder,PlaceHolder,PlaceHolder
719,25,295,13.90111345,60,-1,5.4,14.81,9,1,ZnSe,0.4,0.4,81.25,0,0,0,0,0,0,0,0,0,0,ZnSA2,Se,ODE,PlaceHolder,PlaceHolder,PlaceHolder,PlaceHolder,PlaceHolder,PlaceHolder,PlaceHolder,PlaceHolder,PlaceHolder,PlaceHolder
720,25,295,13.90111345,60,-1,5.6,17.85,9,1,ZnSe,0.4,0.2,81.25,0,0,0,0,0,0,0,0,0,0,ZnSA2,Se,ODE,PlaceHolder,PlaceHolder,PlaceHolder,PlaceHolder,PlaceHolder,PlaceHolder,PlaceHolder,PlaceHolder,PlaceHolder,PlaceHolder
721,240,240,0,5,122,4.31,15.26,9,1,ZnSe,0.2,0.1,0.1,21.276,0,0,0,0,0,0,0,0,0,ZnSA2,NaBH4,Se,OLA,PlaceHolder,PlaceHolder,PlaceHolder,PlaceHolder,PlaceHolder,PlaceHolder,PlaceHolder,PlaceHolder,PlaceHolder
722,110,90,0,5,-1,1.5,26.67,9,1,Ag2S,0.1,0.05,15.625,3.36,2.4,1.6,0,0,0,0,0,0,0,AgAc,(TMS)2S,ODE,TOP,OA,MA,PlaceHolder,PlaceHolder,PlaceHolder,PlaceHolder,PlaceHolder,PlaceHolder,PlaceHolder
723,197,167,0,12,-1,4,5.3,9,1,Ag2S,4,2.25,40,20.04,8.97,20.17,0,0,0,0,0,0,0,AgNO3,S,ODE,ODA,TOP,OA,PlaceHolder,PlaceHolder,PlaceHolder,PlaceHolder,PlaceHolder,PlaceHolder,PlaceHolder
724,25,25,0,120,-1,4.1,4.87,9,1,Ag2S,0.066,0.033,15.80464511,2,0,0,0,0,0,0,0,0,0,AgNO3,S,toluene,OCT,PlaceHolder,PlaceHolder,PlaceHolder,PlaceHolder,PlaceHolder,PlaceHolder,PlaceHolder,PlaceHolder,PlaceHolder
725,60,60,0,120,-1,8.5,5.88,9,1,Ag2S,0.066,0.66,158.0464511,20,0,0,0,0,0,0,0,0,0,AgNO3,S,toluene,OCT,PlaceHolder,PlaceHolder,PlaceHolder,PlaceHolder,PlaceHolder,PlaceHolder,PlaceHolder,PlaceHolder,PlaceHolder
726,160,160,0,30,-1,9.5,10.52,9,1,Ag2S,3,1.5,31.91,0,0,0,0,0,0,0,0,0,0,AgNO3,LC,ODA,PlaceHolder,PlaceHolder,PlaceHolder,PlaceHolder,PlaceHolder,PlaceHolder,PlaceHolder,PlaceHolder,PlaceHolder,PlaceHolder
727,110,110,0,0.083,-1,2,30,9,1,Ag2S,0.1,0.025,15.625,3,0.24,0,0,0,0,0,0,0,0,AgAc,S,ODE,OA,OT,PlaceHolder,PlaceHolder,PlaceHolder,PlaceHolder,PlaceHolder,PlaceHolder,PlaceHolder,PlaceHolder
728,110,110,0,60,-1,3.2,34.75,9,1,Ag2S,0.1,0.025,15.625,3,0.24,0,0,0,0,0,0,0,0,AgAc,S,ODE,OA,OT,PlaceHolder,PlaceHolder,PlaceHolder,PlaceHolder,PlaceHolder,PlaceHolder,PlaceHolder,PlaceHolder
729,110,110,0,0.083,-1,2.5,36,9,1,Ag2S,0.1,0.025,15.625,3,0.24,0,0,0,0,0,0,0,0,AgAc,S,ODE,OLA,OT,PlaceHolder,PlaceHolder,PlaceHolder,PlaceHolder,PlaceHolder,PlaceHolder,PlaceHolder,PlaceHolder
730,110,110,0,60,-1,2.9,41.38,9,1,Ag2S,0.1,0.025,15.625,30,0.24,0,0,0,0,0,0,0,0,AgAc,S,ODE,OLA,OT,PlaceHolder,PlaceHolder,PlaceHolder,PlaceHolder,PlaceHolder,PlaceHolder,PlaceHolder,PlaceHolder
731,110,110,0,0.083,-1,2.6,30.77,9,1,Ag2S,0.1,0.025,15.625,30,30,0.24,0,0,0,0,0,0,0,AgAc,S,ODE,OLA,OA,OT,PlaceHolder,PlaceHolder,PlaceHolder,PlaceHolder,PlaceHolder,PlaceHolder,PlaceHolder
732,110,110,0,60,-1,2.7,29.63,9,1,Ag2S,0.1,0.025,15.625,30,30,0.24,0,0,0,0,0,0,0,AgAc,S,ODE,OLA,OA,OT,PlaceHolder,PlaceHolder,PlaceHolder,PlaceHolder,PlaceHolder,PlaceHolder,PlaceHolder
733,170,170,0,30,1244,9.2,14,9,1,Ag2S,1,1,0.45,25,3.04,3.15,0,0,0,0,0,0,0,AgNO3,BiCl3,N-DPT,ODE,OLA,OA,PlaceHolder,PlaceHolder,PlaceHolder,PlaceHolder,PlaceHolder,PlaceHolder,PlaceHolder
734,170,170,0,30,673,9.5,10.23,9,1,Ag2S,1,1,0.45,25,3.04,3.15,0,0,0,0,0,0,0,AgNO3,InCl3,N-DPT,ODE,OLA,OA,PlaceHolder,PlaceHolder,PlaceHolder,PlaceHolder,PlaceHolder,PlaceHolder,PlaceHolder
735,170,170,0,30,153,13.88,19.56,9,1,Ag2S,1,1,0.45,25,3.04,3.15,0,0,0,0,0,0,0,AgNO3,ZnCl2,N-DPT,ODE,OLA,OA,PlaceHolder,PlaceHolder,PlaceHolder,PlaceHolder,PlaceHolder,PlaceHolder,PlaceHolder
736,170,170,0,30,363,11.38,15.78,9,1,Ag2S,1,1,0.45,25,3.04,3.15,0,0,0,0,0,0,0,AgNO3,GaCl3,N-DPT,ODE,OLA,OA,PlaceHolder,PlaceHolder,PlaceHolder,PlaceHolder,PlaceHolder,PlaceHolder,PlaceHolder
737,170,170,0,30,269,14.42,5.23,9,1,Ag2S,1,1,0.45,25,3.04,3.15,0,0,0,0,0,0,0,AgNO3,SbCl3,N-DPT,ODE,OLA,OA,PlaceHolder,PlaceHolder,PlaceHolder,PlaceHolder,PlaceHolder,PlaceHolder,PlaceHolder
738,50,80,0,2,102,2,15,9,1,Ag2S,1,1,21.28,4.48,0,0,0,0,0,0,0,0,0,AgNO3,TTA,OLA,TOP,PlaceHolder,PlaceHolder,PlaceHolder,PlaceHolder,PlaceHolder,PlaceHolder,PlaceHolder,PlaceHolder,PlaceHolder
739,50,80,0,6,102,2.7,18.51,9,1,Ag2S,1,1,21.28,4.48,0,0,0,0,0,0,0,0,0,AgNO3,TTA,OLA,TOP,PlaceHolder,PlaceHolder,PlaceHolder,PlaceHolder,PlaceHolder,PlaceHolder,PlaceHolder,PlaceHolder,PlaceHolder
740,50,80,0,10,137,3.2,18.75,9,1,Ag2S,1,1,21.28,4.48,0,0,0,0,0,0,0,0,0,AgNO3,TTA,OLA,TOP,PlaceHolder,PlaceHolder,PlaceHolder,PlaceHolder,PlaceHolder,PlaceHolder,PlaceHolder,PlaceHolder,PlaceHolder
741,50,80,0,20,60,3.6,16.66,9,1,Ag2S,1,1,21.28,4.48,0,0,0,0,0,0,0,0,0,AgNO3,TTA,OLA,TOP,PlaceHolder,PlaceHolder,PlaceHolder,PlaceHolder,PlaceHolder,PlaceHolder,PlaceHolder,PlaceHolder,PlaceHolder
742,100,100,0,15,95,5,12,9,1,Ag2S,0.59,1.33,21.28,4.48,0,0,0,0,0,0,0,0,0,AgNO3,TTA,OLA,TOP,PlaceHolder,PlaceHolder,PlaceHolder,PlaceHolder,PlaceHolder,PlaceHolder,PlaceHolder,PlaceHolder,PlaceHolder
743,100,100,0,30,71,5.2,13.46,9,1,Ag2S,0.59,1.33,21.28,4.48,0,0,0,0,0,0,0,0,0,AgNO3,TTA,OLA,TOP,PlaceHolder,PlaceHolder,PlaceHolder,PlaceHolder,PlaceHolder,PlaceHolder,PlaceHolder,PlaceHolder,PlaceHolder
744,100,100,0,10,106,14.2,9.86,9,1,Ag2S,1.18,2.66,21.28,4.48,0,0,0,0,0,0,0,0,0,AgNO3,TTA,OLA,TOP,PlaceHolder,PlaceHolder,PlaceHolder,PlaceHolder,PlaceHolder,PlaceHolder,PlaceHolder,PlaceHolder,PlaceHolder
745,165,165,0,30,-1,2.7,37.03,9,1,Ag2S,0.1,0.1,34.452,0,0,0,0,0,0,0,0,0,0,AgAc,(TMS)2S,OT,PlaceHolder,PlaceHolder,PlaceHolder,PlaceHolder,PlaceHolder,PlaceHolder,PlaceHolder,PlaceHolder,PlaceHolder,PlaceHolder
746,165,165,0,1,-1,2.7,11.11,9,1,Ag2S,0.1,0.005,0.1,34.452,0,0,0,0,0,0,0,0,0,AgAc,PbAc2,(TMS)2S,OT,PlaceHolder,PlaceHolder,PlaceHolder,PlaceHolder,PlaceHolder,PlaceHolder,PlaceHolder,PlaceHolder,PlaceHolder
747,165,165,0,30,-1,2.7,14.81,9,1,Ag2S,0.1,0.01,0.1,34.452,0,0,0,0,0,0,0,0,0,AgAc,PbAc2,(TMS)2S,OT,PlaceHolder,PlaceHolder,PlaceHolder,PlaceHolder,PlaceHolder,PlaceHolder,PlaceHolder,PlaceHolder,PlaceHolder
748,165,165,0,30,-1,2.8,14.28,9,1,Ag2S,0.1,0.02,0.1,34.452,0,0,0,0,0,0,0,0,0,AgAc,PbAc2,(TMS)2S,OT,PlaceHolder,PlaceHolder,PlaceHolder,PlaceHolder,PlaceHolder,PlaceHolder,PlaceHolder,PlaceHolder,PlaceHolder
749,25,200,15,30,63,30.38,27.85,9,1,Ag2S,0.1,20,10,10,0,0,0,0,0,0,0,0,0,Ag(S2CNEt2),ODE,OLA,OA,PlaceHolder,PlaceHolder,PlaceHolder,PlaceHolder,PlaceHolder,PlaceHolder,PlaceHolder,PlaceHolder,PlaceHolder
750,25,200,15,30,33,18.44,21.1,9,1,Ag2S,0.1,10,10,20,0,0,0,0,0,0,0,0,0,Ag(S2CNEt2),OLA,OA,TOPO,PlaceHolder,PlaceHolder,PlaceHolder,PlaceHolder,PlaceHolder,PlaceHolder,PlaceHolder,PlaceHolder,PlaceHolder
751,25,180,15,30,-1,11.9,20.17,9,1,Ag2S,0.1,20,10,10,0,0,0,0,0,0,0,0,0,Ag(S2CNEt2),ODE,ODA,OA,PlaceHolder,PlaceHolder,PlaceHolder,PlaceHolder,PlaceHolder,PlaceHolder,PlaceHolder,PlaceHolder,PlaceHolder
752,25,180,15,60,-1,12.1,10.74,9,1,Ag2S,0.1,20,10,10,0,0,0,0,0,0,0,0,0,Ag(S2CNEt2),ODE,ODA,OA,PlaceHolder,PlaceHolder,PlaceHolder,PlaceHolder,PlaceHolder,PlaceHolder,PlaceHolder,PlaceHolder,PlaceHolder
753,25,200,15,30,-1,10.2,3.92,9,1,Ag2S,0.1,20,10,10,0,0,0,0,0,0,0,0,0,Ag(S2CNEt2),ODE,ODA,OA,PlaceHolder,PlaceHolder,PlaceHolder,PlaceHolder,PlaceHolder,PlaceHolder,PlaceHolder,PlaceHolder,PlaceHolder
754,25,200,15,60,-1,12.3,12.2,9,1,Ag2S,0.1,20,10,10,0,0,0,0,0,0,0,0,0,Ag(S2CNEt2),ODE,ODA,OA,PlaceHolder,PlaceHolder,PlaceHolder,PlaceHolder,PlaceHolder,PlaceHolder,PlaceHolder,PlaceHolder,PlaceHolder
755,25,250,15,30,-1,12.5,16.8,9,1,Ag2S,0.1,20,10,10,0,0,0,0,0,0,0,0,0,Ag(S2CNEt2),ODE,ODA,OA,PlaceHolder,PlaceHolder,PlaceHolder,PlaceHolder,PlaceHolder,PlaceHolder,PlaceHolder,PlaceHolder,PlaceHolder
756,25,250,15,60,-1,12.8,18.75,9,1,Ag2S,0.1,20,10,10,0,0,0,0,0,0,0,0,0,Ag(S2CNEt2),ODE,ODA,OA,PlaceHolder,PlaceHolder,PlaceHolder,PlaceHolder,PlaceHolder,PlaceHolder,PlaceHolder,PlaceHolder,PlaceHolder
757,25,130,10,1,150,2.4,22.1,9,1,Ag2S,0.1,49.41,0,0,0,0,0,0,0,0,0,0,0,Ag(S2CNEt2),DT,PlaceHolder,PlaceHolder,PlaceHolder,PlaceHolder,PlaceHolder,PlaceHolder,PlaceHolder,PlaceHolder,PlaceHolder,PlaceHolder,PlaceHolder
758,25,140,10,2,150,2.8,19.6,9,1,Ag2S,0.1,49.41,0,0,0,0,0,0,0,0,0,0,0,Ag(S2CNEt2),DT,PlaceHolder,PlaceHolder,PlaceHolder,PlaceHolder,PlaceHolder,PlaceHolder,PlaceHolder,PlaceHolder,PlaceHolder,PlaceHolder,PlaceHolder
759,25,160,10,3,150,3.1,10.9,9,1,Ag2S,0.1,49.41,0,0,0,0,0,0,0,0,0,0,0,Ag(S2CNEt2),DT,PlaceHolder,PlaceHolder,PlaceHolder,PlaceHolder,PlaceHolder,PlaceHolder,PlaceHolder,PlaceHolder,PlaceHolder,PlaceHolder,PlaceHolder
760,25,180,10,2,150,3.7,6.5,9,1,Ag2S,0.1,49.41,0,0,0,0,0,0,0,0,0,0,0,Ag(S2CNEt2),DT,PlaceHolder,PlaceHolder,PlaceHolder,PlaceHolder,PlaceHolder,PlaceHolder,PlaceHolder,PlaceHolder,PlaceHolder,PlaceHolder,PlaceHolder
761,25,200,10,30,150,4.4,4.8,9,1,Ag2S,0.1,49.41,0,0,0,0,0,0,0,0,0,0,0,Ag(S2CNEt2),DT,PlaceHolder,PlaceHolder,PlaceHolder,PlaceHolder,PlaceHolder,PlaceHolder,PlaceHolder,PlaceHolder,PlaceHolder,PlaceHolder,PlaceHolder
762,25,210,10,60,150,5.4,3.9,9,1,Ag2S,0.1,49.41,0,0,0,0,0,0,0,0,0,0,0,Ag(S2CNEt2),DT,PlaceHolder,PlaceHolder,PlaceHolder,PlaceHolder,PlaceHolder,PlaceHolder,PlaceHolder,PlaceHolder,PlaceHolder,PlaceHolder,PlaceHolder
763,25,230,10,60,150,7,3.6,9,1,Ag2S,0.1,49.41,0,0,0,0,0,0,0,0,0,0,0,Ag(S2CNEt2),DT,PlaceHolder,PlaceHolder,PlaceHolder,PlaceHolder,PlaceHolder,PlaceHolder,PlaceHolder,PlaceHolder,PlaceHolder,PlaceHolder,PlaceHolder
764,160,130,0,1,300,3.1,22.58,9,1,Ag2Se,0.1,0.1,15.625,3.36,1.64,0,0,0,0,0,0,0,0,AgAc,Se,ODE,TOP,OT,PlaceHolder,PlaceHolder,PlaceHolder,PlaceHolder,PlaceHolder,PlaceHolder,PlaceHolder,PlaceHolder
765,160,130,0,5,300,3.4,26.47,9,1,Ag2Se,0.1,0.1,15.625,3.36,1.64,0,0,0,0,0,0,0,0,AgAc,Se,ODE,TOP,OT,PlaceHolder,PlaceHolder,PlaceHolder,PlaceHolder,PlaceHolder,PlaceHolder,PlaceHolder,PlaceHolder
766,160,130,0,60,300,3.9,17.94,9,1,Ag2Se,0.1,0.1,15.625,3.36,1.64,0,0,0,0,0,0,0,0,AgAc,Se,ODE,TOP,OT,PlaceHolder,PlaceHolder,PlaceHolder,PlaceHolder,PlaceHolder,PlaceHolder,PlaceHolder,PlaceHolder
767,170,170,0,30,136,2.6,11.53,9,1,Ag2Se,6.04,13,578.7911495,38.12,14.61,0,0,0,0,0,0,0,0,AgNO3,Se,TBT,TOP,DT,PlaceHolder,PlaceHolder,PlaceHolder,PlaceHolder,PlaceHolder,PlaceHolder,PlaceHolder,PlaceHolder
768,170,170,0,90,136,3.3,18.18,9,1,Ag2Se,6.04,13,578.7911495,38.12,14.61,0,0,0,0,0,0,0,0,AgNO3,Se,TBT,TOP,DT,PlaceHolder,PlaceHolder,PlaceHolder,PlaceHolder,PlaceHolder,PlaceHolder,PlaceHolder,PlaceHolder
769,170,170,0,120,136,5.1,17.64,9,1,Ag2Se,6.04,13,578.7911495,38.12,14.61,0,0,0,0,0,0,0,0,AgNO3,Se,TBT,TOP,DT,PlaceHolder,PlaceHolder,PlaceHolder,PlaceHolder,PlaceHolder,PlaceHolder,PlaceHolder,PlaceHolder
770,170,170,0,180,136,5.5,23.63,9,1,Ag2Se,6.04,13,578.7911495,38.12,14.61,0,0,0,0,0,0,0,0,AgNO3,Se,TBT,TOP,DT,PlaceHolder,PlaceHolder,PlaceHolder,PlaceHolder,PlaceHolder,PlaceHolder,PlaceHolder,PlaceHolder
771,160,150,0,5,-1,6.5,5.1,9,1,Ag2Se,4,4,40,20.04,17.94,20.17,0,0,0,0,0,0,0,AgNO3,Se,ODE,ODA,TOP,OA,PlaceHolder,PlaceHolder,PlaceHolder,PlaceHolder,PlaceHolder,PlaceHolder,PlaceHolder
772,170,140,0,10,-1,3,13.33,9,1,Ag2Se,0.4,0.2,34.375,2.87,0,0,0,0,0,0,0,0,0,AgAc,Se,ODE,OT,PlaceHolder,PlaceHolder,PlaceHolder,PlaceHolder,PlaceHolder,PlaceHolder,PlaceHolder,PlaceHolder,PlaceHolder
773,140,120,0,30,187,3.7,29.73,9,1,Ag2Se,0.2,0.1,15.625,2.24,0.046,1.67,0,0,0,0,0,0,0,AgAc,Se,ODE,TOP,DPP,DT,PlaceHolder,PlaceHolder,PlaceHolder,PlaceHolder,PlaceHolder,PlaceHolder,PlaceHolder
774,140,140,0,1,310,4.69,10.87,9,1,Ag2Se,0.2,0.1,9.12,0.23,0,0,0,0,0,0,0,0,0,AgNO3,Se,OLA,TOP,PlaceHolder,PlaceHolder,PlaceHolder,PlaceHolder,PlaceHolder,PlaceHolder,PlaceHolder,PlaceHolder,PlaceHolder
775,140,140,0,2,326,5.1,13.92,9,1,Ag2Se,0.2,0.1,9.12,0.23,0,0,0,0,0,0,0,0,0,AgNO3,Se,OLA,TOP,PlaceHolder,PlaceHolder,PlaceHolder,PlaceHolder,PlaceHolder,PlaceHolder,PlaceHolder,PlaceHolder,PlaceHolder
776,140,140,0,3,325,5.49,14.38,9,1,Ag2Se,0.2,0.1,9.12,0.23,0,0,0,0,0,0,0,0,0,AgNO3,Se,OLA,TOP,PlaceHolder,PlaceHolder,PlaceHolder,PlaceHolder,PlaceHolder,PlaceHolder,PlaceHolder,PlaceHolder,PlaceHolder
777,140,140,0,4,371,6.03,9.78,9,1,Ag2Se,0.2,0.1,9.12,0.23,0,0,0,0,0,0,0,0,0,AgNO3,Se,OLA,TOP,PlaceHolder,PlaceHolder,PlaceHolder,PlaceHolder,PlaceHolder,PlaceHolder,PlaceHolder,PlaceHolder,PlaceHolder
778,140,140,0,5,298,6.35,9.13,9,1,Ag2Se,0.2,0.1,9.12,0.23,0,0,0,0,0,0,0,0,0,AgNO3,Se,OLA,TOP,PlaceHolder,PlaceHolder,PlaceHolder,PlaceHolder,PlaceHolder,PlaceHolder,PlaceHolder,PlaceHolder,PlaceHolder
779,140,140,0,1,453,4.8,18.75,9,1,Ag2Se,1,0.5,45.59,0.56,0,0,0,0,0,0,0,0,0,AgNO3,Se,OLA,TOP,PlaceHolder,PlaceHolder,PlaceHolder,PlaceHolder,PlaceHolder,PlaceHolder,PlaceHolder,PlaceHolder,PlaceHolder
780,140,140,0,3,424,5.7,15.78,9,1,Ag2Se,1,0.5,45.59,0.56,0,0,0,0,0,0,0,0,0,AgNO3,Se,OLA,TOP,PlaceHolder,PlaceHolder,PlaceHolder,PlaceHolder,PlaceHolder,PlaceHolder,PlaceHolder,PlaceHolder,PlaceHolder
781,140,140,0,5,352,6.4,10.93,9,1,Ag2Se,1,0.5,45.59,0.56,0,0,0,0,0,0,0,0,0,AgNO3,Se,OLA,TOP,PlaceHolder,PlaceHolder,PlaceHolder,PlaceHolder,PlaceHolder,PlaceHolder,PlaceHolder,PlaceHolder,PlaceHolder
782,140,140,0,10,338,7.6,9.21,9,1,Ag2Se,1,0.5,45.59,0.56,0,0,0,0,0,0,0,0,0,AgNO3,Se,OLA,TOP,PlaceHolder,PlaceHolder,PlaceHolder,PlaceHolder,PlaceHolder,PlaceHolder,PlaceHolder,PlaceHolder,PlaceHolder
783,140,140,0,15,400,8.2,9.75,9,1,Ag2Se,1,0.5,45.59,0.56,0,0,0,0,0,0,0,0,0,AgNO3,Se,OLA,TOP,PlaceHolder,PlaceHolder,PlaceHolder,PlaceHolder,PlaceHolder,PlaceHolder,PlaceHolder,PlaceHolder,PlaceHolder
784,140,140,0,30,343,8.9,8.98,9,1,Ag2Se,1,0.5,45.59,0.56,0,0,0,0,0,0,0,0,0,AgNO3,Se,OLA,TOP,PlaceHolder,PlaceHolder,PlaceHolder,PlaceHolder,PlaceHolder,PlaceHolder,PlaceHolder,PlaceHolder,PlaceHolder
785,170,170,0,40,-1,3.84,15.15044074,9,1,Ag2Se,0.2,0.05,24.315,0.4,8.35,0,0,0,0,0,0,0,0,AgAc,Se,OLA,TBP,DT,PlaceHolder,PlaceHolder,PlaceHolder,PlaceHolder,PlaceHolder,PlaceHolder,PlaceHolder,PlaceHolder
786,170,170,0,60,100,4.58,7.86,9,1,Ag2Se,0.2,0.05,24.315,0.4,8.35,0,0,0,0,0,0,0,0,AgAc,Se,OLA,TBP,DT,PlaceHolder,PlaceHolder,PlaceHolder,PlaceHolder,PlaceHolder,PlaceHolder,PlaceHolder,PlaceHolder
787,170,170,0,120,200,5.04,6.47,9,1,Ag2Se,0.2,0.05,24.315,0.4,8.35,0,0,0,0,0,0,0,0,AgAc,Se,OLA,TBP,DT,PlaceHolder,PlaceHolder,PlaceHolder,PlaceHolder,PlaceHolder,PlaceHolder,PlaceHolder,PlaceHolder
788,148,148,0,45,100,3.84,7.23,9,1,Ag2Se,0.4,0.096,50,0.32,16.7,0,0,0,0,0,0,0,0,AgAc,Se,ODE,TBP,DT,PlaceHolder,PlaceHolder,PlaceHolder,PlaceHolder,PlaceHolder,PlaceHolder,PlaceHolder,PlaceHolder
789,155,155,0,80,100,4.22,16.78,9,1,Ag2Se,0.4,0.144,50,0.48,16.7,0,0,0,0,0,0,0,0,AgAc,Se,ODE,TBP,DT,PlaceHolder,PlaceHolder,PlaceHolder,PlaceHolder,PlaceHolder,PlaceHolder,PlaceHolder,PlaceHolder
790,168,168,0,100,100,4.44,14.05,9,1,Ag2Se,0.4,0.192,50,0.641,16.7,0,0,0,0,0,0,0,0,AgAc,Se,ODE,TBP,DT,PlaceHolder,PlaceHolder,PlaceHolder,PlaceHolder,PlaceHolder,PlaceHolder,PlaceHolder,PlaceHolder
791,160,160,0,90,-1,4.53,6.4,9,1,Ag2Se,0.2,0.05,25,0.224,13.671,0,0,0,0,0,0,0,0,AgAc,Se,ODE,TOP,OT,PlaceHolder,PlaceHolder,PlaceHolder,PlaceHolder,PlaceHolder,PlaceHolder,PlaceHolder,PlaceHolder
792,160,160,0,90,-1,4.46,8.07,9,1,Ag2Se,0.2,0.05,25,0.224,13.671,0,0,0,0,0,0,0,0,AgAc,Se,ODE,TOP,DT,PlaceHolder,PlaceHolder,PlaceHolder,PlaceHolder,PlaceHolder,PlaceHolder,PlaceHolder,PlaceHolder
793,160,160,0,90,-1,4.49,12.02,9,1,Ag2Se,0.2,0.05,25,0.224,13.671,0,0,0,0,0,0,0,0,AgAc,Se,ODE,TOP,HDT,PlaceHolder,PlaceHolder,PlaceHolder,PlaceHolder,PlaceHolder,PlaceHolder,PlaceHolder,PlaceHolder
794,100,100,0,5,17,17.68,5,9,1,Ag2Se,0.2,0.2,0.2,21.276,0,0,0,0,0,0,0,0,0,AgNO3,NaBH4,Se,OLA,PlaceHolder,PlaceHolder,PlaceHolder,PlaceHolder,PlaceHolder,PlaceHolder,PlaceHolder,PlaceHolder,PlaceHolder
795,150,140,0,4,78,7.3,9.17,9,1,Ag2Se,4,4,20.0598,17.936,20.174,0,0,0,0,0,0,0,0,AgNO3,Se,OLA,TOP,TOPO,PlaceHolder,PlaceHolder,PlaceHolder,PlaceHolder,PlaceHolder,PlaceHolder,PlaceHolder,PlaceHolder
796,130,130,0,0.25,78,2.9,16.75,9,1,Ag2Se,4,4,20.0598,17.936,20.174,0,0,0,0,0,0,0,0,AgNO3,Se,OLA,TOP,TOPO,PlaceHolder,PlaceHolder,PlaceHolder,PlaceHolder,PlaceHolder,PlaceHolder,PlaceHolder,PlaceHolder
797,180,170,0,20,45,10.77,12.24,9,1,Ag2Se,2,2,20.0598,8.968,20.174,0,0,0,0,0,0,0,0,AgCl,Se,OLA,TOP,TOPO,PlaceHolder,PlaceHolder,PlaceHolder,PlaceHolder,PlaceHolder,PlaceHolder,PlaceHolder,PlaceHolder
798,160,100,0,5,-1,3.3,15.15,9,1,Ag2Te,0.6,0.4,62.5,16.01,15.75,3.45,0,0,0,0,0,0,0,AgAc,Te,ODE,TBP,OA,OT,PlaceHolder,PlaceHolder,PlaceHolder,PlaceHolder,PlaceHolder,PlaceHolder,PlaceHolder
799,160,100,0,2,-1,2,20,9,1,Ag2Te,2,0.08,39.0625,2.02,3.34,8.04,0,0,0,0,0,0,0,AgAc,Te,ODE,OLA,TBP,OT,PlaceHolder,PlaceHolder,PlaceHolder,PlaceHolder,PlaceHolder,PlaceHolder,PlaceHolder
800,160,100,0,30,-1,2.7,11.11,9,1,Ag2Te,2,0.08,39.0625,2.02,3.34,8.04,0,0,0,0,0,0,0,AgAc,Te,ODE,OLA,TBP,OT,PlaceHolder,PlaceHolder,PlaceHolder,PlaceHolder,PlaceHolder,PlaceHolder,PlaceHolder
801,160,150,0,40,-1,5.9,13.55,9,1,Ag2Te,0.2,0.08,31.25,2.02,13.35,8.04,0,0,0,0,0,0,0,AgAc,Te,ODE,OLA,TBP,OT,PlaceHolder,PlaceHolder,PlaceHolder,PlaceHolder,PlaceHolder,PlaceHolder,PlaceHolder
802,191,150,0,5,-1,7,9.1,9,1,Ag2Te,2,2,40,20.04,8.96,20.17,0,0,0,0,0,0,0,AgNO3,Te,ODE,ODA,TOP,OA,PlaceHolder,PlaceHolder,PlaceHolder,PlaceHolder,PlaceHolder,PlaceHolder,PlaceHolder
803,170,120,0,60,-1,2.4,37.5,9,1,Ag2Te,0.2,0.01,15.625,0.67,1.49,0,0,0,0,0,0,0,0,AgAc,Te,ODE,TOP,OT,PlaceHolder,PlaceHolder,PlaceHolder,PlaceHolder,PlaceHolder,PlaceHolder,PlaceHolder,PlaceHolder
804,120,120,0,2,-1,4.06,3.94,9,1,Ag2Te,0.2,0.05,0.4,49.41,0,0,0,0,0,0,0,0,0,AgAc,Te,TBP,DT,PlaceHolder,PlaceHolder,PlaceHolder,PlaceHolder,PlaceHolder,PlaceHolder,PlaceHolder,PlaceHolder,PlaceHolder
805,120,120,0,4,-1,4.9,1.43,9,1,Ag2Te,0.1,0.05,0.4,49.41,0,0,0,0,0,0,0,0,0,AgAc,Te,TBP,DT,PlaceHolder,PlaceHolder,PlaceHolder,PlaceHolder,PlaceHolder,PlaceHolder,PlaceHolder,PlaceHolder,PlaceHolder
806,120,120,0,10,-1,8.24,15.04,9,1,Ag2Te,0.2,0.05,0.4,48.85,0,0,0,0,0,0,0,0,0,AgAc,Te,TBP,DT,PlaceHolder,PlaceHolder,PlaceHolder,PlaceHolder,PlaceHolder,PlaceHolder,PlaceHolder,PlaceHolder,PlaceHolder
807,170,100,0,40,300,4.92,14.02,9,1,Ag2Te,0.14,0.07,0.035,14.6875,0.67,1.49,0,0,0,0,0,0,0,AgAc,ZnAc2,Te,ODE,TOP,OT,PlaceHolder,PlaceHolder,PlaceHolder,PlaceHolder,PlaceHolder,PlaceHolder,PlaceHolder
808,160,160,0,10,33,4,25,9,1,Ag2Te,0.1,0.075,14.95,1.29,1.58,0,0,0,0,0,0,0,0,AgNO3,Te,OLA,TOP,OA,PlaceHolder,PlaceHolder,PlaceHolder,PlaceHolder,PlaceHolder,PlaceHolder,PlaceHolder,PlaceHolder
809,160,160,0,3,-1,10,10,5,1,Ag2Te,5,2.5,30.39,16.82,0,0,0,0,0,0,0,0,0,AgCl,Te,OLA,TOP,PlaceHolder,PlaceHolder,PlaceHolder,PlaceHolder,PlaceHolder,PlaceHolder,PlaceHolder,PlaceHolder,PlaceHolder
810,180,180,0,20,363,6.98,11.49,9,1,Ag2Te,2,1,30.394,8.35,0,0,0,0,0,0,0,0,0,AgNO3,TeO2,OLA,DT,PlaceHolder,PlaceHolder,PlaceHolder,PlaceHolder,PlaceHolder,PlaceHolder,PlaceHolder,PlaceHolder,PlaceHolder
