Repository: Sharpiless/Nanocrystals-Deep-Learning

## Abstract 
The synthesis model based on transformer structure for nanocrystals takes the synthesis conditions and material structure features from the synthesis recipe dataset as input. By utilizing the proposed reaction intermediate-based data augmentation, the input data was expanded **tenfold**. This resulted in the model achieving an average absolute error of **1.39 nm** in predicting nanocrystal size, and the average accuracy for predicting morphology reached **90%**.

We show the transformer model in the following:

File: data/raw_selected0128_classification_and_reg.csv (part 4 of 15)
ID,Temperature1,Temperature2,Speed,Time,T1,T2,A1,A2,B1,B2,C1,C2,D1,D2,E1,E2,F1,F2,G1,G2,H1,H2,I1,I2,J1,J2,Y1,Y2,Y3,Num,scaleplate
714,300,300,0,10,1,ZnSe,2.8,ZnAc2,1.4,CdO,4.2,Se,46.875,ODE,5.605,TOP,18.905,OA,0,PlaceHolder,0,PlaceHolder,0,PlaceHolder,0,PlaceHolder,16.59,20.59,sphere,,
715,300,300,0,10,1,ZnSe,3.5,ZnAc2,0.7,CdO,4.2,Se,46.875,ODE,5.605,TOP,18.905,OA,0,PlaceHolder,0,PlaceHolder,0,PlaceHolder,0,PlaceHolder,10.97,27.06,sphere,,
716,300,300,0,10,1,ZnSe,3.7,ZnAc2,0.5,CdO,4.2,Se,46.875,ODE,5.605,TOP,18.905,OA,0,PlaceHolder,0,PlaceHolder,0,PlaceHolder,0,PlaceHolder,13.77,13.63,sphere,,
717,300,250,0,10,1,ZnSe,0.49,ZnSA2,5.0658,Se,34.375,ODE,0.557,ODA,1.121,TOP,0,PlaceHolder,0,PlaceHolder,0,PlaceHolder,0,PlaceHolder,0,PlaceHolder,5.2,13.46,sphere,,
718,25,295,,60,1,ZnSe,0.2,ZnSA2,0.4,Se,81.25,ODE,0,PlaceHolder,0,PlaceHolder,0,PlaceHolder,0,PlaceHolder,0,PlaceHolder,0,PlaceHolder,0,PlaceHolder,5.8,20.69,Irregular shape,,
719,25,295,,60,1,ZnSe,0.4,ZnSA2,0.4,Se,81.25,ODE,0,PlaceHolder,0,PlaceHolder,0,PlaceHolder,0,PlaceHolder,0,PlaceHolder,0,PlaceHolder,0,PlaceHolder,5.4,14.81,sphere,,
720,25,295,,60,1,ZnSe,0.4,ZnSA2,0.2,Se,81.25,ODE,0,PlaceHolder,0,PlaceHolder,0,PlaceHolder,0,PlaceHolder,0,PlaceHolder,0,PlaceHolder,0,PlaceHolder,5.6,17.85,sphere,,
721,240,240,0,5,1,ZnSe,0.2,ZnSA2,0.1,NaBH4,0.1,Se,21.276,OLA,0,PlaceHolder,0,PlaceHolder,0,PlaceHolder,0,PlaceHolder,0,PlaceHolder,0,PlaceHolder,4.31,15.26,sphere,122,0.126582278
722,110,90,0,5,1,Ag2S,0.1,AgAc,0.05,(TMS)2S,15.625,ODE,3.36,TOP,2.4,OA,1.6,MA,0,PlaceHolder,0,PlaceHolder,0,PlaceHolder,0,PlaceHolder,1.5,26.67,sphere,,
723,197,167,0,12,1,Ag2S,4,AgNO3,2.25,S,40,ODE,20.04,ODA,8.97,TOP,20.17,OA,0,PlaceHolder,0,PlaceHolder,0,PlaceHolder,0,PlaceHolder,4,5.3,sphere,,
724,25,25,0,120,1,Ag2S,0.066,AgNO3,0.033,S,15.80464511,toluene,2,OCT,0,PlaceHolder,0,PlaceHolder,0,PlaceHolder,0,PlaceHolder,0,PlaceHolder,0,PlaceHolder,4.1,4.87,sphere,,
725,60,60,0,120,1,Ag2S,0.066,AgNO3,0.66,S,158.0464511,toluene,20,OCT,0,PlaceHolder,0,PlaceHolder,0,PlaceHolder,0,PlaceHolder,0,PlaceHolder,0,PlaceHolder,8.5,5.88,sphere,,
726,160,160,0,30,1,Ag2S,3,AgNO3,1.5,LC,31.91,ODA,0,PlaceHolder,0,PlaceHolder,0,PlaceHolder,0,PlaceHolder,0,PlaceHolder,0,PlaceHolder,0,PlaceHolder,9.5,10.52,sphere,,
727,110,110,0,0.083,1,Ag2S,0.1,AgAc,0.025,S,15.625,ODE,3,OA,0.24,OT,0,PlaceHolder,0,PlaceHolder,0,PlaceHolder,0,PlaceHolder,0,PlaceHolder,2,30,sphere,,
728,110,110,0,60,1,Ag2S,0.1,AgAc,0.025,S,15.625,ODE,3,OA,0.24,OT,0,PlaceHolder,0,PlaceHolder,0,PlaceHolder,0,PlaceHolder,0,PlaceHolder,3.2,34.75,sphere,,
729,110,110,0,0.083,1,Ag2S,0.1,AgAc,0.025,S,15.625,ODE,3,OLA,0.24,OT,0,PlaceHolder,0,PlaceHolder,0,PlaceHolder,0,PlaceHolder,0,PlaceHolder,2.5,36,sphere,,
730,110,110,0,60,1,Ag2S,0.1,AgAc,0.025,S,15.625,ODE,30,OLA,0.24,OT,0,PlaceHolder,0,PlaceHolder,0,PlaceHolder,0,PlaceHolder,0,PlaceHolder,2.9,41.38,sphere,,
731,110,110,0,0.083,1,Ag2S,0.1,AgAc,0.025,S,15.625,ODE,30,OLA,30,OA,0.24,OT,0,PlaceHolder,0,PlaceHolder,0,PlaceHolder,0,PlaceHolder,2.6,30.77,sphere,,
732,110,110,0,60,1,Ag2S,0.1,AgAc,0.025,S,15.625,ODE,30,OLA,30,OA,0.24,OT,0,PlaceHolder,0,PlaceHolder,0,PlaceHolder,0,PlaceHolder,2.7,29.63,sphere,,
733,170,170,0,30,1,Ag2S,1,AgNO3,1,BiCl3,0.45,N-DPT,25,ODE,3.04,OLA,3.15,OA,0,PlaceHolder,0,PlaceHolder,0,PlaceHolder,0,PlaceHolder,9.2,14,sphere,1244,
734,170,170,0,30,1,Ag2S,1,AgNO3,1,InCl3,0.45,N-DPT,25,ODE,3.04,OLA,3.15,OA,0,PlaceHolder,0,PlaceHolder,0,PlaceHolder,0,PlaceHolder,9.5,10.23,sphere,673,0.714285714
735,170,170,0,30,1,Ag2S,1,AgNO3,1,ZnCl2,0.45,N-DPT,25,ODE,3.04,OLA,3.15,OA,0,PlaceHolder,0,PlaceHolder,0,PlaceHolder,0,PlaceHolder,13.88,19.56,sphere,153,0.714285714
736,170,170,0,30,1,Ag2S,1,AgNO3,1,GaCl3,0.45,N-DPT,25,ODE,3.04,OLA,3.15,OA,0,PlaceHolder,0,PlaceHolder,0,PlaceHolder,0,PlaceHolder,11.38,15.78,sphere,363,0.704225352
737,170,170,0,30,1,Ag2S,1,AgNO3,1,SbCl3,0.45,N-DPT,25,ODE,3.04,OLA,3.15,OA,0,PlaceHolder,0,PlaceHolder,0,PlaceHolder,0,PlaceHolder,14.42,5.23,sphere,269,0.714285714
738,50,80,0,2,1,Ag2S,1,AgNO3,1,TTA,21.28,OLA,4.48,TOP,0,PlaceHolder,0,PlaceHolder,0,PlaceHolder,0,PlaceHolder,0,PlaceHolder,0,PlaceHolder,2,15,sphere,102,
739,50,80,0,6,1,Ag2S,1,AgNO3,1,TTA,21.28,OLA,4.48,TOP,0,PlaceHolder,0,PlaceHolder,0,PlaceHolder,0,PlaceHolder,0,PlaceHolder,0,PlaceHolder,2.7,18.51,sphere,102,
740,50,80,0,10,1,Ag2S,1,AgNO3,1,TTA,21.28,OLA,4.48,TOP,0,PlaceHolder,0,PlaceHolder,0,PlaceHolder,0,PlaceHolder,0,PlaceHolder,0,PlaceHolder,3.2,18.75,sphere,137,
741,50,80,0,20,1,Ag2S,1,AgNO3,1,TTA,21.28,OLA,4.48,TOP,0,PlaceHolder,0,PlaceHolder,0,PlaceHolder,0,PlaceHolder,0,PlaceHolder,0,PlaceHolder,3.6,16.66,sphere,60,
742,100,100,0,15,1,Ag2S,0.59,AgNO3,1.33,TTA,21.28,OLA,4.48,TOP,0,PlaceHolder,0,PlaceHolder,0,PlaceHolder,0,PlaceHolder,0,PlaceHolder,0,PlaceHolder,5,12,sphere,95,
743,100,100,0,30,1,Ag2S,0.59,AgNO3,1.33,TTA,21.28,OLA,4.48,TOP,0,PlaceHolder,0,PlaceHolder,0,PlaceHolder,0,PlaceHolder,0,PlaceHolder,0,PlaceHolder,5.2,13.46,sphere,71,
744,100,100,0,10,1,Ag2S,1.18,AgNO3,2.66,TTA,21.28,OLA,4.48,TOP,0,PlaceHolder,0,PlaceHolder,0,PlaceHolder,0,PlaceHolder,0,PlaceHolder,0,PlaceHolder,14.2,9.86,sphere,106,
745,165,165,0,30,1,Ag2S,0.1,AgAc,0.1,(TMS)2S,34.452,OT,0,PlaceHolder,0,PlaceHolder,0,PlaceHolder,0,PlaceHolder,0,PlaceHolder,0,PlaceHolder,0,PlaceHolder,2.7,37.03,sphere,,
746,165,165,0,1,1,Ag2S,0.1,AgAc,0.005,PbAc2,0.1,(TMS)2S,34.452,OT,0,PlaceHolder,0,PlaceHolder,0,PlaceHolder,0,PlaceHolder,0,PlaceHolder,0,PlaceHolder,2.7,11.11,sphere,,
747,165,165,0,30,1,Ag2S,0.1,AgAc,0.01,PbAc2,0.1,(TMS)2S,34.452,OT,0,PlaceHolder,0,PlaceHolder,0,PlaceHolder,0,PlaceHolder,0,PlaceHolder,0,PlaceHolder,2.7,14.81,sphere,,
748,165,165,0,30,1,Ag2S,0.1,AgAc,0.02,PbAc2,0.1,(TMS)2S,34.452,OT,0,PlaceHolder,0,PlaceHolder,0,PlaceHolder,0,PlaceHolder,0,PlaceHolder,0,PlaceHolder,2.8,14.28,sphere,,
749,25,200,15,30,1,Ag2S,0.1,Ag(S2CNEt2),20,ODE,10,OLA,10,OA,0,PlaceHolder,0,PlaceHolder,0,PlaceHolder,0,PlaceHolder,0,PlaceHolder,0,PlaceHolder,30.38,27.85,sphere,63,0.362318841
750,25,200,15,30,1,Ag2S,0.1,Ag(S2CNEt2),10,OLA,10,OA,20,TOPO,0,PlaceHolder,0,PlaceHolder,0,PlaceHolder,0,PlaceHolder,0,PlaceHolder,0,PlaceHolder,18.44,21.1,sphere,33,0.170940171
751,25,180,15,30,1,Ag2S,0.1,Ag(S2CNEt2),20,ODE,10,ODA,10,OA,0,PlaceHolder,0,PlaceHolder,0,PlaceHolder,0,PlaceHolder,0,PlaceHolder,0,PlaceHolder,11.9,20.17,sphere,,
752,25,180,15,60,1,Ag2S,0.1,Ag(S2CNEt2),20,ODE,10,ODA,10,OA,0,PlaceHolder,0,PlaceHolder,0,PlaceHolder,0,PlaceHolder,0,PlaceHolder,0,PlaceHolder,12.1,10.74,sphere,,
753,25,200,15,30,1,Ag2S,0.1,Ag(S2CNEt2),20,ODE,10,ODA,10,OA,0,PlaceHolder,0,PlaceHolder,0,PlaceHolder,0,PlaceHolder,0,PlaceHolder,0,PlaceHolder,10.2,3.92,sphere,,
754,25,200,15,60,1,Ag2S,0.1,Ag(S2CNEt2),20,ODE,10,ODA,10,OA,0,PlaceHolder,0,PlaceHolder,0,PlaceHolder,0,PlaceHolder,0,PlaceHolder,0,PlaceHolder,12.3,12.2,sphere,,
755,25,250,15,30,1,Ag2S,0.1,Ag(S2CNEt2),20,ODE,10,ODA,10,OA,0,PlaceHolder,0,PlaceHolder,0,PlaceHolder,0,PlaceHolder,0,PlaceHolder,0,PlaceHolder,12.5,16.8,sphere,,
756,25,250,15,60,1,Ag2S,0.1,Ag(S2CNEt2),20,ODE,10,ODA,10,OA,0,PlaceHolder,0,PlaceHolder,0,PlaceHolder,0,PlaceHolder,0,PlaceHolder,0,PlaceHolder,12.8,18.75,sphere,,
757,25,130,10,1,1,Ag2S,0.1,Ag(S2CNEt2),49.41,DT,0,PlaceHolder,0,PlaceHolder,0,PlaceHolder,0,PlaceHolder,0,PlaceHolder,0,PlaceHolder,0,PlaceHolder,0,PlaceHolder,2.4,22.1,sphere,150,
758,25,140,10,2,1,Ag2S,0.1,Ag(S2CNEt2),49.41,DT,0,PlaceHolder,0,PlaceHolder,0,PlaceHolder,0,PlaceHolder,0,PlaceHolder,0,PlaceHolder,0,PlaceHolder,0,PlaceHolder,2.8,19.6,sphere,150,
759,25,160,10,3,1,Ag2S,0.1,Ag(S2CNEt2),49.41,DT,0,PlaceHolder,0,PlaceHolder,0,PlaceHolder,0,PlaceHolder,0,PlaceHolder,0,PlaceHolder,0,PlaceHolder,0,PlaceHolder,3.1,10.9,sphere,150,
760,25,180,10,2,1,Ag2S,0.1,Ag(S2CNEt2),49.41,DT,0,PlaceHolder,0,PlaceHolder,0,PlaceHolder,0,PlaceHolder,0,PlaceHolder,0,PlaceHolder,0,PlaceHolder,0,PlaceHolder,3.7,6.5,sphere,150,
761,25,200,10,30,1,Ag2S,0.1,Ag(S2CNEt2),49.41,DT,0,PlaceHolder,0,PlaceHolder,0,PlaceHolder,0,PlaceHolder,0,PlaceHolder,0,PlaceHolder,0,PlaceHolder,0,PlaceHolder,4.4,4.8,sphere,150,
762,25,210,10,60,1,Ag2S,0.1,Ag(S2CNEt2),49.41,DT,0,PlaceHolder,0,PlaceHolder,0,PlaceHolder,0,PlaceHolder,0,PlaceHolder,0,PlaceHolder,0,PlaceHolder,0,PlaceHolder,5.4,3.9,sphere,150,
763,25,230,10,60,1,Ag2S,0.1,Ag(S2CNEt2),49.41,DT,0,PlaceHolder,0,PlaceHolder,0,PlaceHolder,0,PlaceHolder,0,PlaceHolder,0,PlaceHolder,0,PlaceHolder,0,PlaceHolder,7,3.6,sphere,150,
764,160,130,0,1,1,Ag2Se,0.1,AgAc,0.1,Se,15.625,ODE,3.36,TOP,1.64,OT,0,PlaceHolder,0,PlaceHolder,0,PlaceHolder,0,PlaceHolder,0,PlaceHolder,3.1,22.58,sphere,300,
765,160,130,0,5,1,Ag2Se,0.1,AgAc,0.1,Se,15.625,ODE,3.36,TOP,1.64,OT,0,PlaceHolder,0,PlaceHolder,0,PlaceHolder,0,PlaceHolder,0,PlaceHolder,3.4,26.47,sphere,300,
766,160,130,0,60,1,Ag2Se,0.1,AgAc,0.1,Se,15.625,ODE,3.36,TOP,1.64,OT,0,PlaceHolder,0,PlaceHolder,0,PlaceHolder,0,PlaceHolder,0,PlaceHolder,3.9,17.94,sphere,300,
767,170,170,0,30,1,Ag2Se,6.04,AgNO3,13,Se,578.7911495,TBT,38.12,TOP,14.61,DT,0,PlaceHolder,0,PlaceHolder,0,PlaceHolder,0,PlaceHolder,0,PlaceHolder,2.6,11.53,sphere,136,
768,170,170,0,90,1,Ag2Se,6.04,AgNO3,13,Se,578.7911495,TBT,38.12,TOP,14.61,DT,0,PlaceHolder,0,PlaceHolder,0,PlaceHolder,0,PlaceHolder,0,PlaceHolder,3.3,18.18,sphere,136,
769,170,170,0,120,1,Ag2Se,6.04,AgNO3,13,Se,578.7911495,TBT,38.12,TOP,14.61,DT,0,PlaceHolder,0,PlaceHolder,0,PlaceHolder,0,PlaceHolder,0,PlaceHolder,5.1,17.64,sphere,136,
770,170,170,0,180,1,Ag2Se,6.04,AgNO3,13,Se,578.7911495,TBT,38.12,TOP,14.61,DT,0,PlaceHolder,0,PlaceHolder,0,PlaceHolder,0,PlaceHolder,0,PlaceHolder,5.5,23.63,sphere,136,
771,160,150,0,5,1,Ag2Se,4,AgNO3,4,Se,40,ODE,20.04,ODA,17.94,TOP,20.17,OA,0,PlaceHolder,0,PlaceHolder,0,PlaceHolder,0,PlaceHolder,6.5,5.1,sphere,,
772,170,140,0,10,1,Ag2Se,0.4,AgAc,0.2,Se,34.375,ODE,2.87,OT,0,PlaceHolder,0,PlaceHolder,0,PlaceHolder,0,PlaceHolder,0,PlaceHolder,0,PlaceHolder,3,13.33,sphere,,
773,140,120,0,30,1,Ag2Se,0.2,AgAc,0.1,Se,15.625,ODE,2.24,TOP,0.046,DPP,1.67,DT,0,PlaceHolder,0,PlaceHolder,0,PlaceHolder,0,PlaceHolder,3.7,29.73,sphere,187,
774,140,140,0,1,1,Ag2Se,0.2,AgNO3,0.1,Se,9.12,OLA,0.23,TOP,0,PlaceHolder,0,PlaceHolder,0,PlaceHolder,0,PlaceHolder,0,PlaceHolder,0,PlaceHolder,4.69,10.87,sphere,310,
775,140,140,0,2,1,Ag2Se,0.2,AgNO3,0.1,Se,9.12,OLA,0.23,TOP,0,PlaceHolder,0,PlaceHolder,0,PlaceHolder,0,PlaceHolder,0,PlaceHolder,0,PlaceHolder,5.1,13.92,sphere,326,
776,140,140,0,3,1,Ag2Se,0.2,AgNO3,0.1,Se,9.12,OLA,0.23,TOP,0,PlaceHolder,0,PlaceHolder,0,PlaceHolder,0,PlaceHolder,0,PlaceHolder,0,PlaceHolder,5.49,14.38,sphere,325,
777,140,140,0,4,1,Ag2Se,0.2,AgNO3,0.1,Se,9.12,OLA,0.23,TOP,0,PlaceHolder,0,PlaceHolder,0,PlaceHolder,0,PlaceHolder,0,PlaceHolder,0,PlaceHolder,6.03,9.78,sphere,371,
778,140,140,0,5,1,Ag2Se,0.2,AgNO3,0.1,Se,9.12,OLA,0.23,TOP,0,PlaceHolder,0,PlaceHolder,0,PlaceHolder,0,PlaceHolder,0,PlaceHolder,0,PlaceHolder,6.35,9.13,sphere,298,
779,140,140,0,1,1,Ag2Se,1,AgNO3,0.5,Se,45.59,OLA,0.56,TOP,0,PlaceHolder,0,PlaceHolder,0,PlaceHolder,0,PlaceHolder,0,PlaceHolder,0,PlaceHolder,4.8,18.75,sphere,453,
780,140,140,0,3,1,Ag2Se,1,AgNO3,0.5,Se,45.59,OLA,0.56,TOP,0,PlaceHolder,0,PlaceHolder,0,PlaceHolder,0,PlaceHolder,0,PlaceHolder,0,PlaceHolder,5.7,15.78,sphere,424,
781,140,140,0,5,1,Ag2Se,1,AgNO3,0.5,Se,45.59,OLA,0.56,TOP,0,PlaceHolder,0,PlaceHolder,0,PlaceHolder,0,PlaceHolder,0,PlaceHolder,0,PlaceHolder,6.4,10.93,sphere,352,
782,140,140,0,10,1,Ag2Se,1,AgNO3,0.5,Se,45.59,OLA,0.56,TOP,0,PlaceHolder,0,PlaceHolder,0,PlaceHolder,0,PlaceHolder,0,PlaceHolder,0,PlaceHolder,7.6,9.21,sphere,338,
783,140,140,0,15,1,Ag2Se,1,AgNO3,0.5,Se,45.59,OLA,0.56,TOP,0,PlaceHolder,0,PlaceHolder,0,PlaceHolder,0,PlaceHolder,0,PlaceHolder,0,PlaceHolder,8.2,9.75,sphere,400,
784,140,140,0,30,1,Ag2Se,1,AgNO3,0.5,Se,45.59,OLA,0.56,TOP,0,PlaceHolder,0,PlaceHolder,0,PlaceHolder,0,PlaceHolder,0,PlaceHolder,0,PlaceHolder,8.9,8.98,sphere,343,
785,170,170,0,40,1,Ag2Se,0.2,AgAc,0.05,Se,24.315,OLA,0.4,TBP,8.35,DT,0,PlaceHolder,0,PlaceHolder,0,PlaceHolder,0,PlaceHolder,0,PlaceHolder,3.84,,sphere,,
786,170,170,0,60,1,Ag2Se,0.2,AgAc,0.05,Se,24.315,OLA,0.4,TBP,8.35,DT,0,PlaceHolder,0,PlaceHolder,0,PlaceHolder,0,PlaceHolder,0,PlaceHolder,4.58,7.86,sphere,100,
787,170,170,0,120,1,Ag2Se,0.2,AgAc,0.05,Se,24.315,OLA,0.4,TBP,8.35,DT,0,PlaceHolder,0,PlaceHolder,0,PlaceHolder,0,PlaceHolder,0,PlaceHolder,5.04,6.47,sphere,200,0.416666667
788,148,148,0,45,1,Ag2Se,0.4,AgAc,0.096,Se,50,ODE,0.32,TBP,16.7,DT,0,PlaceHolder,0,PlaceHolder,0,PlaceHolder,0,PlaceHolder,0,PlaceHolder,3.84,7.23,sphere,100,
789,155,155,0,80,1,Ag2Se,0.4,AgAc,0.144,Se,50,ODE,0.48,TBP,16.7,DT,0,PlaceHolder,0,PlaceHolder,0,PlaceHolder,0,PlaceHolder,0,PlaceHolder,4.22,16.78,sphere,100,
790,168,168,0,100,1,Ag2Se,0.4,AgAc,0.192,Se,50,ODE,0.641,TBP,16.7,DT,0,PlaceHolder,0,PlaceHolder,0,PlaceHolder,0,PlaceHolder,0,PlaceHolder,4.44,14.05,sphere,100,
791,160,160,0,90,1,Ag2Se,0.2,AgAc,0.05,Se,25,ODE,0.224,TOP,13.671,OT,0,PlaceHolder,0,PlaceHolder,0,PlaceHolder,0,PlaceHolder,0,PlaceHolder,4.53,6.4,sphere,,
792,160,160,0,90,1,Ag2Se,0.2,AgAc,0.05,Se,25,ODE,0.224,TOP,13.671,DT,0,PlaceHolder,0,PlaceHolder,0,PlaceHolder,0,PlaceHolder,0,PlaceHolder,4.46,8.07,sphere,,
793,160,160,0,90,1,Ag2Se,0.2,AgAc,0.05,Se,25,ODE,0.224,TOP,13.671,HDT,0,PlaceHolder,0,PlaceHolder,0,PlaceHolder,0,PlaceHolder,0,PlaceHolder,4.49,12.02,sphere,,
794,100,100,0,5,1,Ag2Se,0.2,AgNO3,0.2,NaBH4,0.2,Se,21.276,OLA,0,PlaceHolder,0,PlaceHolder,0,PlaceHolder,0,PlaceHolder,0,PlaceHolder,0,PlaceHolder,17.68,5,sphere,17,0.111111111
795,150,140,0,4,1,Ag2Se,4,AgNO3,4,Se,20.0598,OLA,17.936,TOP,20.174,TOPO,0,PlaceHolder,0,PlaceHolder,0,PlaceHolder,0,PlaceHolder,0,PlaceHolder,7.3,9.17,sphere,78,
796,130,130,0,0.25,1,Ag2Se,4,AgNO3,4,Se,20.0598,OLA,17.936,TOP,20.174,TOPO,0,PlaceHolder,0,PlaceHolder,0,PlaceHolder,0,PlaceHolder,0,PlaceHolder,2.9,16.75,sphere,78,
797,180,170,0,20,1,Ag2Se,2,AgCl,2,Se,20.0598,OLA,8.968,TOP,20.174,TOPO,0,PlaceHolder,0,PlaceHolder,0,PlaceHolder,0,PlaceHolder,0,PlaceHolder,10.77,12.24,sphere,45,
798,160,100,0,5,1,Ag2Te,0.6,AgAc,0.4,Te,62.5,ODE,16.01,TBP,15.75,OA,3.45,OT,0,PlaceHolder,0,PlaceHolder,0,PlaceHolder,0,PlaceHolder,3.3,15.15,sphere,,
799,160,100,0,2,1,Ag2Te,2,AgAc,0.08,Te,39.0625,ODE,2.02,OLA,3.34,TBP,8.04,OT,0,PlaceHolder,0,PlaceHolder,0,PlaceHolder,0,PlaceHolder,2,20,sphere,,
800,160,100,0,30,1,Ag2Te,2,AgAc,0.08,Te,39.0625,ODE,2.02,OLA,3.34,TBP,8.04,OT,0,PlaceHolder,0,PlaceHolder,0,PlaceHolder,0,PlaceHolder,2.7,11.11,sphere,,
801,160,150,0,40,1,Ag2Te,0.2,AgAc,0.08,Te,31.25,ODE,2.02,OLA,13.35,TBP,8.04,OT,0,PlaceHolder,0,PlaceHolder,0,PlaceHolder,0,PlaceHolder,5.9,13.55,sphere,,
802,191,150,0,5,1,Ag2Te,2,AgNO3,2,Te,40,ODE,20.04,ODA,8.96,TOP,20.17,OA,0,PlaceHolder,0,PlaceHolder,0,PlaceHolder,0,PlaceHolder,7,9.1,sphere,,
803,170,120,0,60,1,Ag2Te,0.2,AgAc,0.01,Te,15.625,ODE,0.67,TOP,1.49,OT,0,PlaceHolder,0,PlaceHolder,0,PlaceHolder,0,PlaceHolder,0,PlaceHolder,2.4,37.5,sphere,,
804,120,120,0,2,1,Ag2Te,0.2,AgAc,0.05,Te,0.4,TBP,49.41,DT,0,PlaceHolder,0,PlaceHolder,0,PlaceHolder,0,PlaceHolder,0,PlaceHolder,0,PlaceHolder,4.06,3.94,sphere,,
805,120,120,0,4,1,Ag2Te,0.1,AgAc,0.05,Te,0.4,TBP,49.41,DT,0,PlaceHolder,0,PlaceHolder,0,PlaceHolder,0,PlaceHolder,0,PlaceHolder,0,PlaceHolder,4.9,1.43,sphere,,
806,120,120,0,10,1,Ag2Te,0.2,AgAc,0.05,Te,0.4,TBP,48.85,DT,0,PlaceHolder,0,PlaceHolder,0,PlaceHolder,0,PlaceHolder,0,PlaceHolder,0,PlaceHolder,8.24,15.04,sphere,,
807,170,100,0,40,1,Ag2Te,0.14,AgAc,0.07,ZnAc2,0.035,Te,14.6875,ODE,0.67,TOP,1.49,OT,0,PlaceHolder,0,PlaceHolder,0,PlaceHolder,0,PlaceHolder,4.92,14.02,sphere,300,
808,160,160,0,10,1,Ag2Te,0.1,AgNO3,0.075,Te,14.95,OLA,1.29,TOP,1.58,OA,0,PlaceHolder,0,PlaceHolder,0,PlaceHolder,0,PlaceHolder,0,PlaceHolder,4,25,sphere,33,
809,160,160,0,3,1,Ag2Te,5,AgCl,2.5,Te,30.39,OLA,16.82,TOP,0,PlaceHolder,0,PlaceHolder,0,PlaceHolder,0,PlaceHolder,0,PlaceHolder,0,PlaceHolder,10,10,rectangle,,
810,180,180,0,20,1,Ag2Te,2,AgNO3,1,TeO2,30.394,OLA,8.35,DT,0,PlaceHolder,0,PlaceHolder,0,PlaceHolder,0,PlaceHolder,0,PlaceHolder,0,PlaceHolder,6.98,11.49,sphere,363,0.246305419
811,110,110,0,10,1,Ag2Te,1,AgNO3,0.5,Te,30.394,OLA,1.121,TOP,1,DT,0,PlaceHolder,0,PlaceHolder,0,PlaceHolder,0,PlaceHolder,0,PlaceHolder,21.71,44.45,rectangle,79,0.344827586
812,190,190,0,2,1,Ag2Te,1,AgNO3,0.5,Te,30.394,OLA,1.121,TOP,1,DT,0,PlaceHolder,0,PlaceHolder,0,PlaceHolder,0,PlaceHolder,0,PlaceHolder,12.7,20.11,sphere,166,0.25
813,170,170,0,10,1,Ag2Te,1,AgNO3,0.5,Te,30.394,OLA,1.121,TOP,1,DT,0,PlaceHolder,0,PlaceHolder,0,PlaceHolder,0,PlaceHolder,0,PlaceHolder,8.08,12.16,sphere,458,0.25
814,180,180,0,15,1,Cu2Te,1.4,CuCl2,1,TeO2,30.39,OLA,8.35,DT,0,PlaceHolder,0,PlaceHolder,0,PlaceHolder,0,PlaceHolder,0,PlaceHolder,0,PlaceHolder,4.74,9.52,cube,,
815,175,175,0,2,1,Cu2Te,1,Cu(acac)2,0.5,Te,1.55,TOP,31.51,OA,20.88,DT,0,PlaceHolder,0,PlaceHolder,0,PlaceHolder,0,PlaceHolder,0,PlaceHolder,10.1,6.93,sphere,100,
816,160,160,0,2,1,Cu2Te,1,Cu(acac)2,0.5,Te,1.55,TOP,31.51,OA,20.88,DT,0,PlaceHolder,0,PlaceHolder,0,PlaceHolder,0,PlaceHolder,0,PlaceHolder,7.05,13.94,Irregular shape,139,0.471698113
817,200,200,0,2,1,Cu2Te,1,Cu(acac)2,0.5,Te,1.55,TOP,31.51,OA,20.88,DT,0,PlaceHolder,0,PlaceHolder,0,PlaceHolder,0,PlaceHolder,0,PlaceHolder,7.21,7.38,sphere,2597,0.847457627
818,180,180,0,2,1,Cu2Te,1,Cu(acac)2,0.75,Te,1.47,TOP,31.51,OA,20.88,DT,0,PlaceHolder,0,PlaceHolder,0,PlaceHolder,0,PlaceHolder,0,PlaceHolder,12,,sphere,100,
819,180,180,0,2,1,Cu2Te,1,Cu(acac)2,0.5,Te,1.55,TOP,31.51,OA,14.78,ODT,0,PlaceHolder,0,PlaceHolder,0,PlaceHolder,0,PlaceHolder,0,PlaceHolder,2.5,,Irregular shape,100,
820,180,180,0,60,1,Cu2Te,0.2,CuCl,0.1,Te,19.756,OLA,6.263,DT,0,PlaceHolder,0,PlaceHolder,0,PlaceHolder,0,PlaceHolder,0,PlaceHolder,0,PlaceHolder,6.1,8.19,sphere,,
821,250,250,0,10,1,Cu2Te,0.2,CuCl,0.04,Te,22.5097,TOP,0,PlaceHolder,0,PlaceHolder,0,PlaceHolder,0,PlaceHolder,0,PlaceHolder,0,PlaceHolder,0,PlaceHolder,85.08,8.88,cube,,
822,250,250,0,5,1,Cu2Te,0.2,CuCl,0.04,Te,22.5097,TOP,0,PlaceHolder,0,PlaceHolder,0,PlaceHolder,0,PlaceHolder,0,PlaceHolder,0,PlaceHolder,0,PlaceHolder,61.16,21.95,cube,,
823,250,250,0,6,1,Cu2Te,0.2,CuCl,0.04,Te,22.5097,TOP,0,PlaceHolder,0,PlaceHolder,0,PlaceHolder,0,PlaceHolder,0,PlaceHolder,0,PlaceHolder,0,PlaceHolder,78.65,21.66,cube,,
824,250,250,0,8,1,Cu2Te,0.2,CuCl,0.04,Te,22.5097,TOP,0,PlaceHolder,0,PlaceHolder,0,PlaceHolder,0,PlaceHolder,0,PlaceHolder,0,PlaceHolder,0,PlaceHolder,84.4,25.13,cube,,
825,250,250,0,10,1,Cu2Te,0.2,CuCl,0.04,Te,44.9307,TOP,0,PlaceHolder,0,PlaceHolder,0,PlaceHolder,0,PlaceHolder,0,PlaceHolder,0,PlaceHolder,0,PlaceHolder,60.7,14.99,Irregular shape,,
826,250,250,0,10,1,Cu2Te,0.2,CuCl,0.04,Te,9.0577,TOP,0,PlaceHolder,0,PlaceHolder,0,PlaceHolder,0,PlaceHolder,0,PlaceHolder,0,PlaceHolder,0,PlaceHolder,93.2,33.41,cube,,
827,250,250,0,10,1,Cu2Te,0.2,CuCl,0.04,Te,2.3317,TOP,0,PlaceHolder,0,PlaceHolder,0,PlaceHolder,0,PlaceHolder,0,PlaceHolder,0,PlaceHolder,0,PlaceHolder,117.46,48.99,cube,,
828,230,230,0,10,1,Cu2Te,0.2,CuCl,0.04,Te,22.5097,TOP,0,PlaceHolder,0,PlaceHolder,0,PlaceHolder,0,PlaceHolder,0,PlaceHolder,0,PlaceHolder,0,PlaceHolder,62.06,25.27,cube,,
829,250,250,0,10,1,Cu2Te,0.2,CuCl,0.02,Te,22.4648,TOP,0,PlaceHolder,0,PlaceHolder,0,PlaceHolder,0,PlaceHolder,0,PlaceHolder,0,PlaceHolder,0,PlaceHolder,82.15,23.49,cube,,
830,110,110,0,6,1,HgSe,0.2,HgCl2,0.2,Selenourea,30.394,OLA,0,PlaceHolder,0,PlaceHolder,0,PlaceHolder,0,PlaceHolder,0,PlaceHolder,0,PlaceHolder,0,PlaceHolder,5.8,5,sphere,,
831,80,80,0,5,1,HgSe,0.2,HgCl2,0.2,Selenourea,30.394,OLA,0,PlaceHolder,0,PlaceHolder,0,PlaceHolder,0,PlaceHolder,0,PlaceHolder,0,PlaceHolder,0,PlaceHolder,4.4,,sphere,,
832,110,110,0,1,1,HgSe,1.57,HgAc2,1,Se,75.98,OLA,2.24,TOP,31.51,OA,0,PlaceHolder,0,PlaceHolder,0,PlaceHolder,0,PlaceHolder,0,PlaceHolder,5.2,13.46,sphere,497,
833,100,100,0,6,1,HgSe,0.6,HgAc2,300,Se,18.24,OLA,672.62,TOP,6.3,OA,0,PlaceHolder,0,PlaceHolder,0,PlaceHolder,0,PlaceHolder,0,PlaceHolder,7.6,12,sphere,355,
834,95,95,0,16,1,HgSe,0.13,HgCl2,0.2,Selenourea,15.2,OLA,0,PlaceHolder,0,PlaceHolder,0,PlaceHolder,0,PlaceHolder,0,PlaceHolder,0,PlaceHolder,0,PlaceHolder,7.5,6.67,sphere,,
835,80,80,0,1,1,HgSe,1.57,HgAc2,1.6,Se,75.98,OLA,3.59,TOP,31.51,OA,0,PlaceHolder,0,PlaceHolder,0,PlaceHolder,0,PlaceHolder,0,PlaceHolder,4.5,11.11,sphere,,
836,80,80,0,4,1,HgSe,1.57,HgAc2,1.6,Se,75.98,OLA,3.59,TOP,31.51,OA,0,PlaceHolder,0,PlaceHolder,0,PlaceHolder,0,PlaceHolder,0,PlaceHolder,5.8,8.62,sphere,,
837,90,90,0,6,1,HgSe,0.31,HgAc2,0.91,SeS2,36.47,OLA,12.6,OA,0,PlaceHolder,0,PlaceHolder,0,PlaceHolder,0,PlaceHolder,0,PlaceHolder,0,PlaceHolder,20.95,33.68,sphere,9,0.141843972
838,120,120,0,20,1,HgSe,0.31,HgAc2,0.91,SeS2,36.47,OLA,12.6,OA,0,PlaceHolder,0,PlaceHolder,0,PlaceHolder,0,PlaceHolder,0,PlaceHolder,0,PlaceHolder,15.53,21.76,sphere,55,0.236966825
839,100,100,0,5,1,HgSe,0.94,HgAc2,0.9,Se,91.18,OLA,2.02,TOP,37.81,OA,0,PlaceHolder,0,PlaceHolder,0,PlaceHolder,0,PlaceHolder,0,PlaceHolder,8,8.75,sphere,54,
840,100,100,0,30,1,HgSe,0.94,HgAc2,0.9,Se,91.18,OLA,2.02,TOP,37.81,OA,0,PlaceHolder,0,PlaceHolder,0,PlaceHolder,0,PlaceHolder,0,PlaceHolder,9,11.11,sphere,54,
841,100,100,0,60,1,HgSe,0.94,HgAc2,0.9,Se,91.18,OLA,2.02,TOP,37.81,OA,0,PlaceHolder,0,PlaceHolder,0,PlaceHolder,0,PlaceHolder,0,PlaceHolder,9.6,13.54,sphere,51,
842,90,90,0,4,1,HgSe,1.57,HgAc2,1.6,Se,75.98,OLA,3.59,TOP,31.51,OA,0,PlaceHolder,0,PlaceHolder,0,PlaceHolder,0,PlaceHolder,0,PlaceHolder,5,14,sphere,,
843,250,250,0,3,1,HgSe,0.1,HgI2,1,NaBH4,0.1,Se,30.394,OLA,0,PlaceHolder,0,PlaceHolder,0,PlaceHolder,0,PlaceHolder,0,PlaceHolder,0,PlaceHolder,17.02,20.96,Irregular shape,80,0.229885057
844,250,250,0,3,1,HgSe,0.1,HgCl2,1,NaBH4,0.1,Se,30.394,OLA,0,PlaceHolder,0,PlaceHolder,0,PlaceHolder,0,PlaceHolder,0,PlaceHolder,0,PlaceHolder,50.34,54.94,Irregular shape,18,0.458715596
845,60,60,0,3,1,HgTe,1.26,HgCl2,0.315,Te,140.72,OLA,1.41,TOP,0,PlaceHolder,0,PlaceHolder,0,PlaceHolder,0,PlaceHolder,0,PlaceHolder,0,PlaceHolder,5.5,7.27,sphere,100,
846,70,70,0,3,1,HgTe,1.26,HgCl2,0.315,Te,140.72,OLA,1.41,TOP,0,PlaceHolder,0,PlaceHolder,0,PlaceHolder,0,PlaceHolder,0,PlaceHolder,0,PlaceHolder,4.97,5.97,triangle,99,
847,80,80,0,3,1,HgTe,1.26,HgCl2,0.315,Te,140.72,OLA,1.41,TOP,0,PlaceHolder,0,PlaceHolder,0,PlaceHolder,0,PlaceHolder,0,PlaceHolder,0,PlaceHolder,6.76,8.79,triangle,100,
848,90,90,0,3,1,HgTe,1.26,HgCl2,0.315,Te,140.72,OLA,1.41,TOP,0,PlaceHolder,0,PlaceHolder,0,PlaceHolder,0,PlaceHolder,0,PlaceHolder,0,PlaceHolder,7.42,7.4,triangle,98,
849,100,100,0,3,1,HgTe,1.26,HgCl2,0.315,Te,140.72,OLA,1.41,TOP,0,PlaceHolder,0,PlaceHolder,0,PlaceHolder,0,PlaceHolder,0,PlaceHolder,0,PlaceHolder,8.24,8.82,triangle,100,
850,110,110,0,3,1,HgTe,1.26,HgCl2,0.315,Te,140.72,OLA,1.41,TOP,0,PlaceHolder,0,PlaceHolder,0,PlaceHolder,0,PlaceHolder,0,PlaceHolder,0,PlaceHolder,9.43,8.66,triangle,98,
851,100,100,0,1,1,HgTe,0.1,HgCl2,0.05,(TMS)2Te,12.16,OLA,0,PlaceHolder,0,PlaceHolder,0,PlaceHolder,0,PlaceHolder,0,PlaceHolder,0,PlaceHolder,0,PlaceHolder,4.8,8.33,sphere,,
852,100,100,0,1,1,HgTe,0.2,HgCl2,0.1,(TMS)2Te,12.16,OLA,0,PlaceHolder,0,PlaceHolder,0,PlaceHolder,0,PlaceHolder,0,PlaceHolder,0,PlaceHolder,0,PlaceHolder,5.9,10.17,sphere,,
853,100,100,0,1,1,HgTe,0.4,HgCl2,0.2,(TMS)2Te,12.16,OLA,0,PlaceHolder,0,PlaceHolder,0,PlaceHolder,0,PlaceHolder,0,PlaceHolder,0,PlaceHolder,0,PlaceHolder,7.1,7.04,sphere,,
854,120,120,0,1,1,HgTe,0.1,HgCl2,0.05,(TMS)2Te,12.16,OLA,0,PlaceHolder,0,PlaceHolder,0,PlaceHolder,0,PlaceHolder,0,PlaceHolder,0,PlaceHolder,0,PlaceHolder,8,11.25,sphere,,
855,120,120,0,10,1,HgTe,0.1,HgCl2,0.05,(TMS)2Te,12.16,OLA,0,PlaceHolder,0,PlaceHolder,0,PlaceHolder,0,PlaceHolder,0,PlaceHolder,0,PlaceHolder,0,PlaceHolder,9.6,11.45,sphere,,
856,120,120,0,10,1,HgTe,0.2,HgCl2,0.05,(TMS)2Te,12.16,OLA,0,PlaceHolder,0,PlaceHolder,0,PlaceHolder,0,PlaceHolder,0,PlaceHolder,0,PlaceHolder,0,PlaceHolder,11.5,8.69,sphere,,
857,70,70,0,5,1,HgTe,0.5,HgCl2,0.25,(TMS)2Te,63.83,OLA,0,PlaceHolder,0,PlaceHolder,0,PlaceHolder,0,PlaceHolder,0,PlaceHolder,0,PlaceHolder,0,PlaceHolder,5.6,10.71,sphere,,
858,80,80,0,5,1,HgTe,0.5,HgCl2,0.25,(TMS)2Te,63.83,OLA,0,PlaceHolder,0,PlaceHolder,0,PlaceHolder,0,PlaceHolder,0,PlaceHolder,0,PlaceHolder,0,PlaceHolder,7.6,10.52,sphere,,
859,90,90,0,5,1,HgTe,0.5,HgCl2,0.25,(TMS)2Te,63.83,OLA,0,PlaceHolder,0,PlaceHolder,0,PlaceHolder,0,PlaceHolder,0,PlaceHolder,0,PlaceHolder,0,PlaceHolder,8.1,9.87,sphere,,
860,100,100,0,5,1,HgTe,0.5,HgCl2,0.25,(TMS)2Te,63.83,OLA,0,PlaceHolder,0,PlaceHolder,0,PlaceHolder,0,PlaceHolder,0,PlaceHolder,0,PlaceHolder,0,PlaceHolder,8.9,10.11,sphere,,
861,110,110,0,5,1,HgTe,0.5,HgCl2,0.25,(TMS)2Te,63.83,OLA,0,PlaceHolder,0,PlaceHolder,0,PlaceHolder,0,PlaceHolder,0,PlaceHolder,0,PlaceHolder,0,PlaceHolder,10,11,sphere,,
862,120,120,0,5,1,HgTe,0.5,HgCl2,0.375,(TMS)2Te,63.83,OLA,0,PlaceHolder,0,PlaceHolder,0,PlaceHolder,0,PlaceHolder,0,PlaceHolder,0,PlaceHolder,0,PlaceHolder,13,8.46,sphere,,
863,180,180,0,3,1,HgTe,0.1,HgCl2,0.1,Te,30.09,OLA,0.224,TOP,0,PlaceHolder,0,PlaceHolder,0,PlaceHolder,0,PlaceHolder,0,PlaceHolder,0,PlaceHolder,13.88,17.26,sphere,259,
864,220,220,0,3,1,HgTe,0.1,HgCl2,0.1,Te,30.09,OLA,0.224,TOP,0,PlaceHolder,0,PlaceHolder,0,PlaceHolder,0,PlaceHolder,0,PlaceHolder,0,PlaceHolder,18.54,21.53,sphere,213,
865,250,250,0,3,1,HgTe,0.1,HgCl2,0.1,Te,30.09,OLA,0.224,TOP,0,PlaceHolder,0,PlaceHolder,0,PlaceHolder,0,PlaceHolder,0,PlaceHolder,0,PlaceHolder,76.36,34.19,Irregular shape,281,
866,300,300,0,3,1,HgTe,0.1,HgCl2,0.1,Te,30.09,OLA,0.224,TOP,0,PlaceHolder,0,PlaceHolder,0,PlaceHolder,0,PlaceHolder,0,PlaceHolder,0,PlaceHolder,198.83,33.89,Irregular shape,197,
867,180,180,0,3,1,HgTe,0.1,HgBr2,0.1,Te,30.09,OLA,0.224,TOP,0,PlaceHolder,0,PlaceHolder,0,PlaceHolder,0,PlaceHolder,0,PlaceHolder,0,PlaceHolder,8.61,17.49,triangle,203,
868,220,220,0,3,1,HgTe,0.1,HgBr2,0.1,Te,30.09,OLA,0.224,TOP,0,PlaceHolder,0,PlaceHolder,0,PlaceHolder,0,PlaceHolder,0,PlaceHolder,0,PlaceHolder,21.11,20.28,sphere,180,
869,250,250,0,3,1,HgTe,0.1,HgBr2,0.1,Te,30.09,OLA,0.224,TOP,0,PlaceHolder,0,PlaceHolder,0,PlaceHolder,0,PlaceHolder,0,PlaceHolder,0,PlaceHolder,59.6,32.65,Irregular shape,222,
870,300,300,0,3,1,HgTe,0.1,HgBr2,0.1,Te,30.09,OLA,0.224,TOP,0,PlaceHolder,0,PlaceHolder,0,PlaceHolder,0,PlaceHolder,0,PlaceHolder,0,PlaceHolder,155.7,26.48,Irregular shape,246,
871,180,180,0,3,1,HgTe,0.1,HgI2,0.1,Te,30.09,OLA,0.224,TOP,0,PlaceHolder,0,PlaceHolder,0,PlaceHolder,0,PlaceHolder,0,PlaceHolder,0,PlaceHolder,13.13,16.41,triangle,279,
872,220,220,0,3,1,HgTe,0.1,HgI2,0.1,Te,30.09,OLA,0.224,TOP,0,PlaceHolder,0,PlaceHolder,0,PlaceHolder,0,PlaceHolder,0,PlaceHolder,0,PlaceHolder,17.48,30.12,Irregular shape,227,
873,250,250,0,3,1,HgTe,0.1,HgI2,0.1,Te,30.09,OLA,0.224,TOP,0,PlaceHolder,0,PlaceHolder,0,PlaceHolder,0,PlaceHolder,0,PlaceHolder,0,PlaceHolder,26.33,28.61,Irregular shape,315,
874,300,300,0,3,1,HgTe,0.1,HgI2,0.1,Te,30.09,OLA,0.224,TOP,0,PlaceHolder,0,PlaceHolder,0,PlaceHolder,0,PlaceHolder,0,PlaceHolder,0,PlaceHolder,52.92,25.9,Irregular shape,438,
875,100,100,0,1,1,HgTe,0.3,HgCl2,0.1,Te,15.197,OLA,0.224,TOP,0.096,DT,0,PlaceHolder,0,PlaceHolder,0,PlaceHolder,0,PlaceHolder,0,PlaceHolder,9.91,6.27,Irregular shape,148,0.689655172
876,97,97,0,10,1,HgTe,0.15,HgCl2,0.15,Te,14.954,OLA,0.336,TOP,0,PlaceHolder,0,PlaceHolder,0,PlaceHolder,0,PlaceHolder,0,PlaceHolder,0,PlaceHolder,10.68,22.81,triangle,67,0.223214286
877,180,180,0,30,1,SnS,1,SnCl2,1,TTA,15.625,ODE,21.276,OLA,2.0876,DT,0,PlaceHolder,0,PlaceHolder,0,PlaceHolder,0,PlaceHolder,0,PlaceHolder,10.7,6.03,sphere,,
878,80,150,,30,1,SnS,1,SnCl2,1,TTA,15.625,ODE,21.276,OLA,4.175,DT,0,PlaceHolder,0,PlaceHolder,0,PlaceHolder,0,PlaceHolder,0,PlaceHolder,14.3,15.87,rod,87,0.216450216
879,80,180,,30,1,SnS,1,SnCl2,1,TTA,15.625,ODE,21.276,OLA,4.175,DT,0,PlaceHolder,0,PlaceHolder,0,PlaceHolder,0,PlaceHolder,0,PlaceHolder,81.34,32.21,Irregular shape,41,0.862068966
880,100,100,0,5,1,SnS-2,1,SnCl2,0.5,TTA,12.5,ODE,7.598,OLA,6.726,TOP,7.1,OA,0,PlaceHolder,0,PlaceHolder,0,PlaceHolder,0,PlaceHolder,9.5,18.94,sphere,,
881,100,100,0,8,1,SnS-2,1,SnCl2,0.5,TTA,12.5,ODE,7.598,OLA,6.726,TOP,7.1,OA,0,PlaceHolder,0,PlaceHolder,0,PlaceHolder,0,PlaceHolder,10.4,18.26,sphere,,
882,100,100,0,10,1,SnS-2,1,SnCl2,0.5,TTA,12.5,ODE,7.598,OLA,6.726,TOP,7.1,OA,0,PlaceHolder,0,PlaceHolder,0,PlaceHolder,0,PlaceHolder,11.9,15.96,sphere,,
883,100,100,0,15,1,SnS-2,1,SnCl2,0.5,TTA,12.5,ODE,7.598,OLA,6.726,TOP,7.1,OA,0,PlaceHolder,0,PlaceHolder,0,PlaceHolder,0,PlaceHolder,14.2,13.38,sphere,,
884,100,100,0,5,1,SnS-2,1,SnCl2,0.5,TTA,12.5,ODE,12.157,OLA,0,PlaceHolder,0,PlaceHolder,0,PlaceHolder,0,PlaceHolder,0,PlaceHolder,0,PlaceHolder,4.6,17.39,sphere,,
885,100,100,0,10,1,SnS-2,1,SnCl2,0.5,TTA,12.5,ODE,12.157,OLA,0,PlaceHolder,0,PlaceHolder,0,PlaceHolder,0,PlaceHolder,0,PlaceHolder,0,PlaceHolder,4.8,14.58,sphere,,
886,100,100,0,15,1,SnS-2,1,SnCl2,0.5,TTA,12.5,ODE,12.157,OLA,0,PlaceHolder,0,PlaceHolder,0,PlaceHolder,0,PlaceHolder,0,PlaceHolder,0,PlaceHolder,5.1,15.68,sphere,,
887,100,100,0,20,1,SnS-2,1,SnCl2,0.5,TTA,12.5,ODE,12.157,OLA,0,PlaceHolder,0,PlaceHolder,0,PlaceHolder,0,PlaceHolder,0,PlaceHolder,0,PlaceHolder,6.2,12.9,sphere,,
888,120,120,0,15,1,SnS-2,1,SnCl2,0.5,TTA,12.5,ODE,12.157,OLA,0,PlaceHolder,0,PlaceHolder,0,PlaceHolder,0,PlaceHolder,0,PlaceHolder,0,PlaceHolder,5.8,13.79,sphere,,
889,120,120,0,20,1,SnS-2,1,SnCl2,0.5,TTA,12.5,ODE,12.157,OLA,0,PlaceHolder,0,PlaceHolder,0,PlaceHolder,0,PlaceHolder,0,PlaceHolder,0,PlaceHolder,6.4,14.06,sphere,,
890,120,120,0,60,1,SnS-2,1,SnCl2,0.5,TTA,12.5,ODE,12.157,OLA,0,PlaceHolder,0,PlaceHolder,0,PlaceHolder,0,PlaceHolder,0,PlaceHolder,0,PlaceHolder,8,12.5,sphere,,
891,120,120,0,90,1,SnS-2,1,SnCl2,0.5,TTA,12.5,ODE,12.157,OLA,0,PlaceHolder,0,PlaceHolder,0,PlaceHolder,0,PlaceHolder,0,PlaceHolder,0,PlaceHolder,13.1,11.45,sphere,,
892,120,120,0,60,1,SnS-2,2,SnCl2,1,TTA,12.5,ODE,12.157,OLA,0,PlaceHolder,0,PlaceHolder,0,PlaceHolder,0,PlaceHolder,0,PlaceHolder,0,PlaceHolder,8.5,14.11,sphere,,
893,100,100,0,60,1,SnS,2,SnCl2,1,TTA,15.625,ODE,15.2,OLA,13.4,TOP,14.2,OA,0,PlaceHolder,0,PlaceHolder,0,PlaceHolder,0,PlaceHolder,13.27,20.4,sphere,3770,
894,100,100,0,60,1,SnS,2,Sn[N(SiMe3)2]2,1,TTA,15.625,ODE,15.2,OLA,13.4,TOP,14.2,OA,0,PlaceHolder,0,PlaceHolder,0,PlaceHolder,0,PlaceHolder,6.81,40.51,Irregular shape,2613,
895,100,100,0,60,1,SnS,2,SnCl2,1,(TMS)2S,15.625,ODE,15.2,OLA,13.4,TOP,14.2,OA,0,PlaceHolder,0,PlaceHolder,0,PlaceHolder,0,PlaceHolder,7.21,26.46,sphere,4319,
896,100,100,0,60,1,SnS,2,Sn[N(SiMe3)2]2,1,S,15.625,ODE,15.2,OLA,13.4,TOP,14.2,OA,0,PlaceHolder,0,PlaceHolder,0,PlaceHolder,0,PlaceHolder,18.06,28.41,sphere,1016,
897,100,100,0,60,1,SnS,2,SnCl2,1,S,15.625,ODE,15.2,OLA,13.4,TOP,14.2,OA,0,PlaceHolder,0,PlaceHolder,0,PlaceHolder,0,PlaceHolder,6.86,44.55,Irregular shape,1260,
898,220,216,0,22,1,SnS,0.25,SnCl2,8.35,DT,31.25,ODE,6.0787,OLA,3.15,OA,0,PlaceHolder,0,PlaceHolder,0,PlaceHolder,0,PlaceHolder,0,PlaceHolder,100.09,25.35,cube,17,0.653594771
899,200,193,0,45,1,SnS,0.25,SnCl2,11.484,OT,31.25,ODE,3.0393,OLA,1.575,OA,0,PlaceHolder,0,PlaceHolder,0,PlaceHolder,0,PlaceHolder,0,PlaceHolder,72.76,20.4,rhombus,32,0.869565217
900,320,280,0,60,1,CoP2,0.5,Co(acac)2,6.7262,TOP,18.75,ODE,18.236,OLA,1.575,OA,0,PlaceHolder,0,PlaceHolder,0,PlaceHolder,0,PlaceHolder,0,PlaceHolder,18,11.11,sphere,,
901,30,30,0,30,1,HgS,0.3,HgCl2,0.3,TTA,31.305,OLA,0,PlaceHolder,0,PlaceHolder,0,PlaceHolder,0,PlaceHolder,0,PlaceHolder,0,PlaceHolder,0,PlaceHolder,6.4,20.31,sphere,,
902,90,90,0,31,1,HgS,0.59,HgCl2,0.086,(TMS)2S,0.625,ODE,12.157,OLA,0,PlaceHolder,0,PlaceHolder,0,PlaceHolder,0,PlaceHolder,0,PlaceHolder,0,PlaceHolder,5.7,22.8,sphere,200,
903,90,90,0,16,1,HgS,0.59,HgCl2,0.094,(TMS)2S,0.625,ODE,24.315,OLA,0,PlaceHolder,0,PlaceHolder,0,PlaceHolder,0,PlaceHolder,0,PlaceHolder,0,PlaceHolder,4.4,13.63,sphere,170,
904,100,95,0,5,1,SnSe,13.2,SnCl2,6.6,Se,364.724,OLA,27.556,DT,0,PlaceHolder,0,PlaceHolder,0,PlaceHolder,0,PlaceHolder,0,PlaceHolder,0,PlaceHolder,7,31.42,Irregular shape,,
905,80,80,0,5,1,SnSe,0.49,SnI2,1,Na2Se,125.821,FA,0,PlaceHolder,0,PlaceHolder,0,PlaceHolder,0,PlaceHolder,0,PlaceHolder,0,PlaceHolder,0,PlaceHolder,7.6,15.79,Irregular shape,,
906,165,150,0,0.5,1,SnSe,0.25,SnCl2,0.25,Se,31.25,ODE,12.157,OLA,11.028,OA,0,PlaceHolder,0,PlaceHolder,0,PlaceHolder,0,PlaceHolder,0,PlaceHolder,7.5,13.33,sphere,120,
907,170,162,0,0.5,1,SnSe,0.25,SnCl2,0.25,Se,31.25,ODE,12.157,OLA,11.028,OA,0,PlaceHolder,0,PlaceHolder,0,PlaceHolder,0,PlaceHolder,0,PlaceHolder,9.2,11.95,sphere,120,
908,150,146,0,0.5,1,SnSe,0.25,SnCl2,0.1,Se,31.25,ODE,15.197,OLA,3.151,OA,0,PlaceHolder,0,PlaceHolder,0,PlaceHolder,0,PlaceHolder,0,PlaceHolder,7.2,16.67,sphere,120,
909,65,65,0,2,1,SnSe,2,Sn[N(SiMe3)2]2,2,Se,70.575,OLA,4.484,TOP,9.453,OA,0,PlaceHolder,0,PlaceHolder,0,PlaceHolder,0,PlaceHolder,0,PlaceHolder,4.19,21.77,sphere,143,
910,75,75,0,2,1,SnSe,2,Sn[N(SiMe3)2]2,2,Se,70.575,OLA,4.484,TOP,9.453,OA,0,PlaceHolder,0,PlaceHolder,0,PlaceHolder,0,PlaceHolder,0,PlaceHolder,4.28,15.95,sphere,143,
911,85,85,0,2,1,SnSe,2,Sn[N(SiMe3)2]2,2,Se,70.575,OLA,4.484,TOP,9.453,OA,0,PlaceHolder,0,PlaceHolder,0,PlaceHolder,0,PlaceHolder,0,PlaceHolder,4.49,22.7,sphere,143,
912,95,95,0,2,1,SnSe,2,Sn[N(SiMe3)2]2,2,Se,70.575,OLA,4.484,TOP,9.453,OA,0,PlaceHolder,0,PlaceHolder,0,PlaceHolder,0,PlaceHolder,0,PlaceHolder,5.04,25.92,sphere,143,
913,105,105,0,2,1,SnSe,2,Sn[N(SiMe3)2]2,2,Se,70.575,OLA,4.484,TOP,9.453,OA,0,PlaceHolder,0,PlaceHolder,0,PlaceHolder,0,PlaceHolder,0,PlaceHolder,5.91,17.95,sphere,143,
914,115,115,0,2,1,SnSe,2,Sn[N(SiMe3)2]2,2,Se,70.575,OLA,4.484,TOP,9.453,OA,0,PlaceHolder,0,PlaceHolder,0,PlaceHolder,0,PlaceHolder,0,PlaceHolder,5.75,20.03,sphere,143,
915,125,125,0,2,1,SnSe,2,Sn[N(SiMe3)2]2,2,Se,70.575,OLA,4.484,TOP,9.453,OA,0,PlaceHolder,0,PlaceHolder,0,PlaceHolder,0,PlaceHolder,0,PlaceHolder,7.69,21.51,sphere,143,
916,135,135,0,2,1,SnSe,2,Sn[N(SiMe3)2]2,2,Se,70.575,OLA,4.484,TOP,9.453,OA,0,PlaceHolder,0,PlaceHolder,0,PlaceHolder,0,PlaceHolder,0,PlaceHolder,6.36,22.69,sphere,143,
917,145,145,0,2,1,SnSe,2,Sn[N(SiMe3)2]2,2,Se,70.575,OLA,4.484,TOP,9.453,OA,0,PlaceHolder,0,PlaceHolder,0,PlaceHolder,0,PlaceHolder,0,PlaceHolder,7.36,21.91,sphere,143,
918,155,155,0,2,1,SnSe,2,Sn[N(SiMe3)2]2,2,Se,70.575,OLA,4.484,TOP,9.453,OA,0,PlaceHolder,0,PlaceHolder,0,PlaceHolder,0,PlaceHolder,0,PlaceHolder,8.91,23.94,sphere,143,
919,125,125,0,2,1,SnSe,2,Sn[N(SiMe3)2]2,2,Se,70.575,OLA,4.484,TOP,40,OA,0,PlaceHolder,0,PlaceHolder,0,PlaceHolder,0,PlaceHolder,0,PlaceHolder,6.46,25.07,sphere,72,
920,125,125,0,2,1,SnSe,2,Sn[N(SiMe3)2]2,2,Se,70.575,OLA,4.484,TOP,20,OA,0,PlaceHolder,0,PlaceHolder,0,PlaceHolder,0,PlaceHolder,0,PlaceHolder,7.64,22.43,sphere,155,
921,125,125,0,2,1,SnSe,2,Sn[N(SiMe3)2]2,2,Se,70.575,OLA,4.484,TOP,10,OA,0,PlaceHolder,0,PlaceHolder,0,PlaceHolder,0,PlaceHolder,0,PlaceHolder,7.84,21.03,sphere,113,
922,125,125,0,2,1,SnSe,2,Sn[N(SiMe3)2]2,2,Se,70.575,OLA,4.484,TOP,5,OA,0,PlaceHolder,0,PlaceHolder,0,PlaceHolder,0,PlaceHolder,0,PlaceHolder,7.38,17.2,sphere,110,
923,125,125,0,2,1,SnSe,2,Sn[N(SiMe3)2]2,2,Se,70.575,OLA,4.484,TOP,2,OA,0,PlaceHolder,0,PlaceHolder,0,PlaceHolder,0,PlaceHolder,0,PlaceHolder,7.7,21.41,sphere,143,
924,300,270,0,30,1,InAs,1,InAc3,0.5,(TMS)3As,18.75,ODE,3,OA,0,PlaceHolder,0,PlaceHolder,0,PlaceHolder,0,PlaceHolder,0,PlaceHolder,0,PlaceHolder,2.54,16.53,Irregular shape,50,
925,25,25,0,10,1,InAs,5,InAc3,2.5,(TMS)3As,93.75,ODE,15,OA,0,PlaceHolder,0,PlaceHolder,0,PlaceHolder,0,PlaceHolder,0,PlaceHolder,0,PlaceHolder,1.84,29.89,Irregular shape,50,
926,190,190,0,60,1,InAs,0.9,InCl3,4.4,ZnCl2,0.9,(NMe2)3As,15,OLA,2.7,(NMe2)3P,0,PlaceHolder,0,PlaceHolder,0,PlaceHolder,0,PlaceHolder,0,PlaceHolder,3.4,14.7,sphere,200,
927,220,220,0,10,1,In2S3,1,InCl3,1.5,S,45.59,OLA,0,PlaceHolder,0,PlaceHolder,0,PlaceHolder,0,PlaceHolder,0,PlaceHolder,0,PlaceHolder,0,PlaceHolder,18,11.11,sphere,,
928,25,215,0,60,1,In2S3,0.9,InCl3,1.35,S,27.354,OLA,0,PlaceHolder,0,PlaceHolder,0,PlaceHolder,0,PlaceHolder,0,PlaceHolder,0,PlaceHolder,0,PlaceHolder,61.53,2.86,hexagon,,
929,25,215,0,60,1,In2S3,0.45,InCl3,0.675,S,27.354,OLA,0,PlaceHolder,0,PlaceHolder,0,PlaceHolder,0,PlaceHolder,0,PlaceHolder,0,PlaceHolder,0,PlaceHolder,44.3,4.02,hexagon,,
930,25,215,0,60,1,In2S3,0.45,InCl3,0.675,S,54.709,OLA,0,PlaceHolder,0,PlaceHolder,0,PlaceHolder,0,PlaceHolder,0,PlaceHolder,0,PlaceHolder,0,PlaceHolder,32.24,4.59,hexagon,,
931,25,215,0,60,1,In2S3,0.225,InCl3,0.3375,S,54.709,OLA,0,PlaceHolder,0,PlaceHolder,0,PlaceHolder,0,PlaceHolder,0,PlaceHolder,0,PlaceHolder,0,PlaceHolder,21.03,6.75,hexagon,,
932,110,110,0,1,1,SnTe,0.4,Sn[N(SiMe3)2]2,0.7,Te,18.75,ODE,42.551,OLA,2.1,TOP,0,PlaceHolder,0,PlaceHolder,0,PlaceHolder,0,PlaceHolder,0,PlaceHolder,7.85,17.83,sphere,237,
933,160,240,0,20,1,SnTe,6,SnBr2,6,Te,37.5,ODE,72.945,OLA,54.899,TOA,6.726,TOP,0,PlaceHolder,0,PlaceHolder,0,PlaceHolder,0,PlaceHolder,15.8,7.14,cube,,
934,160,240,0,10,1,SnTe,1,SnI2,1,Te,15.197,OLA,11.437,TOA,1.121,TOP,0,PlaceHolder,0,PlaceHolder,0,PlaceHolder,0,PlaceHolder,0,PlaceHolder,18.48,7.29,cube,1479,1.904761905
935,160,170,0,10,1,SnTe,1,SnI2,1,Te,15.197,OLA,11.437,TOA,1.121,TOP,0,PlaceHolder,0,PlaceHolder,0,PlaceHolder,0,PlaceHolder,0,PlaceHolder,16.11,15.81,rectangle,29,0.357142857
936,160,180,0,10,1,SnTe,1,SnI2,1,Te,15.197,OLA,11.437,TOA,1.121,TOP,0,PlaceHolder,0,PlaceHolder,0,PlaceHolder,0,PlaceHolder,0,PlaceHolder,15.07,15.84,rectangle,42,0.425531915
937,160,200,0,10,1,SnTe,1,SnI2,1,Te,15.197,OLA,11.437,TOA,1.121,TOP,0,PlaceHolder,0,PlaceHolder,0,PlaceHolder,0,PlaceHolder,0,PlaceHolder,14.82,22.37,rectangle,71,0.425531915
938,160,215,0,10,1,SnTe,1,SnI2,1,Te,15.197,OLA,11.437,TOA,1.121,TOP,0,PlaceHolder,0,PlaceHolder,0,PlaceHolder,0,PlaceHolder,0,PlaceHolder,15.26,8,rectangle,70,0.425531915
939,160,240,0,20,1,SnTe,1,SnI2,1,Te,15.197,OLA,11.437,TOA,1.121,TOP,0,PlaceHolder,0,PlaceHolder,0,PlaceHolder,0,PlaceHolder,0,PlaceHolder,15.66,8.63,cube,257,0.694444444
940,160,240,0,1080,1,SnTe,1,SnI2,1,Te,15.197,OLA,11.437,TOA,1.121,TOP,0,PlaceHolder,0,PlaceHolder,0,PlaceHolder,0,PlaceHolder,0,PlaceHolder,111.41,42.55,Irregular shape,21,1.388888889
941,40,180,0,10,1,SnTe,1,SnI2,1,Te,15.197,OLA,11.437,TOA,1.121,TOP,0.00135,DIP,0,PlaceHolder,0,PlaceHolder,0,PlaceHolder,0,PlaceHolder,25.47,10.67,rod,456,1.886792453
942,40,180,0,30,1,SnTe,1,SnI2,1,Te,15.197,OLA,11.437,TOA,1.121,TOP,0.00135,DIP,0,PlaceHolder,0,PlaceHolder,0,PlaceHolder,0,PlaceHolder,23.37,23.49,rod,64,0.377358491
943,40,180,0,60,1,SnTe,1,SnI2,1,Te,15.197,OLA,11.437,TOA,1.121,TOP,0.00135,DIP,0,PlaceHolder,0,PlaceHolder,0,PlaceHolder,0,PlaceHolder,26.45,40.49,rod,8,0.144927536
944,90,180,0,180,1,SnTe,1,SnI2,1,Te,15.197,OLA,11.437,TOA,1.121,TOP,0.00135,DIP,0,PlaceHolder,0,PlaceHolder,0,PlaceHolder,0,PlaceHolder,25.38,21.89,rod,14,0.181818182
945,120,180,0,240,1,SnTe,1,SnI2,1,Te,15.197,OLA,11.437,TOA,1.121,TOP,0.00135,DIP,0,PlaceHolder,0,PlaceHolder,0,PlaceHolder,0,PlaceHolder,33.29,30.3,rod,49,0.485436893
946,150,150,0,1.5,1,SnTe,0.4,Sn[N(SiMe3)2]2,0.4,Te,54.6875,ODE,7.598,OLA,0.897,TOP,0,PlaceHolder,0,PlaceHolder,0,PlaceHolder,0,PlaceHolder,0,PlaceHolder,8.96,14.84,sphere,88,
947,150,150,0,1.5,1,SnTe,0.4,Sn[N(SiMe3)2]2,0.4,Te,46.875,ODE,15.197,OLA,0.897,TOP,0,PlaceHolder,0,PlaceHolder,0,PlaceHolder,0,PlaceHolder,0,PlaceHolder,9.1,10.99,sphere,64,
948,150,150,0,1.5,1,SnTe,0.4,Sn[N(SiMe3)2]2,0.1,Te,23.4375,ODE,37.992,OLA,0.224,TOP,0,PlaceHolder,0,PlaceHolder,0,PlaceHolder,0,PlaceHolder,0,PlaceHolder,11.4,14.56,sphere,57,
949,150,150,0,1.5,1,SnTe,0.4,Sn[N(SiMe3)2]2,0.4,Te,15.625,ODE,45.59,OLA,0.897,TOP,0,PlaceHolder,0,PlaceHolder,0,PlaceHolder,0,PlaceHolder,0,PlaceHolder,13.63,15.7,sphere,129,
950,150,120,0,1.5,1,SnTe,0.4,Sn[N(SiMe3)2]2,0.73,Te,18.75,ODE,42.551,OLA,2.242,TOP,0,PlaceHolder,0,PlaceHolder,0,PlaceHolder,0,PlaceHolder,0,PlaceHolder,5.25,8.9,sphere,167,0.256410256
951,160,130,0,1.5,1,SnTe,0.4,Sn[N(SiMe3)2]2,0.73,Te,18.75,ODE,42.551,OLA,2.242,TOP,0,PlaceHolder,0,PlaceHolder,0,PlaceHolder,0,PlaceHolder,0,PlaceHolder,6.32,8.06,sphere,164,0.256410256
952,170,140,0,1.5,1,SnTe,0.4,Sn[N(SiMe3)2]2,0.73,Te,18.75,ODE,42.551,OLA,2.242,TOP,0,PlaceHolder,0,PlaceHolder,0,PlaceHolder,0,PlaceHolder,0,PlaceHolder,9.76,9.54,sphere,80,0.256410256
