Repository: Sharpiless/Nanocrystals-Deep-Learning

## Abstract 
The synthesis model based on transformer structure for nanocrystals takes the synthesis conditions and material structure features from the synthesis recipe dataset as input. By utilizing the proposed reaction intermediate-based data augmentation, the input data was expanded **tenfold**. This resulted in the model achieving an average absolute error of **1.39 nm** in predicting nanocrystal size, and the average accuracy for predicting morphology reached **90%**.

We show the transformer model in the following:

File: data/0309_classification_and_reg-raw-v3.csv (part 5 of 18)
ID,Temperature1,Temperature2,Speed,Time,Num,Y1,Y2,Y3,T1,T2,A1,B1,C1,D1,E1,F1,G1,H1,I1,J1,K1,L1,M1,A2,B2,C2,D2,E2,F2,G2,H2,I2,J2,K2,L2,M2
811,110,110,0,10,79,21.71,44.45,5,1,Ag2Te,1,0.5,30.394,1.121,1,0,0,0,0,0,0,0,0,AgNO3,Te,OLA,TOP,DT,PlaceHolder,PlaceHolder,PlaceHolder,PlaceHolder,PlaceHolder,PlaceHolder,PlaceHolder,PlaceHolder
812,190,190,0,2,166,12.7,20.11,9,1,Ag2Te,1,0.5,30.394,1.121,1,0,0,0,0,0,0,0,0,AgNO3,Te,OLA,TOP,DT,PlaceHolder,PlaceHolder,PlaceHolder,PlaceHolder,PlaceHolder,PlaceHolder,PlaceHolder,PlaceHolder
813,170,170,0,10,458,8.08,12.16,9,1,Ag2Te,1,0.5,30.394,1.121,1,0,0,0,0,0,0,0,0,AgNO3,Te,OLA,TOP,DT,PlaceHolder,PlaceHolder,PlaceHolder,PlaceHolder,PlaceHolder,PlaceHolder,PlaceHolder,PlaceHolder
814,180,180,0,15,-1,4.74,9.52,1,1,Cu2Te,1.4,1,30.39,8.35,0,0,0,0,0,0,0,0,0,CuCl2,TeO2,OLA,DT,PlaceHolder,PlaceHolder,PlaceHolder,PlaceHolder,PlaceHolder,PlaceHolder,PlaceHolder,PlaceHolder,PlaceHolder
815,175,175,0,2,100,10.1,6.93,9,1,Cu2Te,1,0.5,1.55,31.51,20.88,0,0,0,0,0,0,0,0,Cu(acac)2,Te,TOP,OA,DT,PlaceHolder,PlaceHolder,PlaceHolder,PlaceHolder,PlaceHolder,PlaceHolder,PlaceHolder,PlaceHolder
816,160,160,0,2,139,7.05,13.94,0,1,Cu2Te,1,0.5,1.55,31.51,20.88,0,0,0,0,0,0,0,0,Cu(acac)2,Te,TOP,OA,DT,PlaceHolder,PlaceHolder,PlaceHolder,PlaceHolder,PlaceHolder,PlaceHolder,PlaceHolder,PlaceHolder
817,200,200,0,2,2597,7.21,7.38,9,1,Cu2Te,1,0.5,1.55,31.51,20.88,0,0,0,0,0,0,0,0,Cu(acac)2,Te,TOP,OA,DT,PlaceHolder,PlaceHolder,PlaceHolder,PlaceHolder,PlaceHolder,PlaceHolder,PlaceHolder,PlaceHolder
818,180,180,0,2,100,12,15.15044074,9,1,Cu2Te,1,0.75,1.47,31.51,20.88,0,0,0,0,0,0,0,0,Cu(acac)2,Te,TOP,OA,DT,PlaceHolder,PlaceHolder,PlaceHolder,PlaceHolder,PlaceHolder,PlaceHolder,PlaceHolder,PlaceHolder
819,180,180,0,2,100,2.5,15.15044074,0,1,Cu2Te,1,0.5,1.55,31.51,14.78,0,0,0,0,0,0,0,0,Cu(acac)2,Te,TOP,OA,ODT,PlaceHolder,PlaceHolder,PlaceHolder,PlaceHolder,PlaceHolder,PlaceHolder,PlaceHolder,PlaceHolder
820,180,180,0,60,-1,6.1,8.19,9,1,Cu2Te,0.2,0.1,19.756,6.263,0,0,0,0,0,0,0,0,0,CuCl,Te,OLA,DT,PlaceHolder,PlaceHolder,PlaceHolder,PlaceHolder,PlaceHolder,PlaceHolder,PlaceHolder,PlaceHolder,PlaceHolder
821,250,250,0,10,-1,85.08,8.88,1,1,Cu2Te,0.2,0.04,22.5097,0,0,0,0,0,0,0,0,0,0,CuCl,Te,TOP,PlaceHolder,PlaceHolder,PlaceHolder,PlaceHolder,PlaceHolder,PlaceHolder,PlaceHolder,PlaceHolder,PlaceHolder,PlaceHolder
822,250,250,0,5,-1,61.16,21.95,1,1,Cu2Te,0.2,0.04,22.5097,0,0,0,0,0,0,0,0,0,0,CuCl,Te,TOP,PlaceHolder,PlaceHolder,PlaceHolder,PlaceHolder,PlaceHolder,PlaceHolder,PlaceHolder,PlaceHolder,PlaceHolder,PlaceHolder
823,250,250,0,6,-1,78.65,21.66,1,1,Cu2Te,0.2,0.04,22.5097,0,0,0,0,0,0,0,0,0,0,CuCl,Te,TOP,PlaceHolder,PlaceHolder,PlaceHolder,PlaceHolder,PlaceHolder,PlaceHolder,PlaceHolder,PlaceHolder,PlaceHolder,PlaceHolder
824,250,250,0,8,-1,84.4,25.13,1,1,Cu2Te,0.2,0.04,22.5097,0,0,0,0,0,0,0,0,0,0,CuCl,Te,TOP,PlaceHolder,PlaceHolder,PlaceHolder,PlaceHolder,PlaceHolder,PlaceHolder,PlaceHolder,PlaceHolder,PlaceHolder,PlaceHolder
825,250,250,0,10,-1,60.7,14.99,0,1,Cu2Te,0.2,0.04,44.9307,0,0,0,0,0,0,0,0,0,0,CuCl,Te,TOP,PlaceHolder,PlaceHolder,PlaceHolder,PlaceHolder,PlaceHolder,PlaceHolder,PlaceHolder,PlaceHolder,PlaceHolder,PlaceHolder
826,250,250,0,10,-1,93.2,33.41,1,1,Cu2Te,0.2,0.04,9.0577,0,0,0,0,0,0,0,0,0,0,CuCl,Te,TOP,PlaceHolder,PlaceHolder,PlaceHolder,PlaceHolder,PlaceHolder,PlaceHolder,PlaceHolder,PlaceHolder,PlaceHolder,PlaceHolder
827,250,250,0,10,-1,117.46,48.99,1,1,Cu2Te,0.2,0.04,2.3317,0,0,0,0,0,0,0,0,0,0,CuCl,Te,TOP,PlaceHolder,PlaceHolder,PlaceHolder,PlaceHolder,PlaceHolder,PlaceHolder,PlaceHolder,PlaceHolder,PlaceHolder,PlaceHolder
828,230,230,0,10,-1,62.06,25.27,1,1,Cu2Te,0.2,0.04,22.5097,0,0,0,0,0,0,0,0,0,0,CuCl,Te,TOP,PlaceHolder,PlaceHolder,PlaceHolder,PlaceHolder,PlaceHolder,PlaceHolder,PlaceHolder,PlaceHolder,PlaceHolder,PlaceHolder
829,250,250,0,10,-1,82.15,23.49,1,1,Cu2Te,0.2,0.02,22.4648,0,0,0,0,0,0,0,0,0,0,CuCl,Te,TOP,PlaceHolder,PlaceHolder,PlaceHolder,PlaceHolder,PlaceHolder,PlaceHolder,PlaceHolder,PlaceHolder,PlaceHolder,PlaceHolder
830,110,110,0,6,-1,5.8,5,9,1,HgSe,0.2,0.2,30.394,0,0,0,0,0,0,0,0,0,0,HgCl2,Selenourea,OLA,PlaceHolder,PlaceHolder,PlaceHolder,PlaceHolder,PlaceHolder,PlaceHolder,PlaceHolder,PlaceHolder,PlaceHolder,PlaceHolder
831,80,80,0,5,-1,4.4,15.15044074,9,1,HgSe,0.2,0.2,30.394,0,0,0,0,0,0,0,0,0,0,HgCl2,Selenourea,OLA,PlaceHolder,PlaceHolder,PlaceHolder,PlaceHolder,PlaceHolder,PlaceHolder,PlaceHolder,PlaceHolder,PlaceHolder,PlaceHolder
832,110,110,0,1,497,5.2,13.46,9,1,HgSe,1.57,1,75.98,2.24,31.51,0,0,0,0,0,0,0,0,HgAc2,Se,OLA,TOP,OA,PlaceHolder,PlaceHolder,PlaceHolder,PlaceHolder,PlaceHolder,PlaceHolder,PlaceHolder,PlaceHolder
833,100,100,0,6,355,7.6,12,9,1,HgSe,0.6,300,18.24,672.62,6.3,0,0,0,0,0,0,0,0,HgAc2,Se,OLA,TOP,OA,PlaceHolder,PlaceHolder,PlaceHolder,PlaceHolder,PlaceHolder,PlaceHolder,PlaceHolder,PlaceHolder
834,95,95,0,16,-1,7.5,6.67,9,1,HgSe,0.13,0.2,15.2,0,0,0,0,0,0,0,0,0,0,HgCl2,Selenourea,OLA,PlaceHolder,PlaceHolder,PlaceHolder,PlaceHolder,PlaceHolder,PlaceHolder,PlaceHolder,PlaceHolder,PlaceHolder,PlaceHolder
835,80,80,0,1,-1,4.5,11.11,9,1,HgSe,1.57,1.6,75.98,3.59,31.51,0,0,0,0,0,0,0,0,HgAc2,Se,OLA,TOP,OA,PlaceHolder,PlaceHolder,PlaceHolder,PlaceHolder,PlaceHolder,PlaceHolder,PlaceHolder,PlaceHolder
836,80,80,0,4,-1,5.8,8.62,9,1,HgSe,1.57,1.6,75.98,3.59,31.51,0,0,0,0,0,0,0,0,HgAc2,Se,OLA,TOP,OA,PlaceHolder,PlaceHolder,PlaceHolder,PlaceHolder,PlaceHolder,PlaceHolder,PlaceHolder,PlaceHolder
837,90,90,0,6,9,20.95,33.68,9,1,HgSe,0.31,0.91,36.47,12.6,0,0,0,0,0,0,0,0,0,HgAc2,SeS2,OLA,OA,PlaceHolder,PlaceHolder,PlaceHolder,PlaceHolder,PlaceHolder,PlaceHolder,PlaceHolder,PlaceHolder,PlaceHolder
838,120,120,0,20,55,15.53,21.76,9,1,HgSe,0.31,0.91,36.47,12.6,0,0,0,0,0,0,0,0,0,HgAc2,SeS2,OLA,OA,PlaceHolder,PlaceHolder,PlaceHolder,PlaceHolder,PlaceHolder,PlaceHolder,PlaceHolder,PlaceHolder,PlaceHolder
839,100,100,0,5,54,8,8.75,9,1,HgSe,0.94,0.9,91.18,2.02,37.81,0,0,0,0,0,0,0,0,HgAc2,Se,OLA,TOP,OA,PlaceHolder,PlaceHolder,PlaceHolder,PlaceHolder,PlaceHolder,PlaceHolder,PlaceHolder,PlaceHolder
840,100,100,0,30,54,9,11.11,9,1,HgSe,0.94,0.9,91.18,2.02,37.81,0,0,0,0,0,0,0,0,HgAc2,Se,OLA,TOP,OA,PlaceHolder,PlaceHolder,PlaceHolder,PlaceHolder,PlaceHolder,PlaceHolder,PlaceHolder,PlaceHolder
841,100,100,0,60,51,9.6,13.54,9,1,HgSe,0.94,0.9,91.18,2.02,37.81,0,0,0,0,0,0,0,0,HgAc2,Se,OLA,TOP,OA,PlaceHolder,PlaceHolder,PlaceHolder,PlaceHolder,PlaceHolder,PlaceHolder,PlaceHolder,PlaceHolder
842,90,90,0,4,-1,5,14,9,1,HgSe,1.57,1.6,75.98,3.59,31.51,0,0,0,0,0,0,0,0,HgAc2,Se,OLA,TOP,OA,PlaceHolder,PlaceHolder,PlaceHolder,PlaceHolder,PlaceHolder,PlaceHolder,PlaceHolder,PlaceHolder
843,250,250,0,3,80,17.02,20.96,0,1,HgSe,0.1,1,0.1,30.394,0,0,0,0,0,0,0,0,0,HgI2,NaBH4,Se,OLA,PlaceHolder,PlaceHolder,PlaceHolder,PlaceHolder,PlaceHolder,PlaceHolder,PlaceHolder,PlaceHolder,PlaceHolder
844,250,250,0,3,18,50.34,54.94,0,1,HgSe,0.1,1,0.1,30.394,0,0,0,0,0,0,0,0,0,HgCl2,NaBH4,Se,OLA,PlaceHolder,PlaceHolder,PlaceHolder,PlaceHolder,PlaceHolder,PlaceHolder,PlaceHolder,PlaceHolder,PlaceHolder
845,60,60,0,3,100,5.5,7.27,9,1,HgTe,1.26,0.315,140.72,1.41,0,0,0,0,0,0,0,0,0,HgCl2,Te,OLA,TOP,PlaceHolder,PlaceHolder,PlaceHolder,PlaceHolder,PlaceHolder,PlaceHolder,PlaceHolder,PlaceHolder,PlaceHolder
846,70,70,0,3,99,4.97,5.97,10,1,HgTe,1.26,0.315,140.72,1.41,0,0,0,0,0,0,0,0,0,HgCl2,Te,OLA,TOP,PlaceHolder,PlaceHolder,PlaceHolder,PlaceHolder,PlaceHolder,PlaceHolder,PlaceHolder,PlaceHolder,PlaceHolder
847,80,80,0,3,100,6.76,8.79,10,1,HgTe,1.26,0.315,140.72,1.41,0,0,0,0,0,0,0,0,0,HgCl2,Te,OLA,TOP,PlaceHolder,PlaceHolder,PlaceHolder,PlaceHolder,PlaceHolder,PlaceHolder,PlaceHolder,PlaceHolder,PlaceHolder
848,90,90,0,3,98,7.42,7.4,10,1,HgTe,1.26,0.315,140.72,1.41,0,0,0,0,0,0,0,0,0,HgCl2,Te,OLA,TOP,PlaceHolder,PlaceHolder,PlaceHolder,PlaceHolder,PlaceHolder,PlaceHolder,PlaceHolder,PlaceHolder,PlaceHolder
849,100,100,0,3,100,8.24,8.82,10,1,HgTe,1.26,0.315,140.72,1.41,0,0,0,0,0,0,0,0,0,HgCl2,Te,OLA,TOP,PlaceHolder,PlaceHolder,PlaceHolder,PlaceHolder,PlaceHolder,PlaceHolder,PlaceHolder,PlaceHolder,PlaceHolder
850,110,110,0,3,98,9.43,8.66,10,1,HgTe,1.26,0.315,140.72,1.41,0,0,0,0,0,0,0,0,0,HgCl2,Te,OLA,TOP,PlaceHolder,PlaceHolder,PlaceHolder,PlaceHolder,PlaceHolder,PlaceHolder,PlaceHolder,PlaceHolder,PlaceHolder
851,100,100,0,1,-1,4.8,8.33,9,1,HgTe,0.1,0.05,12.16,0,0,0,0,0,0,0,0,0,0,HgCl2,(TMS)2Te,OLA,PlaceHolder,PlaceHolder,PlaceHolder,PlaceHolder,PlaceHolder,PlaceHolder,PlaceHolder,PlaceHolder,PlaceHolder,PlaceHolder
852,100,100,0,1,-1,5.9,10.17,9,1,HgTe,0.2,0.1,12.16,0,0,0,0,0,0,0,0,0,0,HgCl2,(TMS)2Te,OLA,PlaceHolder,PlaceHolder,PlaceHolder,PlaceHolder,PlaceHolder,PlaceHolder,PlaceHolder,PlaceHolder,PlaceHolder,PlaceHolder
853,100,100,0,1,-1,7.1,7.04,9,1,HgTe,0.4,0.2,12.16,0,0,0,0,0,0,0,0,0,0,HgCl2,(TMS)2Te,OLA,PlaceHolder,PlaceHolder,PlaceHolder,PlaceHolder,PlaceHolder,PlaceHolder,PlaceHolder,PlaceHolder,PlaceHolder,PlaceHolder
854,120,120,0,1,-1,8,11.25,9,1,HgTe,0.1,0.05,12.16,0,0,0,0,0,0,0,0,0,0,HgCl2,(TMS)2Te,OLA,PlaceHolder,PlaceHolder,PlaceHolder,PlaceHolder,PlaceHolder,PlaceHolder,PlaceHolder,PlaceHolder,PlaceHolder,PlaceHolder
855,120,120,0,10,-1,9.6,11.45,9,1,HgTe,0.1,0.05,12.16,0,0,0,0,0,0,0,0,0,0,HgCl2,(TMS)2Te,OLA,PlaceHolder,PlaceHolder,PlaceHolder,PlaceHolder,PlaceHolder,PlaceHolder,PlaceHolder,PlaceHolder,PlaceHolder,PlaceHolder
856,120,120,0,10,-1,11.5,8.69,9,1,HgTe,0.2,0.05,12.16,0,0,0,0,0,0,0,0,0,0,HgCl2,(TMS)2Te,OLA,PlaceHolder,PlaceHolder,PlaceHolder,PlaceHolder,PlaceHolder,PlaceHolder,PlaceHolder,PlaceHolder,PlaceHolder,PlaceHolder
857,70,70,0,5,-1,5.6,10.71,9,1,HgTe,0.5,0.25,63.83,0,0,0,0,0,0,0,0,0,0,HgCl2,(TMS)2Te,OLA,PlaceHolder,PlaceHolder,PlaceHolder,PlaceHolder,PlaceHolder,PlaceHolder,PlaceHolder,PlaceHolder,PlaceHolder,PlaceHolder
858,80,80,0,5,-1,7.6,10.52,9,1,HgTe,0.5,0.25,63.83,0,0,0,0,0,0,0,0,0,0,HgCl2,(TMS)2Te,OLA,PlaceHolder,PlaceHolder,PlaceHolder,PlaceHolder,PlaceHolder,PlaceHolder,PlaceHolder,PlaceHolder,PlaceHolder,PlaceHolder
859,90,90,0,5,-1,8.1,9.87,9,1,HgTe,0.5,0.25,63.83,0,0,0,0,0,0,0,0,0,0,HgCl2,(TMS)2Te,OLA,PlaceHolder,PlaceHolder,PlaceHolder,PlaceHolder,PlaceHolder,PlaceHolder,PlaceHolder,PlaceHolder,PlaceHolder,PlaceHolder
860,100,100,0,5,-1,8.9,10.11,9,1,HgTe,0.5,0.25,63.83,0,0,0,0,0,0,0,0,0,0,HgCl2,(TMS)2Te,OLA,PlaceHolder,PlaceHolder,PlaceHolder,PlaceHolder,PlaceHolder,PlaceHolder,PlaceHolder,PlaceHolder,PlaceHolder,PlaceHolder
861,110,110,0,5,-1,10,11,9,1,HgTe,0.5,0.25,63.83,0,0,0,0,0,0,0,0,0,0,HgCl2,(TMS)2Te,OLA,PlaceHolder,PlaceHolder,PlaceHolder,PlaceHolder,PlaceHolder,PlaceHolder,PlaceHolder,PlaceHolder,PlaceHolder,PlaceHolder
862,120,120,0,5,-1,13,8.46,9,1,HgTe,0.5,0.375,63.83,0,0,0,0,0,0,0,0,0,0,HgCl2,(TMS)2Te,OLA,PlaceHolder,PlaceHolder,PlaceHolder,PlaceHolder,PlaceHolder,PlaceHolder,PlaceHolder,PlaceHolder,PlaceHolder,PlaceHolder
863,180,180,0,3,259,13.88,17.26,9,1,HgTe,0.1,0.1,30.09,0.224,0,0,0,0,0,0,0,0,0,HgCl2,Te,OLA,TOP,PlaceHolder,PlaceHolder,PlaceHolder,PlaceHolder,PlaceHolder,PlaceHolder,PlaceHolder,PlaceHolder,PlaceHolder
864,220,220,0,3,213,18.54,21.53,9,1,HgTe,0.1,0.1,30.09,0.224,0,0,0,0,0,0,0,0,0,HgCl2,Te,OLA,TOP,PlaceHolder,PlaceHolder,PlaceHolder,PlaceHolder,PlaceHolder,PlaceHolder,PlaceHolder,PlaceHolder,PlaceHolder
865,250,250,0,3,281,76.36,34.19,0,1,HgTe,0.1,0.1,30.09,0.224,0,0,0,0,0,0,0,0,0,HgCl2,Te,OLA,TOP,PlaceHolder,PlaceHolder,PlaceHolder,PlaceHolder,PlaceHolder,PlaceHolder,PlaceHolder,PlaceHolder,PlaceHolder
866,300,300,0,3,197,198.83,33.89,0,1,HgTe,0.1,0.1,30.09,0.224,0,0,0,0,0,0,0,0,0,HgCl2,Te,OLA,TOP,PlaceHolder,PlaceHolder,PlaceHolder,PlaceHolder,PlaceHolder,PlaceHolder,PlaceHolder,PlaceHolder,PlaceHolder
867,180,180,0,3,203,8.61,17.49,10,1,HgTe,0.1,0.1,30.09,0.224,0,0,0,0,0,0,0,0,0,HgBr2,Te,OLA,TOP,PlaceHolder,PlaceHolder,PlaceHolder,PlaceHolder,PlaceHolder,PlaceHolder,PlaceHolder,PlaceHolder,PlaceHolder
868,220,220,0,3,180,21.11,20.28,9,1,HgTe,0.1,0.1,30.09,0.224,0,0,0,0,0,0,0,0,0,HgBr2,Te,OLA,TOP,PlaceHolder,PlaceHolder,PlaceHolder,PlaceHolder,PlaceHolder,PlaceHolder,PlaceHolder,PlaceHolder,PlaceHolder
869,250,250,0,3,222,59.6,32.65,0,1,HgTe,0.1,0.1,30.09,0.224,0,0,0,0,0,0,0,0,0,HgBr2,Te,OLA,TOP,PlaceHolder,PlaceHolder,PlaceHolder,PlaceHolder,PlaceHolder,PlaceHolder,PlaceHolder,PlaceHolder,PlaceHolder
870,300,300,0,3,246,155.7,26.48,0,1,HgTe,0.1,0.1,30.09,0.224,0,0,0,0,0,0,0,0,0,HgBr2,Te,OLA,TOP,PlaceHolder,PlaceHolder,PlaceHolder,PlaceHolder,PlaceHolder,PlaceHolder,PlaceHolder,PlaceHolder,PlaceHolder
871,180,180,0,3,279,13.13,16.41,10,1,HgTe,0.1,0.1,30.09,0.224,0,0,0,0,0,0,0,0,0,HgI2,Te,OLA,TOP,PlaceHolder,PlaceHolder,PlaceHolder,PlaceHolder,PlaceHolder,PlaceHolder,PlaceHolder,PlaceHolder,PlaceHolder
872,220,220,0,3,227,17.48,30.12,0,1,HgTe,0.1,0.1,30.09,0.224,0,0,0,0,0,0,0,0,0,HgI2,Te,OLA,TOP,PlaceHolder,PlaceHolder,PlaceHolder,PlaceHolder,PlaceHolder,PlaceHolder,PlaceHolder,PlaceHolder,PlaceHolder
873,250,250,0,3,315,26.33,28.61,0,1,HgTe,0.1,0.1,30.09,0.224,0,0,0,0,0,0,0,0,0,HgI2,Te,OLA,TOP,PlaceHolder,PlaceHolder,PlaceHolder,PlaceHolder,PlaceHolder,PlaceHolder,PlaceHolder,PlaceHolder,PlaceHolder
874,300,300,0,3,438,52.92,25.9,0,1,HgTe,0.1,0.1,30.09,0.224,0,0,0,0,0,0,0,0,0,HgI2,Te,OLA,TOP,PlaceHolder,PlaceHolder,PlaceHolder,PlaceHolder,PlaceHolder,PlaceHolder,PlaceHolder,PlaceHolder,PlaceHolder
875,100,100,0,1,148,9.91,6.27,0,1,HgTe,0.3,0.1,15.197,0.224,0.096,0,0,0,0,0,0,0,0,HgCl2,Te,OLA,TOP,DT,PlaceHolder,PlaceHolder,PlaceHolder,PlaceHolder,PlaceHolder,PlaceHolder,PlaceHolder,PlaceHolder
876,97,97,0,10,67,10.68,22.81,10,1,HgTe,0.15,0.15,14.954,0.336,0,0,0,0,0,0,0,0,0,HgCl2,Te,OLA,TOP,PlaceHolder,PlaceHolder,PlaceHolder,PlaceHolder,PlaceHolder,PlaceHolder,PlaceHolder,PlaceHolder,PlaceHolder
877,180,180,0,30,-1,10.7,6.03,9,1,SnS,1,1,15.625,21.276,2.0876,0,0,0,0,0,0,0,0,SnCl2,TTA,ODE,OLA,DT,PlaceHolder,PlaceHolder,PlaceHolder,PlaceHolder,PlaceHolder,PlaceHolder,PlaceHolder,PlaceHolder
878,80,150,13.90111345,30,87,14.3,15.87,7,1,SnS,1,1,15.625,21.276,4.175,0,0,0,0,0,0,0,0,SnCl2,TTA,ODE,OLA,DT,PlaceHolder,PlaceHolder,PlaceHolder,PlaceHolder,PlaceHolder,PlaceHolder,PlaceHolder,PlaceHolder
879,80,180,13.90111345,30,41,81.34,32.21,0,1,SnS,1,1,15.625,21.276,4.175,0,0,0,0,0,0,0,0,SnCl2,TTA,ODE,OLA,DT,PlaceHolder,PlaceHolder,PlaceHolder,PlaceHolder,PlaceHolder,PlaceHolder,PlaceHolder,PlaceHolder
880,100,100,0,5,-1,9.5,18.94,9,1,SnS-2,1,0.5,12.5,7.598,6.726,7.1,0,0,0,0,0,0,0,SnCl2,TTA,ODE,OLA,TOP,OA,PlaceHolder,PlaceHolder,PlaceHolder,PlaceHolder,PlaceHolder,PlaceHolder,PlaceHolder
881,100,100,0,8,-1,10.4,18.26,9,1,SnS-2,1,0.5,12.5,7.598,6.726,7.1,0,0,0,0,0,0,0,SnCl2,TTA,ODE,OLA,TOP,OA,PlaceHolder,PlaceHolder,PlaceHolder,PlaceHolder,PlaceHolder,PlaceHolder,PlaceHolder
882,100,100,0,10,-1,11.9,15.96,9,1,SnS-2,1,0.5,12.5,7.598,6.726,7.1,0,0,0,0,0,0,0,SnCl2,TTA,ODE,OLA,TOP,OA,PlaceHolder,PlaceHolder,PlaceHolder,PlaceHolder,PlaceHolder,PlaceHolder,PlaceHolder
883,100,100,0,15,-1,14.2,13.38,9,1,SnS-2,1,0.5,12.5,7.598,6.726,7.1,0,0,0,0,0,0,0,SnCl2,TTA,ODE,OLA,TOP,OA,PlaceHolder,PlaceHolder,PlaceHolder,PlaceHolder,PlaceHolder,PlaceHolder,PlaceHolder
884,100,100,0,5,-1,4.6,17.39,9,1,SnS-2,1,0.5,12.5,12.157,0,0,0,0,0,0,0,0,0,SnCl2,TTA,ODE,OLA,PlaceHolder,PlaceHolder,PlaceHolder,PlaceHolder,PlaceHolder,PlaceHolder,PlaceHolder,PlaceHolder,PlaceHolder
885,100,100,0,10,-1,4.8,14.58,9,1,SnS-2,1,0.5,12.5,12.157,0,0,0,0,0,0,0,0,0,SnCl2,TTA,ODE,OLA,PlaceHolder,PlaceHolder,PlaceHolder,PlaceHolder,PlaceHolder,PlaceHolder,PlaceHolder,PlaceHolder,PlaceHolder
886,100,100,0,15,-1,5.1,15.68,9,1,SnS-2,1,0.5,12.5,12.157,0,0,0,0,0,0,0,0,0,SnCl2,TTA,ODE,OLA,PlaceHolder,PlaceHolder,PlaceHolder,PlaceHolder,PlaceHolder,PlaceHolder,PlaceHolder,PlaceHolder,PlaceHolder
887,100,100,0,20,-1,6.2,12.9,9,1,SnS-2,1,0.5,12.5,12.157,0,0,0,0,0,0,0,0,0,SnCl2,TTA,ODE,OLA,PlaceHolder,PlaceHolder,PlaceHolder,PlaceHolder,PlaceHolder,PlaceHolder,PlaceHolder,PlaceHolder,PlaceHolder
888,120,120,0,15,-1,5.8,13.79,9,1,SnS-2,1,0.5,12.5,12.157,0,0,0,0,0,0,0,0,0,SnCl2,TTA,ODE,OLA,PlaceHolder,PlaceHolder,PlaceHolder,PlaceHolder,PlaceHolder,PlaceHolder,PlaceHolder,PlaceHolder,PlaceHolder
889,120,120,0,20,-1,6.4,14.06,9,1,SnS-2,1,0.5,12.5,12.157,0,0,0,0,0,0,0,0,0,SnCl2,TTA,ODE,OLA,PlaceHolder,PlaceHolder,PlaceHolder,PlaceHolder,PlaceHolder,PlaceHolder,PlaceHolder,PlaceHolder,PlaceHolder
890,120,120,0,60,-1,8,12.5,9,1,SnS-2,1,0.5,12.5,12.157,0,0,0,0,0,0,0,0,0,SnCl2,TTA,ODE,OLA,PlaceHolder,PlaceHolder,PlaceHolder,PlaceHolder,PlaceHolder,PlaceHolder,PlaceHolder,PlaceHolder,PlaceHolder
891,120,120,0,90,-1,13.1,11.45,9,1,SnS-2,1,0.5,12.5,12.157,0,0,0,0,0,0,0,0,0,SnCl2,TTA,ODE,OLA,PlaceHolder,PlaceHolder,PlaceHolder,PlaceHolder,PlaceHolder,PlaceHolder,PlaceHolder,PlaceHolder,PlaceHolder
892,120,120,0,60,-1,8.5,14.11,9,1,SnS-2,2,1,12.5,12.157,0,0,0,0,0,0,0,0,0,SnCl2,TTA,ODE,OLA,PlaceHolder,PlaceHolder,PlaceHolder,PlaceHolder,PlaceHolder,PlaceHolder,PlaceHolder,PlaceHolder,PlaceHolder
893,100,100,0,60,3770,13.27,20.4,9,1,SnS,2,1,15.625,15.2,13.4,14.2,0,0,0,0,0,0,0,SnCl2,TTA,ODE,OLA,TOP,OA,PlaceHolder,PlaceHolder,PlaceHolder,PlaceHolder,PlaceHolder,PlaceHolder,PlaceHolder
894,100,100,0,60,2613,6.81,40.51,0,1,SnS,2,1,15.625,15.2,13.4,14.2,0,0,0,0,0,0,0,Sn[N(SiMe3)2]2,TTA,ODE,OLA,TOP,OA,PlaceHolder,PlaceHolder,PlaceHolder,PlaceHolder,PlaceHolder,PlaceHolder,PlaceHolder
895,100,100,0,60,4319,7.21,26.46,9,1,SnS,2,1,15.625,15.2,13.4,14.2,0,0,0,0,0,0,0,SnCl2,(TMS)2S,ODE,OLA,TOP,OA,PlaceHolder,PlaceHolder,PlaceHolder,PlaceHolder,PlaceHolder,PlaceHolder,PlaceHolder
896,100,100,0,60,1016,18.06,28.41,9,1,SnS,2,1,15.625,15.2,13.4,14.2,0,0,0,0,0,0,0,Sn[N(SiMe3)2]2,S,ODE,OLA,TOP,OA,PlaceHolder,PlaceHolder,PlaceHolder,PlaceHolder,PlaceHolder,PlaceHolder,PlaceHolder
897,100,100,0,60,1260,6.86,44.55,0,1,SnS,2,1,15.625,15.2,13.4,14.2,0,0,0,0,0,0,0,SnCl2,S,ODE,OLA,TOP,OA,PlaceHolder,PlaceHolder,PlaceHolder,PlaceHolder,PlaceHolder,PlaceHolder,PlaceHolder
898,220,216,0,22,17,100.09,25.35,1,1,SnS,0.25,8.35,31.25,6.0787,3.15,0,0,0,0,0,0,0,0,SnCl2,DT,ODE,OLA,OA,PlaceHolder,PlaceHolder,PlaceHolder,PlaceHolder,PlaceHolder,PlaceHolder,PlaceHolder,PlaceHolder
899,200,193,0,45,32,72.76,20.4,6,1,SnS,0.25,11.484,31.25,3.0393,1.575,0,0,0,0,0,0,0,0,SnCl2,OT,ODE,OLA,OA,PlaceHolder,PlaceHolder,PlaceHolder,PlaceHolder,PlaceHolder,PlaceHolder,PlaceHolder,PlaceHolder
900,320,280,0,60,-1,18,11.11,9,1,CoP2,0.5,6.7262,18.75,18.236,1.575,0,0,0,0,0,0,0,0,Co(acac)2,TOP,ODE,OLA,OA,PlaceHolder,PlaceHolder,PlaceHolder,PlaceHolder,PlaceHolder,PlaceHolder,PlaceHolder,PlaceHolder
901,30,30,0,30,-1,6.4,20.31,9,1,HgS,0.3,0.3,31.305,0,0,0,0,0,0,0,0,0,0,HgCl2,TTA,OLA,PlaceHolder,PlaceHolder,PlaceHolder,PlaceHolder,PlaceHolder,PlaceHolder,PlaceHolder,PlaceHolder,PlaceHolder,PlaceHolder
902,90,90,0,31,200,5.7,22.8,9,1,HgS,0.59,0.086,0.625,12.157,0,0,0,0,0,0,0,0,0,HgCl2,(TMS)2S,ODE,OLA,PlaceHolder,PlaceHolder,PlaceHolder,PlaceHolder,PlaceHolder,PlaceHolder,PlaceHolder,PlaceHolder,PlaceHolder
903,90,90,0,16,170,4.4,13.63,9,1,HgS,0.59,0.094,0.625,24.315,0,0,0,0,0,0,0,0,0,HgCl2,(TMS)2S,ODE,OLA,PlaceHolder,PlaceHolder,PlaceHolder,PlaceHolder,PlaceHolder,PlaceHolder,PlaceHolder,PlaceHolder,PlaceHolder
904,100,95,0,5,-1,7,31.42,0,1,SnSe,13.2,6.6,364.724,27.556,0,0,0,0,0,0,0,0,0,SnCl2,Se,OLA,DT,PlaceHolder,PlaceHolder,PlaceHolder,PlaceHolder,PlaceHolder,PlaceHolder,PlaceHolder,PlaceHolder,PlaceHolder
905,80,80,0,5,-1,7.6,15.79,0,1,SnSe,0.49,1,125.821,0,0,0,0,0,0,0,0,0,0,SnI2,Na2Se,FA,PlaceHolder,PlaceHolder,PlaceHolder,PlaceHolder,PlaceHolder,PlaceHolder,PlaceHolder,PlaceHolder,PlaceHolder,PlaceHolder
906,165,150,0,0.5,120,7.5,13.33,9,1,SnSe,0.25,0.25,31.25,12.157,11.028,0,0,0,0,0,0,0,0,SnCl2,Se,ODE,OLA,OA,PlaceHolder,PlaceHolder,PlaceHolder,PlaceHolder,PlaceHolder,PlaceHolder,PlaceHolder,PlaceHolder
907,170,162,0,0.5,120,9.2,11.95,9,1,SnSe,0.25,0.25,31.25,12.157,11.028,0,0,0,0,0,0,0,0,SnCl2,Se,ODE,OLA,OA,PlaceHolder,PlaceHolder,PlaceHolder,PlaceHolder,PlaceHolder,PlaceHolder,PlaceHolder,PlaceHolder
908,150,146,0,0.5,120,7.2,16.67,9,1,SnSe,0.25,0.1,31.25,15.197,3.151,0,0,0,0,0,0,0,0,SnCl2,Se,ODE,OLA,OA,PlaceHolder,PlaceHolder,PlaceHolder,PlaceHolder,PlaceHolder,PlaceHolder,PlaceHolder,PlaceHolder
909,65,65,0,2,143,4.19,21.77,9,1,SnSe,2,2,70.575,4.484,9.453,0,0,0,0,0,0,0,0,Sn[N(SiMe3)2]2,Se,OLA,TOP,OA,PlaceHolder,PlaceHolder,PlaceHolder,PlaceHolder,PlaceHolder,PlaceHolder,PlaceHolder,PlaceHolder
910,75,75,0,2,143,4.28,15.95,9,1,SnSe,2,2,70.575,4.484,9.453,0,0,0,0,0,0,0,0,Sn[N(SiMe3)2]2,Se,OLA,TOP,OA,PlaceHolder,PlaceHolder,PlaceHolder,PlaceHolder,PlaceHolder,PlaceHolder,PlaceHolder,PlaceHolder
911,85,85,0,2,143,4.49,22.7,9,1,SnSe,2,2,70.575,4.484,9.453,0,0,0,0,0,0,0,0,Sn[N(SiMe3)2]2,Se,OLA,TOP,OA,PlaceHolder,PlaceHolder,PlaceHolder,PlaceHolder,PlaceHolder,PlaceHolder,PlaceHolder,PlaceHolder
912,95,95,0,2,143,5.04,25.92,9,1,SnSe,2,2,70.575,4.484,9.453,0,0,0,0,0,0,0,0,Sn[N(SiMe3)2]2,Se,OLA,TOP,OA,PlaceHolder,PlaceHolder,PlaceHolder,PlaceHolder,PlaceHolder,PlaceHolder,PlaceHolder,PlaceHolder
913,105,105,0,2,143,5.91,17.95,9,1,SnSe,2,2,70.575,4.484,9.453,0,0,0,0,0,0,0,0,Sn[N(SiMe3)2]2,Se,OLA,TOP,OA,PlaceHolder,PlaceHolder,PlaceHolder,PlaceHolder,PlaceHolder,PlaceHolder,PlaceHolder,PlaceHolder
914,115,115,0,2,143,5.75,20.03,9,1,SnSe,2,2,70.575,4.484,9.453,0,0,0,0,0,0,0,0,Sn[N(SiMe3)2]2,Se,OLA,TOP,OA,PlaceHolder,PlaceHolder,PlaceHolder,PlaceHolder,PlaceHolder,PlaceHolder,PlaceHolder,PlaceHolder
915,125,125,0,2,143,7.69,21.51,9,1,SnSe,2,2,70.575,4.484,9.453,0,0,0,0,0,0,0,0,Sn[N(SiMe3)2]2,Se,OLA,TOP,OA,PlaceHolder,PlaceHolder,PlaceHolder,PlaceHolder,PlaceHolder,PlaceHolder,PlaceHolder,PlaceHolder
916,135,135,0,2,143,6.36,22.69,9,1,SnSe,2,2,70.575,4.484,9.453,0,0,0,0,0,0,0,0,Sn[N(SiMe3)2]2,Se,OLA,TOP,OA,PlaceHolder,PlaceHolder,PlaceHolder,PlaceHolder,PlaceHolder,PlaceHolder,PlaceHolder,PlaceHolder
917,145,145,0,2,143,7.36,21.91,9,1,SnSe,2,2,70.575,4.484,9.453,0,0,0,0,0,0,0,0,Sn[N(SiMe3)2]2,Se,OLA,TOP,OA,PlaceHolder,PlaceHolder,PlaceHolder,PlaceHolder,PlaceHolder,PlaceHolder,PlaceHolder,PlaceHolder
918,155,155,0,2,143,8.91,23.94,9,1,SnSe,2,2,70.575,4.484,9.453,0,0,0,0,0,0,0,0,Sn[N(SiMe3)2]2,Se,OLA,TOP,OA,PlaceHolder,PlaceHolder,PlaceHolder,PlaceHolder,PlaceHolder,PlaceHolder,PlaceHolder,PlaceHolder
919,125,125,0,2,72,6.46,25.07,9,1,SnSe,2,2,70.575,4.484,40,0,0,0,0,0,0,0,0,Sn[N(SiMe3)2]2,Se,OLA,TOP,OA,PlaceHolder,PlaceHolder,PlaceHolder,PlaceHolder,PlaceHolder,PlaceHolder,PlaceHolder,PlaceHolder
920,125,125,0,2,155,7.64,22.43,9,1,SnSe,2,2,70.575,4.484,20,0,0,0,0,0,0,0,0,Sn[N(SiMe3)2]2,Se,OLA,TOP,OA,PlaceHolder,PlaceHolder,PlaceHolder,PlaceHolder,PlaceHolder,PlaceHolder,PlaceHolder,PlaceHolder
921,125,125,0,2,113,7.84,21.03,9,1,SnSe,2,2,70.575,4.484,10,0,0,0,0,0,0,0,0,Sn[N(SiMe3)2]2,Se,OLA,TOP,OA,PlaceHolder,PlaceHolder,PlaceHolder,PlaceHolder,PlaceHolder,PlaceHolder,PlaceHolder,PlaceHolder
922,125,125,0,2,110,7.38,17.2,9,1,SnSe,2,2,70.575,4.484,5,0,0,0,0,0,0,0,0,Sn[N(SiMe3)2]2,Se,OLA,TOP,OA,PlaceHolder,PlaceHolder,PlaceHolder,PlaceHolder,PlaceHolder,PlaceHolder,PlaceHolder,PlaceHolder
923,125,125,0,2,143,7.7,21.41,9,1,SnSe,2,2,70.575,4.484,2,0,0,0,0,0,0,0,0,Sn[N(SiMe3)2]2,Se,OLA,TOP,OA,PlaceHolder,PlaceHolder,PlaceHolder,PlaceHolder,PlaceHolder,PlaceHolder,PlaceHolder,PlaceHolder
924,300,270,0,30,50,2.54,16.53,0,1,InAs,1,0.5,18.75,3,0,0,0,0,0,0,0,0,0,InAc3,(TMS)3As,ODE,OA,PlaceHolder,PlaceHolder,PlaceHolder,PlaceHolder,PlaceHolder,PlaceHolder,PlaceHolder,PlaceHolder,PlaceHolder
925,25,25,0,10,50,1.84,29.89,0,1,InAs,5,2.5,93.75,15,0,0,0,0,0,0,0,0,0,InAc3,(TMS)3As,ODE,OA,PlaceHolder,PlaceHolder,PlaceHolder,PlaceHolder,PlaceHolder,PlaceHolder,PlaceHolder,PlaceHolder,PlaceHolder
926,190,190,0,60,200,3.4,14.7,9,1,InAs,0.9,4.4,0.9,15,2.7,0,0,0,0,0,0,0,0,InCl3,ZnCl2,(NMe2)3As,OLA,(NMe2)3P,PlaceHolder,PlaceHolder,PlaceHolder,PlaceHolder,PlaceHolder,PlaceHolder,PlaceHolder,PlaceHolder
927,220,220,0,10,-1,18,11.11,9,1,In2S3,1,1.5,45.59,0,0,0,0,0,0,0,0,0,0,InCl3,S,OLA,PlaceHolder,PlaceHolder,PlaceHolder,PlaceHolder,PlaceHolder,PlaceHolder,PlaceHolder,PlaceHolder,PlaceHolder,PlaceHolder
928,25,215,0,60,-1,61.53,2.86,4,1,In2S3,0.9,1.35,27.354,0,0,0,0,0,0,0,0,0,0,InCl3,S,OLA,PlaceHolder,PlaceHolder,PlaceHolder,PlaceHolder,PlaceHolder,PlaceHolder,PlaceHolder,PlaceHolder,PlaceHolder,PlaceHolder
929,25,215,0,60,-1,44.3,4.02,4,1,In2S3,0.45,0.675,27.354,0,0,0,0,0,0,0,0,0,0,InCl3,S,OLA,PlaceHolder,PlaceHolder,PlaceHolder,PlaceHolder,PlaceHolder,PlaceHolder,PlaceHolder,PlaceHolder,PlaceHolder,PlaceHolder
930,25,215,0,60,-1,32.24,4.59,4,1,In2S3,0.45,0.675,54.709,0,0,0,0,0,0,0,0,0,0,InCl3,S,OLA,PlaceHolder,PlaceHolder,PlaceHolder,PlaceHolder,PlaceHolder,PlaceHolder,PlaceHolder,PlaceHolder,PlaceHolder,PlaceHolder
931,25,215,0,60,-1,21.03,6.75,4,1,In2S3,0.225,0.3375,54.709,0,0,0,0,0,0,0,0,0,0,InCl3,S,OLA,PlaceHolder,PlaceHolder,PlaceHolder,PlaceHolder,PlaceHolder,PlaceHolder,PlaceHolder,PlaceHolder,PlaceHolder,PlaceHolder
932,110,110,0,1,237,7.85,17.83,9,1,SnTe,0.4,0.7,18.75,42.551,2.1,0,0,0,0,0,0,0,0,Sn[N(SiMe3)2]2,Te,ODE,OLA,TOP,PlaceHolder,PlaceHolder,PlaceHolder,PlaceHolder,PlaceHolder,PlaceHolder,PlaceHolder,PlaceHolder
933,160,240,0,20,-1,15.8,7.14,1,1,SnTe,6,6,37.5,72.945,54.899,6.726,0,0,0,0,0,0,0,SnBr2,Te,ODE,OLA,TOA,TOP,PlaceHolder,PlaceHolder,PlaceHolder,PlaceHolder,PlaceHolder,PlaceHolder,PlaceHolder
934,160,240,0,10,1479,18.48,7.29,1,1,SnTe,1,1,15.197,11.437,1.121,0,0,0,0,0,0,0,0,SnI2,Te,OLA,TOA,TOP,PlaceHolder,PlaceHolder,PlaceHolder,PlaceHolder,PlaceHolder,PlaceHolder,PlaceHolder,PlaceHolder
935,160,170,0,10,29,16.11,15.81,5,1,SnTe,1,1,15.197,11.437,1.121,0,0,0,0,0,0,0,0,SnI2,Te,OLA,TOA,TOP,PlaceHolder,PlaceHolder,PlaceHolder,PlaceHolder,PlaceHolder,PlaceHolder,PlaceHolder,PlaceHolder
936,160,180,0,10,42,15.07,15.84,5,1,SnTe,1,1,15.197,11.437,1.121,0,0,0,0,0,0,0,0,SnI2,Te,OLA,TOA,TOP,PlaceHolder,PlaceHolder,PlaceHolder,PlaceHolder,PlaceHolder,PlaceHolder,PlaceHolder,PlaceHolder
937,160,200,0,10,71,14.82,22.37,5,1,SnTe,1,1,15.197,11.437,1.121,0,0,0,0,0,0,0,0,SnI2,Te,OLA,TOA,TOP,PlaceHolder,PlaceHolder,PlaceHolder,PlaceHolder,PlaceHolder,PlaceHolder,PlaceHolder,PlaceHolder
938,160,215,0,10,70,15.26,8,5,1,SnTe,1,1,15.197,11.437,1.121,0,0,0,0,0,0,0,0,SnI2,Te,OLA,TOA,TOP,PlaceHolder,PlaceHolder,PlaceHolder,PlaceHolder,PlaceHolder,PlaceHolder,PlaceHolder,PlaceHolder
939,160,240,0,20,257,15.66,8.63,1,1,SnTe,1,1,15.197,11.437,1.121,0,0,0,0,0,0,0,0,SnI2,Te,OLA,TOA,TOP,PlaceHolder,PlaceHolder,PlaceHolder,PlaceHolder,PlaceHolder,PlaceHolder,PlaceHolder,PlaceHolder
940,160,240,0,1080,21,111.41,42.55,0,1,SnTe,1,1,15.197,11.437,1.121,0,0,0,0,0,0,0,0,SnI2,Te,OLA,TOA,TOP,PlaceHolder,PlaceHolder,PlaceHolder,PlaceHolder,PlaceHolder,PlaceHolder,PlaceHolder,PlaceHolder
941,40,180,0,10,456,25.47,10.67,7,1,SnTe,1,1,15.197,11.437,1.121,0.00135,0,0,0,0,0,0,0,SnI2,Te,OLA,TOA,TOP,DIP,PlaceHolder,PlaceHolder,PlaceHolder,PlaceHolder,PlaceHolder,PlaceHolder,PlaceHolder
942,40,180,0,30,64,23.37,23.49,7,1,SnTe,1,1,15.197,11.437,1.121,0.00135,0,0,0,0,0,0,0,SnI2,Te,OLA,TOA,TOP,DIP,PlaceHolder,PlaceHolder,PlaceHolder,PlaceHolder,PlaceHolder,PlaceHolder,PlaceHolder
943,40,180,0,60,8,26.45,40.49,7,1,SnTe,1,1,15.197,11.437,1.121,0.00135,0,0,0,0,0,0,0,SnI2,Te,OLA,TOA,TOP,DIP,PlaceHolder,PlaceHolder,PlaceHolder,PlaceHolder,PlaceHolder,PlaceHolder,PlaceHolder
944,90,180,0,180,14,25.38,21.89,7,1,SnTe,1,1,15.197,11.437,1.121,0.00135,0,0,0,0,0,0,0,SnI2,Te,OLA,TOA,TOP,DIP,PlaceHolder,PlaceHolder,PlaceHolder,PlaceHolder,PlaceHolder,PlaceHolder,PlaceHolder
945,120,180,0,240,49,33.29,30.3,7,1,SnTe,1,1,15.197,11.437,1.121,0.00135,0,0,0,0,0,0,0,SnI2,Te,OLA,TOA,TOP,DIP,PlaceHolder,PlaceHolder,PlaceHolder,PlaceHolder,PlaceHolder,PlaceHolder,PlaceHolder
946,150,150,0,1.5,88,8.96,14.84,9,1,SnTe,0.4,0.4,54.6875,7.598,0.897,0,0,0,0,0,0,0,0,Sn[N(SiMe3)2]2,Te,ODE,OLA,TOP,PlaceHolder,PlaceHolder,PlaceHolder,PlaceHolder,PlaceHolder,PlaceHolder,PlaceHolder,PlaceHolder
947,150,150,0,1.5,64,9.1,10.99,9,1,SnTe,0.4,0.4,46.875,15.197,0.897,0,0,0,0,0,0,0,0,Sn[N(SiMe3)2]2,Te,ODE,OLA,TOP,PlaceHolder,PlaceHolder,PlaceHolder,PlaceHolder,PlaceHolder,PlaceHolder,PlaceHolder,PlaceHolder
948,150,150,0,1.5,57,11.4,14.56,9,1,SnTe,0.4,0.1,23.4375,37.992,0.224,0,0,0,0,0,0,0,0,Sn[N(SiMe3)2]2,Te,ODE,OLA,TOP,PlaceHolder,PlaceHolder,PlaceHolder,PlaceHolder,PlaceHolder,PlaceHolder,PlaceHolder,PlaceHolder
949,150,150,0,1.5,129,13.63,15.7,9,1,SnTe,0.4,0.4,15.625,45.59,0.897,0,0,0,0,0,0,0,0,Sn[N(SiMe3)2]2,Te,ODE,OLA,TOP,PlaceHolder,PlaceHolder,PlaceHolder,PlaceHolder,PlaceHolder,PlaceHolder,PlaceHolder,PlaceHolder
950,150,120,0,1.5,167,5.25,8.9,9,1,SnTe,0.4,0.73,18.75,42.551,2.242,0,0,0,0,0,0,0,0,Sn[N(SiMe3)2]2,Te,ODE,OLA,TOP,PlaceHolder,PlaceHolder,PlaceHolder,PlaceHolder,PlaceHolder,PlaceHolder,PlaceHolder,PlaceHolder
951,160,130,0,1.5,164,6.32,8.06,9,1,SnTe,0.4,0.73,18.75,42.551,2.242,0,0,0,0,0,0,0,0,Sn[N(SiMe3)2]2,Te,ODE,OLA,TOP,PlaceHolder,PlaceHolder,PlaceHolder,PlaceHolder,PlaceHolder,PlaceHolder,PlaceHolder,PlaceHolder
952,170,140,0,1.5,80,9.76,9.54,9,1,SnTe,0.4,0.73,18.75,42.551,2.242,0,0,0,0,0,0,0,0,Sn[N(SiMe3)2]2,Te,ODE,OLA,TOP,PlaceHolder,PlaceHolder,PlaceHolder,PlaceHolder,PlaceHolder,PlaceHolder,PlaceHolder,PlaceHolder
953,180,150,0,1.5,40,13.4,6.12,9,1,SnTe,0.4,0.73,18.75,42.551,2.242,0,0,0,0,0,0,0,0,Sn[N(SiMe3)2]2,Te,ODE,OLA,TOP,PlaceHolder,PlaceHolder,PlaceHolder,PlaceHolder,PlaceHolder,PlaceHolder,PlaceHolder,PlaceHolder
954,190,190,0,5,689,5,10,9,1,Cu2S,4,1.83,121.575,34.66,0,0,0,0,0,0,0,0,0,CuCl,S,OLA,OA,PlaceHolder,PlaceHolder,PlaceHolder,PlaceHolder,PlaceHolder,PlaceHolder,PlaceHolder,PlaceHolder,PlaceHolder
955,160,190,0,210,-1,13.1,6.87,4,1,Cu2S,0.4,4.1751,93.75,2.586,0,0,0,0,0,0,0,0,0,CuAc,DT,ODE,TOPO,PlaceHolder,PlaceHolder,PlaceHolder,PlaceHolder,PlaceHolder,PlaceHolder,PlaceHolder,PlaceHolder,PlaceHolder
956,160,200,0,210,-1,14.5,8.96,4,1,Cu2S,0.4,4.1751,93.75,2.586,0,0,0,0,0,0,0,0,0,CuAc,DT,ODE,TOPO,PlaceHolder,PlaceHolder,PlaceHolder,PlaceHolder,PlaceHolder,PlaceHolder,PlaceHolder,PlaceHolder,PlaceHolder
957,160,220,0,210,-1,16.9,13.61,4,1,Cu2S,0.4,4.1751,93.75,2.586,0,0,0,0,0,0,0,0,0,CuAc,DT,ODE,TOPO,PlaceHolder,PlaceHolder,PlaceHolder,PlaceHolder,PlaceHolder,PlaceHolder,PlaceHolder,PlaceHolder,PlaceHolder
958,160,200,0,60,-1,12.97,11.46,4,1,Cu2S,0.4,4.1751,93.75,2.586,0,0,0,0,0,0,0,0,0,CuAc,DT,ODE,TOPO,PlaceHolder,PlaceHolder,PlaceHolder,PlaceHolder,PlaceHolder,PlaceHolder,PlaceHolder,PlaceHolder,PlaceHolder
959,160,200,0,120,-1,14.51,10.46,4,1,Cu2S,0.4,4.1751,93.75,2.586,0,0,0,0,0,0,0,0,0,CuAc,DT,ODE,TOPO,PlaceHolder,PlaceHolder,PlaceHolder,PlaceHolder,PlaceHolder,PlaceHolder,PlaceHolder,PlaceHolder,PlaceHolder
960,160,200,0,180,-1,15.22,10.41,4,1,Cu2S,0.4,4.1751,93.75,2.586,0,0,0,0,0,0,0,0,0,CuAc,DT,ODE,TOPO,PlaceHolder,PlaceHolder,PlaceHolder,PlaceHolder,PlaceHolder,PlaceHolder,PlaceHolder,PlaceHolder,PlaceHolder
961,160,200,0,300,-1,18.23,14.24,4,1,Cu2S,0.4,4.1751,93.75,2.586,0,0,0,0,0,0,0,0,0,CuAc,DT,ODE,TOPO,PlaceHolder,PlaceHolder,PlaceHolder,PlaceHolder,PlaceHolder,PlaceHolder,PlaceHolder,PlaceHolder,PlaceHolder
962,200,190,0,5,428,6.58,7.88,9,1,Cu2S,0.25,0.25,15.625,0,0,0,0,0,0,0,0,0,0,CuSA2,DT,ODE,PlaceHolder,PlaceHolder,PlaceHolder,PlaceHolder,PlaceHolder,PlaceHolder,PlaceHolder,PlaceHolder,PlaceHolder,PlaceHolder
963,200,190,0,15,238,9.71,7.59,9,1,Cu2S,0.25,0.25,15.625,0,0,0,0,0,0,0,0,0,0,CuSA2,DT,ODE,PlaceHolder,PlaceHolder,PlaceHolder,PlaceHolder,PlaceHolder,PlaceHolder,PlaceHolder,PlaceHolder,PlaceHolder,PlaceHolder
964,110,180,0,15,-1,5.4,7.4,9,1,Cu2S,1,1.25,41.751,63.0178,0,0,0,0,0,0,0,0,0,Cu(acac)2,AD,DT,OA,PlaceHolder,PlaceHolder,PlaceHolder,PlaceHolder,PlaceHolder,PlaceHolder,PlaceHolder,PlaceHolder,PlaceHolder
965,135,135,0,20,-1,8.6,15.11,4,1,Cu2S,0.2,6,0.739,0,0,0,0,0,0,0,0,0,0,CuTB,DT,TBPT,PlaceHolder,PlaceHolder,PlaceHolder,PlaceHolder,PlaceHolder,PlaceHolder,PlaceHolder,PlaceHolder,PlaceHolder,PlaceHolder
966,135,135,0,20,-1,6.9,13.04,4,1,Cu2S,0.2,8,0.739,0,0,0,0,0,0,0,0,0,0,CuTB,DT,TBPT,PlaceHolder,PlaceHolder,PlaceHolder,PlaceHolder,PlaceHolder,PlaceHolder,PlaceHolder,PlaceHolder,PlaceHolder,PlaceHolder
967,135,135,0,20,-1,6.8,10.29,4,1,Cu2S,0.2,10,0.739,0,0,0,0,0,0,0,0,0,0,CuTB,DT,TBPT,PlaceHolder,PlaceHolder,PlaceHolder,PlaceHolder,PlaceHolder,PlaceHolder,PlaceHolder,PlaceHolder,PlaceHolder,PlaceHolder
968,160,160,0,20,-1,8.2,8.53,4,1,Cu2S,0.2,6,0.739,0,0,0,0,0,0,0,0,0,0,CuTB,DT,TBPT,PlaceHolder,PlaceHolder,PlaceHolder,PlaceHolder,PlaceHolder,PlaceHolder,PlaceHolder,PlaceHolder,PlaceHolder,PlaceHolder
969,160,160,0,20,-1,6.8,7.35,4,1,Cu2S,0.2,8,0.739,0,0,0,0,0,0,0,0,0,0,CuTB,DT,TBPT,PlaceHolder,PlaceHolder,PlaceHolder,PlaceHolder,PlaceHolder,PlaceHolder,PlaceHolder,PlaceHolder,PlaceHolder,PlaceHolder
970,160,160,0,20,-1,5.9,8,4,1,Cu2S,0.2,10,0.739,0,0,0,0,0,0,0,0,0,0,CuTB,DT,TBPT,PlaceHolder,PlaceHolder,PlaceHolder,PlaceHolder,PlaceHolder,PlaceHolder,PlaceHolder,PlaceHolder,PlaceHolder,PlaceHolder
971,180,180,0,20,-1,7.3,9.59,4,1,Cu2S,0.2,6,0.739,0,0,0,0,0,0,0,0,0,0,CuTB,DT,TBPT,PlaceHolder,PlaceHolder,PlaceHolder,PlaceHolder,PlaceHolder,PlaceHolder,PlaceHolder,PlaceHolder,PlaceHolder,PlaceHolder
972,180,180,0,20,-1,5.8,6.89,4,1,Cu2S,0.2,8,0.739,0,0,0,0,0,0,0,0,0,0,CuTB,DT,TBPT,PlaceHolder,PlaceHolder,PlaceHolder,PlaceHolder,PlaceHolder,PlaceHolder,PlaceHolder,PlaceHolder,PlaceHolder,PlaceHolder
973,180,180,0,20,-1,5.4,12.96,9,1,Cu2S,0.2,10,0.739,0,0,0,0,0,0,0,0,0,0,CuTB,DT,TBPT,PlaceHolder,PlaceHolder,PlaceHolder,PlaceHolder,PlaceHolder,PlaceHolder,PlaceHolder,PlaceHolder,PlaceHolder,PlaceHolder
974,25,190,13.90111345,60,-1,9.1,13.18,9,1,Cu2S,0.9,0.25,0.25,9.375,30.394,0,0,0,0,0,0,0,0,CuCl,Se,S,ODE,OLA,PlaceHolder,PlaceHolder,PlaceHolder,PlaceHolder,PlaceHolder,PlaceHolder,PlaceHolder,PlaceHolder
975,25,190,13.90111345,60,-1,8.5,18.82,9,1,Cu2S,0.9,0.35,0.15,10.625,30.394,0,0,0,0,0,0,0,0,CuCl,Se,S,ODE,OLA,PlaceHolder,PlaceHolder,PlaceHolder,PlaceHolder,PlaceHolder,PlaceHolder,PlaceHolder,PlaceHolder
976,25,190,13.90111345,60,-1,9.8,21.42,0,1,Cu2S,0.9,0.45,0.05,11.875,30.394,0,0,0,0,0,0,0,0,CuCl,Se,S,ODE,OLA,PlaceHolder,PlaceHolder,PlaceHolder,PlaceHolder,PlaceHolder,PlaceHolder,PlaceHolder,PlaceHolder
977,225,205,0,2.5,120,6.3,12.69,9,1,Cu2S,0.5,0.1667,0.3333,40.525,5.251,0,0,0,0,0,0,0,0,CuCl,Se,S,OLA,OA,PlaceHolder,PlaceHolder,PlaceHolder,PlaceHolder,PlaceHolder,PlaceHolder,PlaceHolder,PlaceHolder
978,225,205,0,2.5,120,8.8,9.09,9,1,Cu2S,0.5,0.25,0.25,37.992,7.877,0,0,0,0,0,0,0,0,CuCl,Se,S,OLA,OA,PlaceHolder,PlaceHolder,PlaceHolder,PlaceHolder,PlaceHolder,PlaceHolder,PlaceHolder,PlaceHolder
979,225,205,0,2.5,120,4.7,17.02,9,1,Cu2S,0.5,0.3333,0.1667,35.459,10.503,0,0,0,0,0,0,0,0,CuCl,Se,S,OLA,OA,PlaceHolder,PlaceHolder,PlaceHolder,PlaceHolder,PlaceHolder,PlaceHolder,PlaceHolder,PlaceHolder
980,225,205,0,2.5,120,5.4,11.11,9,1,Cu2S,0.5,0.4,0.1,33.433,12.604,0,0,0,0,0,0,0,0,CuCl,Se,S,OLA,OA,PlaceHolder,PlaceHolder,PlaceHolder,PlaceHolder,PlaceHolder,PlaceHolder,PlaceHolder,PlaceHolder
981,225,205,0,2.5,120,4.7,17.02,9,1,Cu2S,0.5,0.1667,0.3333,20.161,26.362,0,0,0,0,0,0,0,0,CuCl,Se,S,OLA,OA,PlaceHolder,PlaceHolder,PlaceHolder,PlaceHolder,PlaceHolder,PlaceHolder,PlaceHolder,PlaceHolder
982,225,205,0,2.5,120,6.3,15.87,9,1,Cu2S,0.5,0.25,0.25,17.628,28.988,0,0,0,0,0,0,0,0,CuCl,Se,S,OLA,OA,PlaceHolder,PlaceHolder,PlaceHolder,PlaceHolder,PlaceHolder,PlaceHolder,PlaceHolder,PlaceHolder
983,225,205,0,2.5,120,7.6,14.47,9,1,Cu2S,0.5,0.3333,0.1667,15.0955,31.614,0,0,0,0,0,0,0,0,CuCl,Se,S,OLA,OA,PlaceHolder,PlaceHolder,PlaceHolder,PlaceHolder,PlaceHolder,PlaceHolder,PlaceHolder,PlaceHolder
984,225,205,0,2.5,120,10.6,9.43,9,1,Cu2S,0.5,0.4,0.1,13.0693,33.714,0,0,0,0,0,0,0,0,CuCl,Se,S,OLA,OA,PlaceHolder,PlaceHolder,PlaceHolder,PlaceHolder,PlaceHolder,PlaceHolder,PlaceHolder,PlaceHolder
985,225,205,0,2.5,120,4.2,19.04,9,1,Cu2S,0.5,0.3333,0.1667,40.525,5.251,0,0,0,0,0,0,0,0,CuCl,Se,S,OLA,OA,PlaceHolder,PlaceHolder,PlaceHolder,PlaceHolder,PlaceHolder,PlaceHolder,PlaceHolder,PlaceHolder
986,225,205,0,2.5,120,4.5,26.66,9,1,Cu2S,0.5,0.4,0.1,42.551,3.151,0,0,0,0,0,0,0,0,CuCl,Se,S,OLA,OA,PlaceHolder,PlaceHolder,PlaceHolder,PlaceHolder,PlaceHolder,PlaceHolder,PlaceHolder,PlaceHolder
987,25,230,13.90111345,20,111,17.18,4.8,9,1,Cu2S,5.088,208.755,151.968,0,0,0,0,0,0,0,0,0,0,CuOA,DT,OLA,PlaceHolder,PlaceHolder,PlaceHolder,PlaceHolder,PlaceHolder,PlaceHolder,PlaceHolder,PlaceHolder,PlaceHolder,PlaceHolder
988,25,215,13.90111345,20,20,13.73,2.48,9,1,Cu2S,5.088,208.755,151.968,0,0,0,0,0,0,0,0,0,0,CuOA,DT,OLA,PlaceHolder,PlaceHolder,PlaceHolder,PlaceHolder,PlaceHolder,PlaceHolder,PlaceHolder,PlaceHolder,PlaceHolder,PlaceHolder
989,25,215,13.90111345,60,7,18.49,2.13,9,1,Cu2S,5.088,208.755,151.968,0,0,0,0,0,0,0,0,0,0,CuOA,DT,OLA,PlaceHolder,PlaceHolder,PlaceHolder,PlaceHolder,PlaceHolder,PlaceHolder,PlaceHolder,PlaceHolder,PlaceHolder,PlaceHolder
990,180,180,0,6.5,296,19,15.78,4,1,CuS,0.5,2,31.25,12.0787,1,0,0,0,0,0,0,0,0,CuCl,S,ODE,OLA,OA,PlaceHolder,PlaceHolder,PlaceHolder,PlaceHolder,PlaceHolder,PlaceHolder,PlaceHolder,PlaceHolder
991,180,180,0,6.5,-1,12,15.15044074,4,1,CuS,0.5,2,31.25,12.0787,6,0,0,0,0,0,0,0,0,CuCl,S,ODE,OLA,OA,PlaceHolder,PlaceHolder,PlaceHolder,PlaceHolder,PlaceHolder,PlaceHolder,PlaceHolder,PlaceHolder
992,180,180,0,6.5,215,16,18.75,4,1,CuS,0.5,2,31.25,12.0787,12,0,0,0,0,0,0,0,0,CuCl,S,ODE,OLA,OA,PlaceHolder,PlaceHolder,PlaceHolder,PlaceHolder,PlaceHolder,PlaceHolder,PlaceHolder,PlaceHolder
993,180,180,0,6.5,190,24,12.5,4,1,CuS,0.5,2,31.25,9.0787,3,1,0,0,0,0,0,0,0,CuCl,S,ODE,OLA,HDA,OA,PlaceHolder,PlaceHolder,PlaceHolder,PlaceHolder,PlaceHolder,PlaceHolder,PlaceHolder
994,110,182,0,60,135,10.5,17.14,9,1,CuS,1,2,88.84353741,6,0.5,0,0,0,0,0,0,0,0,Cu(acac)2,S,DCB,OLA,OA,PlaceHolder,PlaceHolder,PlaceHolder,PlaceHolder,PlaceHolder,PlaceHolder,PlaceHolder,PlaceHolder
995,180,180,0,10,196,14.98,14.86,9,1,CuS,0.5,2,6,12.0787,0,0,0,0,0,0,0,0,0,CuCl,S,ODE,OLA,PlaceHolder,PlaceHolder,PlaceHolder,PlaceHolder,PlaceHolder,PlaceHolder,PlaceHolder,PlaceHolder,PlaceHolder
996,180,180,0,10,229,17.83,13.65,9,1,CuS,0.5,2,12,12.0787,0,0,0,0,0,0,0,0,0,CuCl,S,ODE,OLA,PlaceHolder,PlaceHolder,PlaceHolder,PlaceHolder,PlaceHolder,PlaceHolder,PlaceHolder,PlaceHolder,PlaceHolder
997,180,180,0,10,128,22.42,16.91,10,1,CuS,0.5,2,24,12.0787,0,0,0,0,0,0,0,0,0,CuCl,S,ODE,OLA,PlaceHolder,PlaceHolder,PlaceHolder,PlaceHolder,PlaceHolder,PlaceHolder,PlaceHolder,PlaceHolder,PlaceHolder
998,180,180,0,10,196,18.85,11.08,9,1,CuS,0.5,2,24,12.0787,0.667,0,0,0,0,0,0,0,0,CuCl,S,ODE,OLA,OA,PlaceHolder,PlaceHolder,PlaceHolder,PlaceHolder,PlaceHolder,PlaceHolder,PlaceHolder,PlaceHolder
999,180,180,0,10,163,16.79,14.95,9,1,CuS,0.5,2,24,12.0787,8,0,0,0,0,0,0,0,0,CuCl,S,ODE,OLA,OA,PlaceHolder,PlaceHolder,PlaceHolder,PlaceHolder,PlaceHolder,PlaceHolder,PlaceHolder,PlaceHolder
1000,180,180,0,10,325,14.23,11.69,9,1,CuS,0.5,2,24,12.0787,16,0,0,0,0,0,0,0,0,CuCl,S,ODE,OLA,OA,PlaceHolder,PlaceHolder,PlaceHolder,PlaceHolder,PlaceHolder,PlaceHolder,PlaceHolder,PlaceHolder
1001,95,95,0,1080,9,421.87,9.44,4,1,CuS,1.5,4.5,22.795,45.265,0,0,0,0,0,0,0,0,0,CuCl,S,OLA,OCT,PlaceHolder,PlaceHolder,PlaceHolder,PlaceHolder,PlaceHolder,PlaceHolder,PlaceHolder,PlaceHolder,PlaceHolder
1002,25,120,13.90111345,60,-1,6.6,22.72,9,1,CuS,0.1,0.05,0.05,0.2,9.118,0,0,0,0,0,0,0,0,CuAc,ZnAc2,SnAc4,S,OLA,PlaceHolder,PlaceHolder,PlaceHolder,PlaceHolder,PlaceHolder,PlaceHolder,PlaceHolder,PlaceHolder
1003,25,180,13.90111345,60,-1,6.6,19.69,9,1,CuS,0.1,0.05,0.05,0.2,9.118,0,0,0,0,0,0,0,0,CuAc,ZnAc2,SnAc4,S,OLA,PlaceHolder,PlaceHolder,PlaceHolder,PlaceHolder,PlaceHolder,PlaceHolder,PlaceHolder,PlaceHolder
1004,310,300,0,20,150,12.74,8.2,4,1,Cu2Se,2,1.2,37.5,24.315,0,0,0,0,0,0,0,0,0,CuCl,Se,ODE,OLA,PlaceHolder,PlaceHolder,PlaceHolder,PlaceHolder,PlaceHolder,PlaceHolder,PlaceHolder,PlaceHolder,PlaceHolder
1005,220,220,0,6,-1,2.7,15.15044074,9,1,Cu2Se,8,12.66,20.707,22.42,0,0,0,0,0,0,0,0,0,CuCl,Se,HDA,TOP,PlaceHolder,PlaceHolder,PlaceHolder,PlaceHolder,PlaceHolder,PlaceHolder,PlaceHolder,PlaceHolder,PlaceHolder
1006,220,220,0,10,-1,3.5,15.15044074,9,1,Cu2Se,8,12.66,20.707,22.42,0,0,0,0,0,0,0,0,0,CuCl,Se,HDA,TOP,PlaceHolder,PlaceHolder,PlaceHolder,PlaceHolder,PlaceHolder,PlaceHolder,PlaceHolder,PlaceHolder,PlaceHolder
1007,220,220,0,60,23,8.05,8.17,9,1,Cu2Se,8,12.66,20.707,22.42,0,0,0,0,0,0,0,0,0,CuCl,Se,HDA,TOP,PlaceHolder,PlaceHolder,PlaceHolder,PlaceHolder,PlaceHolder,PlaceHolder,PlaceHolder,PlaceHolder,PlaceHolder
