Repository: Sharpiless/Nanocrystals-Deep-Learning

## Abstract 
The synthesis model based on transformer structure for nanocrystals takes the synthesis conditions and material structure features from the synthesis recipe dataset as input. By utilizing the proposed reaction intermediate-based data augmentation, the input data was expanded **tenfold**. This resulted in the model achieving an average absolute error of **1.39 nm** in predicting nanocrystal size, and the average accuracy for predicting morphology reached **90%**.

We show the transformer model in the following:

File: data/raw_selected0128_classification_and_reg.csv (part 5 of 15)
ID,Temperature1,Temperature2,Speed,Time,T1,T2,A1,A2,B1,B2,C1,C2,D1,D2,E1,E2,F1,F2,G1,G2,H1,H2,I1,I2,J1,J2,Y1,Y2,Y3,Num,scaleplate
953,180,150,0,1.5,1,SnTe,0.4,Sn[N(SiMe3)2]2,0.73,Te,18.75,ODE,42.551,OLA,2.242,TOP,0,PlaceHolder,0,PlaceHolder,0,PlaceHolder,0,PlaceHolder,0,PlaceHolder,13.4,6.12,sphere,40,0.256410256
954,190,190,0,5,1,Cu2S,4,CuCl,1.83,S,121.575,OLA,34.66,OA,0,PlaceHolder,0,PlaceHolder,0,PlaceHolder,0,PlaceHolder,0,PlaceHolder,0,PlaceHolder,5,10,sphere,689,
955,160,190,0,210,1,Cu2S,0.4,CuAc,4.1751,DT,93.75,ODE,2.586,TOPO,0,PlaceHolder,0,PlaceHolder,0,PlaceHolder,0,PlaceHolder,0,PlaceHolder,0,PlaceHolder,13.1,6.87,hexagon,,
956,160,200,0,210,1,Cu2S,0.4,CuAc,4.1751,DT,93.75,ODE,2.586,TOPO,0,PlaceHolder,0,PlaceHolder,0,PlaceHolder,0,PlaceHolder,0,PlaceHolder,0,PlaceHolder,14.5,8.96,hexagon,,
957,160,220,0,210,1,Cu2S,0.4,CuAc,4.1751,DT,93.75,ODE,2.586,TOPO,0,PlaceHolder,0,PlaceHolder,0,PlaceHolder,0,PlaceHolder,0,PlaceHolder,0,PlaceHolder,16.9,13.61,hexagon,,
958,160,200,0,60,1,Cu2S,0.4,CuAc,4.1751,DT,93.75,ODE,2.586,TOPO,0,PlaceHolder,0,PlaceHolder,0,PlaceHolder,0,PlaceHolder,0,PlaceHolder,0,PlaceHolder,12.97,11.46,hexagon,,
959,160,200,0,120,1,Cu2S,0.4,CuAc,4.1751,DT,93.75,ODE,2.586,TOPO,0,PlaceHolder,0,PlaceHolder,0,PlaceHolder,0,PlaceHolder,0,PlaceHolder,0,PlaceHolder,14.51,10.46,hexagon,,
960,160,200,0,180,1,Cu2S,0.4,CuAc,4.1751,DT,93.75,ODE,2.586,TOPO,0,PlaceHolder,0,PlaceHolder,0,PlaceHolder,0,PlaceHolder,0,PlaceHolder,0,PlaceHolder,15.22,10.41,hexagon,,
961,160,200,0,300,1,Cu2S,0.4,CuAc,4.1751,DT,93.75,ODE,2.586,TOPO,0,PlaceHolder,0,PlaceHolder,0,PlaceHolder,0,PlaceHolder,0,PlaceHolder,0,PlaceHolder,18.23,14.24,hexagon,,
962,200,190,0,5,1,Cu2S,0.25,CuSA2,0.25,DT,15.625,ODE,0,PlaceHolder,0,PlaceHolder,0,PlaceHolder,0,PlaceHolder,0,PlaceHolder,0,PlaceHolder,0,PlaceHolder,6.58,7.88,sphere,428,0.684931507
963,200,190,0,15,1,Cu2S,0.25,CuSA2,0.25,DT,15.625,ODE,0,PlaceHolder,0,PlaceHolder,0,PlaceHolder,0,PlaceHolder,0,PlaceHolder,0,PlaceHolder,0,PlaceHolder,9.71,7.59,sphere,238,0.694444444
964,110,180,0,15,1,Cu2S,1,Cu(acac)2,1.25,AD,41.751,DT,63.0178,OA,0,PlaceHolder,0,PlaceHolder,0,PlaceHolder,0,PlaceHolder,0,PlaceHolder,0,PlaceHolder,5.4,7.4,sphere,,
965,135,135,0,20,1,Cu2S,0.2,CuTB,6,DT,0.739,TBPT,0,PlaceHolder,0,PlaceHolder,0,PlaceHolder,0,PlaceHolder,0,PlaceHolder,0,PlaceHolder,0,PlaceHolder,8.6,15.11,hexagon,,
966,135,135,0,20,1,Cu2S,0.2,CuTB,8,DT,0.739,TBPT,0,PlaceHolder,0,PlaceHolder,0,PlaceHolder,0,PlaceHolder,0,PlaceHolder,0,PlaceHolder,0,PlaceHolder,6.9,13.04,hexagon,,
967,135,135,0,20,1,Cu2S,0.2,CuTB,10,DT,0.739,TBPT,0,PlaceHolder,0,PlaceHolder,0,PlaceHolder,0,PlaceHolder,0,PlaceHolder,0,PlaceHolder,0,PlaceHolder,6.8,10.29,hexagon,,
968,160,160,0,20,1,Cu2S,0.2,CuTB,6,DT,0.739,TBPT,0,PlaceHolder,0,PlaceHolder,0,PlaceHolder,0,PlaceHolder,0,PlaceHolder,0,PlaceHolder,0,PlaceHolder,8.2,8.53,hexagon,,
969,160,160,0,20,1,Cu2S,0.2,CuTB,8,DT,0.739,TBPT,0,PlaceHolder,0,PlaceHolder,0,PlaceHolder,0,PlaceHolder,0,PlaceHolder,0,PlaceHolder,0,PlaceHolder,6.8,7.35,hexagon,,
970,160,160,0,20,1,Cu2S,0.2,CuTB,10,DT,0.739,TBPT,0,PlaceHolder,0,PlaceHolder,0,PlaceHolder,0,PlaceHolder,0,PlaceHolder,0,PlaceHolder,0,PlaceHolder,5.9,8,hexagon,,
971,180,180,0,20,1,Cu2S,0.2,CuTB,6,DT,0.739,TBPT,0,PlaceHolder,0,PlaceHolder,0,PlaceHolder,0,PlaceHolder,0,PlaceHolder,0,PlaceHolder,0,PlaceHolder,7.3,9.59,hexagon,,
972,180,180,0,20,1,Cu2S,0.2,CuTB,8,DT,0.739,TBPT,0,PlaceHolder,0,PlaceHolder,0,PlaceHolder,0,PlaceHolder,0,PlaceHolder,0,PlaceHolder,0,PlaceHolder,5.8,6.89,hexagon,,
973,180,180,0,20,1,Cu2S,0.2,CuTB,10,DT,0.739,TBPT,0,PlaceHolder,0,PlaceHolder,0,PlaceHolder,0,PlaceHolder,0,PlaceHolder,0,PlaceHolder,0,PlaceHolder,5.4,12.96,sphere,,
974,25,190,,60,1,Cu2S,0.9,CuCl,0.25,Se,0.25,S,9.375,ODE,30.394,OLA,0,PlaceHolder,0,PlaceHolder,0,PlaceHolder,0,PlaceHolder,0,PlaceHolder,9.1,13.18,sphere,,
975,25,190,,60,1,Cu2S,0.9,CuCl,0.35,Se,0.15,S,10.625,ODE,30.394,OLA,0,PlaceHolder,0,PlaceHolder,0,PlaceHolder,0,PlaceHolder,0,PlaceHolder,8.5,18.82,sphere,,
976,25,190,,60,1,Cu2S,0.9,CuCl,0.45,Se,0.05,S,11.875,ODE,30.394,OLA,0,PlaceHolder,0,PlaceHolder,0,PlaceHolder,0,PlaceHolder,0,PlaceHolder,9.8,21.42,Irregular shape,,
977,225,205,0,2.5,1,Cu2S,0.5,CuCl,0.1667,Se,0.3333,S,40.525,OLA,5.251,OA,0,PlaceHolder,0,PlaceHolder,0,PlaceHolder,0,PlaceHolder,0,PlaceHolder,6.3,12.69,sphere,120,
978,225,205,0,2.5,1,Cu2S,0.5,CuCl,0.25,Se,0.25,S,37.992,OLA,7.877,OA,0,PlaceHolder,0,PlaceHolder,0,PlaceHolder,0,PlaceHolder,0,PlaceHolder,8.8,9.09,sphere,120,
979,225,205,0,2.5,1,Cu2S,0.5,CuCl,0.3333,Se,0.1667,S,35.459,OLA,10.503,OA,0,PlaceHolder,0,PlaceHolder,0,PlaceHolder,0,PlaceHolder,0,PlaceHolder,4.7,17.02,sphere,120,
980,225,205,0,2.5,1,Cu2S,0.5,CuCl,0.4,Se,0.1,S,33.433,OLA,12.604,OA,0,PlaceHolder,0,PlaceHolder,0,PlaceHolder,0,PlaceHolder,0,PlaceHolder,5.4,11.11,sphere,120,
981,225,205,0,2.5,1,Cu2S,0.5,CuCl,0.1667,Se,0.3333,S,20.161,OLA,26.362,OA,0,PlaceHolder,0,PlaceHolder,0,PlaceHolder,0,PlaceHolder,0,PlaceHolder,4.7,17.02,sphere,120,
982,225,205,0,2.5,1,Cu2S,0.5,CuCl,0.25,Se,0.25,S,17.628,OLA,28.988,OA,0,PlaceHolder,0,PlaceHolder,0,PlaceHolder,0,PlaceHolder,0,PlaceHolder,6.3,15.87,sphere,120,
983,225,205,0,2.5,1,Cu2S,0.5,CuCl,0.3333,Se,0.1667,S,15.0955,OLA,31.614,OA,0,PlaceHolder,0,PlaceHolder,0,PlaceHolder,0,PlaceHolder,0,PlaceHolder,7.6,14.47,sphere,120,
984,225,205,0,2.5,1,Cu2S,0.5,CuCl,0.4,Se,0.1,S,13.0693,OLA,33.714,OA,0,PlaceHolder,0,PlaceHolder,0,PlaceHolder,0,PlaceHolder,0,PlaceHolder,10.6,9.43,sphere,120,
985,225,205,0,2.5,1,Cu2S,0.5,CuCl,0.3333,Se,0.1667,S,40.525,OLA,5.251,OA,0,PlaceHolder,0,PlaceHolder,0,PlaceHolder,0,PlaceHolder,0,PlaceHolder,4.2,19.04,sphere,120,
986,225,205,0,2.5,1,Cu2S,0.5,CuCl,0.4,Se,0.1,S,42.551,OLA,3.151,OA,0,PlaceHolder,0,PlaceHolder,0,PlaceHolder,0,PlaceHolder,0,PlaceHolder,4.5,26.66,sphere,120,
987,25,230,,20,1,Cu2S,5.088,CuOA,208.755,DT,151.968,OLA,0,PlaceHolder,0,PlaceHolder,0,PlaceHolder,0,PlaceHolder,0,PlaceHolder,0,PlaceHolder,0,PlaceHolder,17.18,4.8,sphere,111,0.328947368
988,25,215,,20,1,Cu2S,5.088,CuOA,208.755,DT,151.968,OLA,0,PlaceHolder,0,PlaceHolder,0,PlaceHolder,0,PlaceHolder,0,PlaceHolder,0,PlaceHolder,0,PlaceHolder,13.73,2.48,sphere,20,0.108695652
989,25,215,,60,1,Cu2S,5.088,CuOA,208.755,DT,151.968,OLA,0,PlaceHolder,0,PlaceHolder,0,PlaceHolder,0,PlaceHolder,0,PlaceHolder,0,PlaceHolder,0,PlaceHolder,18.49,2.13,sphere,7,0.107526882
990,180,180,0,6.5,1,CuS,0.5,CuCl,2,S,31.25,ODE,12.0787,OLA,1,OA,0,PlaceHolder,0,PlaceHolder,0,PlaceHolder,0,PlaceHolder,0,PlaceHolder,19,15.78,hexagon,296,
991,180,180,0,6.5,1,CuS,0.5,CuCl,2,S,31.25,ODE,12.0787,OLA,6,OA,0,PlaceHolder,0,PlaceHolder,0,PlaceHolder,0,PlaceHolder,0,PlaceHolder,12,,hexagon,,
992,180,180,0,6.5,1,CuS,0.5,CuCl,2,S,31.25,ODE,12.0787,OLA,12,OA,0,PlaceHolder,0,PlaceHolder,0,PlaceHolder,0,PlaceHolder,0,PlaceHolder,16,18.75,hexagon,215,
993,180,180,0,6.5,1,CuS,0.5,CuCl,2,S,31.25,ODE,9.0787,OLA,3,HDA,1,OA,0,PlaceHolder,0,PlaceHolder,0,PlaceHolder,0,PlaceHolder,24,12.5,hexagon,190,
994,110,182,0,60,1,CuS,1,Cu(acac)2,2,S,88.84353741,DCB,6,OLA,0.5,OA,0,PlaceHolder,0,PlaceHolder,0,PlaceHolder,0,PlaceHolder,0,PlaceHolder,10.5,17.14,sphere,135,
995,180,180,0,10,1,CuS,0.5,CuCl,2,S,6,ODE,12.0787,OLA,0,PlaceHolder,0,PlaceHolder,0,PlaceHolder,0,PlaceHolder,0,PlaceHolder,0,PlaceHolder,14.98,14.86,sphere,196,2.564102564
996,180,180,0,10,1,CuS,0.5,CuCl,2,S,12,ODE,12.0787,OLA,0,PlaceHolder,0,PlaceHolder,0,PlaceHolder,0,PlaceHolder,0,PlaceHolder,0,PlaceHolder,17.83,13.65,sphere,229,2.564102564
997,180,180,0,10,1,CuS,0.5,CuCl,2,S,24,ODE,12.0787,OLA,0,PlaceHolder,0,PlaceHolder,0,PlaceHolder,0,PlaceHolder,0,PlaceHolder,0,PlaceHolder,22.42,16.91,triangle,128,2.631578947
998,180,180,0,10,1,CuS,0.5,CuCl,2,S,24,ODE,12.0787,OLA,0.667,OA,0,PlaceHolder,0,PlaceHolder,0,PlaceHolder,0,PlaceHolder,0,PlaceHolder,18.85,11.08,sphere,196,2.631578947
999,180,180,0,10,1,CuS,0.5,CuCl,2,S,24,ODE,12.0787,OLA,8,OA,0,PlaceHolder,0,PlaceHolder,0,PlaceHolder,0,PlaceHolder,0,PlaceHolder,16.79,14.95,sphere,163,2.631578947
1000,180,180,0,10,1,CuS,0.5,CuCl,2,S,24,ODE,12.0787,OLA,16,OA,0,PlaceHolder,0,PlaceHolder,0,PlaceHolder,0,PlaceHolder,0,PlaceHolder,14.23,11.69,sphere,325,2.631578947
1001,95,95,0,1080,1,CuS,1.5,CuCl,4.5,S,22.795,OLA,45.265,OCT,0,PlaceHolder,0,PlaceHolder,0,PlaceHolder,0,PlaceHolder,0,PlaceHolder,0,PlaceHolder,421.87,9.44,hexagon,9,7.692307692
1002,25,120,,60,1,CuS,0.1,CuAc,0.05,ZnAc2,0.05,SnAc4,0.2,S,9.118,OLA,0,PlaceHolder,0,PlaceHolder,0,PlaceHolder,0,PlaceHolder,0,PlaceHolder,6.6,22.72,sphere,,
1003,25,180,,60,1,CuS,0.1,CuAc,0.05,ZnAc2,0.05,SnAc4,0.2,S,9.118,OLA,0,PlaceHolder,0,PlaceHolder,0,PlaceHolder,0,PlaceHolder,0,PlaceHolder,6.6,19.69,sphere,,
1004,310,300,0,20,1,Cu2Se,2,CuCl,1.2,Se,37.5,ODE,24.315,OLA,0,PlaceHolder,0,PlaceHolder,0,PlaceHolder,0,PlaceHolder,0,PlaceHolder,0,PlaceHolder,12.74,8.2,hexagon,150,1.612903226
1005,220,220,0,6,1,Cu2Se,8,CuCl,12.66,Se,20.707,HDA,22.42,TOP,0,PlaceHolder,0,PlaceHolder,0,PlaceHolder,0,PlaceHolder,0,PlaceHolder,0,PlaceHolder,2.7,,sphere,,
1006,220,220,0,10,1,Cu2Se,8,CuCl,12.66,Se,20.707,HDA,22.42,TOP,0,PlaceHolder,0,PlaceHolder,0,PlaceHolder,0,PlaceHolder,0,PlaceHolder,0,PlaceHolder,3.5,,sphere,,
1007,220,220,0,60,1,Cu2Se,8,CuCl,12.66,Se,20.707,HDA,22.42,TOP,0,PlaceHolder,0,PlaceHolder,0,PlaceHolder,0,PlaceHolder,0,PlaceHolder,0,PlaceHolder,8.05,8.17,sphere,23,0.438596491
1008,300,285,0,13,1,Cu2Se,1,CuAc2,1,Se,4,TOP,2,OPA,4.6,TOPO,0,PlaceHolder,0,PlaceHolder,0,PlaceHolder,0,PlaceHolder,0,PlaceHolder,10.1,8.1,sphere,100,
1009,285,275,0,10,1,Cu2Se,2,CuCl,1,Se,18.75,ODE,21.276,OLA,0,PlaceHolder,0,PlaceHolder,0,PlaceHolder,0,PlaceHolder,0,PlaceHolder,0,PlaceHolder,13.6,13.23,sphere,207,
1010,270,270,0,10,1,Cu2Se,1,CuCl,1,Se,15.197,OLA,31.509,OA,0,PlaceHolder,0,PlaceHolder,0,PlaceHolder,0,PlaceHolder,0,PlaceHolder,0,PlaceHolder,12.5,10.4,hexagon,,
1011,270,270,0,10,1,Cu2Se,1,CuCl,1,Se,21.276,OLA,25.207,OA,0,PlaceHolder,0,PlaceHolder,0,PlaceHolder,0,PlaceHolder,0,PlaceHolder,0,PlaceHolder,7.6,11.84,hexagon,,
1012,270,270,0,10,1,Cu2Se,1,CuCl,1,Se,30.394,OLA,15.754,OA,0,PlaceHolder,0,PlaceHolder,0,PlaceHolder,0,PlaceHolder,0,PlaceHolder,0,PlaceHolder,6.4,12.5,Irregular shape,,
1013,270,270,0,5,1,Cu2Se,1,CuCl,1,Se,15.197,OLA,31.509,OA,0,PlaceHolder,0,PlaceHolder,0,PlaceHolder,0,PlaceHolder,0,PlaceHolder,0,PlaceHolder,10,9,hexagon,,
1014,270,270,0,2,1,Cu2Se,1,CuCl,1,Se,15.197,OLA,31.509,OA,0,PlaceHolder,0,PlaceHolder,0,PlaceHolder,0,PlaceHolder,0,PlaceHolder,0,PlaceHolder,6.7,10.44,hexagon,,
1015,230,220,0,1.75,1,GeTe,0.25,Ge[N(SiMe3)2]2,0.97,Te,13.41027885,squalane,5.605,TOP,0.148,DT,0,PlaceHolder,0,PlaceHolder,0,PlaceHolder,0,PlaceHolder,0,PlaceHolder,8.5,14.11,Irregular shape,346,
1016,250,235,0,1.5,1,GeTe,0.25,Ge[N(SiMe3)2]2,0.323,Te,12.5,ODE,9.118,OLA,1.121,TOP,0,PlaceHolder,0,PlaceHolder,0,PlaceHolder,0,PlaceHolder,0,PlaceHolder,12.92,18.96,triangle,322,
1017,220,220,0,1,1,GeTe,1.4,Ge[N(SiMe3)2]2,1.2,Te,15.625,ODE,60.787,OLA,2.69,TOP,4.175,DT,0,PlaceHolder,0,PlaceHolder,0,PlaceHolder,0,PlaceHolder,3.19,9.3,triangle,195,
1018,220,220,0,2,1,GeTe,1.4,Ge[N(SiMe3)2]2,1.2,Te,15.625,ODE,60.787,OLA,2.69,TOP,4.175,DT,0,PlaceHolder,0,PlaceHolder,0,PlaceHolder,0,PlaceHolder,9.69,20.79,Irregular shape,78,0.322580645
1019,220,220,0,3,1,GeTe,1.4,Ge[N(SiMe3)2]2,1.2,Te,15.625,ODE,60.787,OLA,2.69,TOP,4.175,DT,0,PlaceHolder,0,PlaceHolder,0,PlaceHolder,0,PlaceHolder,13.37,24.91,Irregular shape,116,0.25974026
1020,300,300,0,120,1,GeTe,0.659,GeI2,1.6,Te,37.218,TOP,0,PlaceHolder,0,PlaceHolder,0,PlaceHolder,0,PlaceHolder,0,PlaceHolder,0,PlaceHolder,0,PlaceHolder,43.71,32.39,Irregular shape,42,0.970873786
1021,280,260,0,2,1,GeTe,0.33,GeI2,0.64,LiN(SiMe3)2,0.8,Te,18.609,TOP,0,PlaceHolder,0,PlaceHolder,0,PlaceHolder,0,PlaceHolder,0,PlaceHolder,0,PlaceHolder,7.78,9.24,sphere,,
1022,280,260,0,2,1,GeTe,0.33,GeI2,0.8,LiN(SiMe3)2,0.8,Te,18.609,TOP,0,PlaceHolder,0,PlaceHolder,0,PlaceHolder,0,PlaceHolder,0,PlaceHolder,0,PlaceHolder,6.91,10.17,sphere,,
1023,280,260,0,2,1,GeTe,0.33,GeI2,0.96,LiN(SiMe3)2,0.8,Te,18.609,TOP,0,PlaceHolder,0,PlaceHolder,0,PlaceHolder,0,PlaceHolder,0,PlaceHolder,0,PlaceHolder,5.88,12.86,sphere,,
1024,280,260,0,2,1,GeTe,0.33,GeI2,1.12,LiN(SiMe3)2,0.8,Te,18.609,TOP,0,PlaceHolder,0,PlaceHolder,0,PlaceHolder,0,PlaceHolder,0,PlaceHolder,0,PlaceHolder,4.51,16.38,Irregular shape,,
1025,240,220,0,2,1,GeTe,0.33,GeI2,0.8,LiN(SiMe3)2,0.8,Te,18.609,TOP,0,PlaceHolder,0,PlaceHolder,0,PlaceHolder,0,PlaceHolder,0,PlaceHolder,0,PlaceHolder,4.98,12.78,Irregular shape,,
1026,260,240,0,2,1,GeTe,0.33,GeI2,0.8,LiN(SiMe3)2,0.8,Te,18.609,TOP,0,PlaceHolder,0,PlaceHolder,0,PlaceHolder,0,PlaceHolder,0,PlaceHolder,0,PlaceHolder,6.25,10.85,sphere,,
1027,280,260,0,0.5,1,GeTe,0.33,GeI2,0.8,LiN(SiMe3)2,0.8,Te,18.609,TOP,0,PlaceHolder,0,PlaceHolder,0,PlaceHolder,0,PlaceHolder,0,PlaceHolder,0,PlaceHolder,7.81,9.61,sphere,,
1028,280,260,0,1,1,GeTe,0.33,GeI2,0.8,LiN(SiMe3)2,0.8,Te,18.609,TOP,0,PlaceHolder,0,PlaceHolder,0,PlaceHolder,0,PlaceHolder,0,PlaceHolder,0,PlaceHolder,8.23,8.42,sphere,,
1029,280,260,0,5,1,GeTe,0.33,GeI2,0.8,LiN(SiMe3)2,0.8,Te,18.609,TOP,0,PlaceHolder,0,PlaceHolder,0,PlaceHolder,0,PlaceHolder,0,PlaceHolder,0,PlaceHolder,8.47,8.39,sphere,,
1030,250,200,0,5,1,InSb,0.12,In[N(SiMe3)2]3,0.06,Sb(NMe2)3,20.48224695,HD,22.874,TOA,0,PlaceHolder,0,PlaceHolder,0,PlaceHolder,0,PlaceHolder,0,PlaceHolder,0,PlaceHolder,7.97,13.65,sphere,,
1031,250,200,0,10,1,InSb,0.12,In[N(SiMe3)2]3,0.06,Sb(NMe2)3,20.48224695,HD,22.874,TOA,0,PlaceHolder,0,PlaceHolder,0,PlaceHolder,0,PlaceHolder,0,PlaceHolder,0,PlaceHolder,9.28,10.71,sphere,,
1032,250,200,0,15,1,InSb,0.12,In[N(SiMe3)2]3,0.06,Sb(NMe2)3,20.48224695,HD,22.874,TOA,0,PlaceHolder,0,PlaceHolder,0,PlaceHolder,0,PlaceHolder,0,PlaceHolder,0,PlaceHolder,11.55,13.73,sphere,,
1033,25,200,13,5,1,InSb-2,0.5,In[N(SiMe3)2]3,0.25,Sb(NMe2)3,11.21,TOP,0,PlaceHolder,0,PlaceHolder,0,PlaceHolder,0,PlaceHolder,0,PlaceHolder,0,PlaceHolder,0,PlaceHolder,7.49,10.9,sphere,,
1034,25,200,13,5,1,InSb-2,0.3125,In[N(SiMe3)2]3,0.25,Sb(NMe2)3,11.21,TOP,0,PlaceHolder,0,PlaceHolder,0,PlaceHolder,0,PlaceHolder,0,PlaceHolder,0,PlaceHolder,0,PlaceHolder,4.69,17.08,Irregular shape,,
1035,25,200,13,5,1,InSb-2,0.416,In[N(SiMe3)2]3,0.25,Sb(NMe2)3,11.21,TOP,0,PlaceHolder,0,PlaceHolder,0,PlaceHolder,0,PlaceHolder,0,PlaceHolder,0,PlaceHolder,0,PlaceHolder,5.69,19.41,Irregular shape,,
1036,150,150,0,120,1,Zn3P2,0.45,ZnAc2,0.3,(TMS)3P,71.59597792,mesitylene,0.9,HDA,0,PlaceHolder,0,PlaceHolder,0,PlaceHolder,0,PlaceHolder,0,PlaceHolder,0,PlaceHolder,2.4,12.5,Irregular shape,250,
1037,25,230,,180,1,Zn3P2,0.225,Zn-NN,0.15,(TMS)3P,15.197,OLA,0,PlaceHolder,0,PlaceHolder,0,PlaceHolder,0,PlaceHolder,0,PlaceHolder,0,PlaceHolder,0,PlaceHolder,2.8,14.28,Irregular shape,250,
1038,25,200,,1080,1,Zn3P2,0.225,Zn-NN,0.15,(TMS)3P,35.79798896,mesitylene,1.575,HDA,0,PlaceHolder,0,PlaceHolder,0,PlaceHolder,0,PlaceHolder,0,PlaceHolder,0,PlaceHolder,2.8,7.14,Irregular shape,250,
1039,250,200,0,1,1,Zn3P2,0.25,ZnSA2,0.225,(TMS)3P,25,ODE,3.343,OLA,4.5,TOP,0,PlaceHolder,0,PlaceHolder,0,PlaceHolder,0,PlaceHolder,0,PlaceHolder,2.1,9.52,Irregular shape,,
1040,250,200,0,15,1,Zn3P2,0.25,ZnSA2,0.225,(TMS)3P,25,ODE,3.343,OLA,4.5,TOP,0,PlaceHolder,0,PlaceHolder,0,PlaceHolder,0,PlaceHolder,0,PlaceHolder,3.7,8.1,Irregular shape,,
1041,250,200,0,30,1,Zn3P2,0.25,ZnSA2,0.225,(TMS)3P,25,ODE,3.343,OLA,4.5,TOP,0,PlaceHolder,0,PlaceHolder,0,PlaceHolder,0,PlaceHolder,0,PlaceHolder,4.2,7.14,sphere,,
1042,250,200,0,60,1,Zn3P2,0.25,ZnSA2,0.225,(TMS)3P,25,ODE,3.343,OLA,4.5,TOP,0,PlaceHolder,0,PlaceHolder,0,PlaceHolder,0,PlaceHolder,0,PlaceHolder,6,5,sphere,,
1043,250,200,0,1,1,Zn3As2,0.25,ZnSA2,0.225,(TMS)3As,25,ODE,3.343,OLA,4.5,TOP,0,PlaceHolder,0,PlaceHolder,0,PlaceHolder,0,PlaceHolder,0,PlaceHolder,1.9,21.05,Irregular shape,,
1044,250,200,0,15,1,Zn3As2,0.25,ZnSA2,0.225,(TMS)3As,25,ODE,3.343,OLA,4.5,TOP,0,PlaceHolder,0,PlaceHolder,0,PlaceHolder,0,PlaceHolder,0,PlaceHolder,2.9,27.58,Irregular shape,,
1045,250,200,0,30,1,Zn3As2,0.25,ZnSA2,0.225,(TMS)3As,25,ODE,3.343,OLA,4.5,TOP,0,PlaceHolder,0,PlaceHolder,0,PlaceHolder,0,PlaceHolder,0,PlaceHolder,3.5,22.85,Irregular shape,,
1046,250,200,0,60,1,Zn3As2,0.25,ZnSA2,0.225,(TMS)3As,25,ODE,3.343,OLA,4.5,TOP,0,PlaceHolder,0,PlaceHolder,0,PlaceHolder,0,PlaceHolder,0,PlaceHolder,4.8,20.83,Irregular shape,,
1047,250,250,0,30,1,Cd3P2,0.45,CdCl2,1.6,(NEt2)3P,15.197,OLA,0,PlaceHolder,0,PlaceHolder,0,PlaceHolder,0,PlaceHolder,0,PlaceHolder,0,PlaceHolder,0,PlaceHolder,6.8,7.35,sphere,,
1048,250,250,0,30,1,Cd3P2,0.45,CdBr2,1.6,(NEt2)3P,15.197,OLA,0,PlaceHolder,0,PlaceHolder,0,PlaceHolder,0,PlaceHolder,0,PlaceHolder,0,PlaceHolder,0,PlaceHolder,5.9,11.86,sphere,,
1049,250,250,0,30,1,Cd3P2,0.45,CdI2,1.6,(NEt2)3P,15.197,OLA,0,PlaceHolder,0,PlaceHolder,0,PlaceHolder,0,PlaceHolder,0,PlaceHolder,0,PlaceHolder,0,PlaceHolder,5.6,8.92,sphere,,
1050,250,250,0,30,1,Cd3P2,0.45,CdCl2,0.585,(NEt2)3P,15.197,OLA,0,PlaceHolder,0,PlaceHolder,0,PlaceHolder,0,PlaceHolder,0,PlaceHolder,0,PlaceHolder,0,PlaceHolder,7.5,4,sphere,,
1051,250,250,0,0.58,1,Cd3P2,0.6,CdO,0.2,(TMS)3P,31.25,ODE,1.26,OA,0,PlaceHolder,0,PlaceHolder,0,PlaceHolder,0,PlaceHolder,0,PlaceHolder,0,PlaceHolder,2.58,8.91,sphere,50,
1052,30,30,0,1440,1,Cd3P2,3,CdAc2,1,(TMS)3P,94.63859344,toluene,7.05,OCT,0,PlaceHolder,0,PlaceHolder,0,PlaceHolder,0,PlaceHolder,0,PlaceHolder,0,PlaceHolder,4.1,17.07,sphere,309,
1053,90,90,0,1440,1,Cd3P2,3,CdAc2,1,(TMS)3P,94.63859344,toluene,7.05,OCT,0,PlaceHolder,0,PlaceHolder,0,PlaceHolder,0,PlaceHolder,0,PlaceHolder,0,PlaceHolder,7,14.28,sphere,375,
1054,150,150,0,3,1,Cd3P2,0.8,CdOA2,0.2,(TMS)3P,34.375,ODE,1.58,OA,0,PlaceHolder,0,PlaceHolder,0,PlaceHolder,0,PlaceHolder,0,PlaceHolder,0,PlaceHolder,2.2,13.63,sphere,,
1055,250,250,0,30,1,CoP,1.8,CoCl2,6.48,(NEt2)3P,60.787,OLA,0,PlaceHolder,0,PlaceHolder,0,PlaceHolder,0,PlaceHolder,0,PlaceHolder,0,PlaceHolder,0,PlaceHolder,7.8,8.97,Irregular shape,,
1056,200,200,0,10,1,Co2P,1.8,CoCl2,6.48,(NEt2)3P,60.787,OLA,0,PlaceHolder,0,PlaceHolder,0,PlaceHolder,0,PlaceHolder,0,PlaceHolder,0,PlaceHolder,0,PlaceHolder,7.95,22.64,rectangle,196,0.277777778
1057,250,250,0,30,1,Ni2P,1.8,NiCl2,6.48,(NEt2)3P,60.787,OLA,0,PlaceHolder,0,PlaceHolder,0,PlaceHolder,0,PlaceHolder,0,PlaceHolder,0,PlaceHolder,0,PlaceHolder,8.2,19.51,Irregular shape,,
1058,370,350,0,0.167,1,Cu3P,0.4,CuCl,4.48,TOP,2.4,OLA,2.4,OCT,7.759,TOPO,0,PlaceHolder,0,PlaceHolder,0,PlaceHolder,0,PlaceHolder,0,PlaceHolder,7.42,14.53,sphere,37,0.24691358
1059,370,350,0,2,1,Cu3P,0.4,CuCl,4.48,TOP,2.4,OLA,2.4,OCT,7.759,TOPO,0,PlaceHolder,0,PlaceHolder,0,PlaceHolder,0,PlaceHolder,0,PlaceHolder,19.92,15.42,sphere,153,0.769230769
1060,370,350,0,15,1,Cu3P,0.4,CuCl,4.48,TOP,2.4,OLA,2.4,OCT,7.759,TOPO,0,PlaceHolder,0,PlaceHolder,0,PlaceHolder,0,PlaceHolder,0,PlaceHolder,24.14,14.86,hexagon,181,0.757575758
1061,150,150,0,3,1,Cu3P,0.6,CuCl,0.1,(TMS)3P,3.125,ODE,15.197,OLA,1.35,TOP,0,PlaceHolder,0,PlaceHolder,0,PlaceHolder,0,PlaceHolder,0,PlaceHolder,4.7,13.49,sphere,,
1062,150,150,0,3,1,Cu3P,0.6,CuCl,0.1,(TMS)3P,3.125,ODE,15.197,OLA,1.05,TOP,0,PlaceHolder,0,PlaceHolder,0,PlaceHolder,0,PlaceHolder,0,PlaceHolder,2.7,21.65,sphere,,
1063,150,150,0,3,1,Cu3P,0.6,CuCl,0.1,(TMS)3P,3.125,ODE,15.197,OLA,1.2,TOP,0,PlaceHolder,0,PlaceHolder,0,PlaceHolder,0,PlaceHolder,0,PlaceHolder,3.6,13.96,sphere,,
1064,150,150,0,3,1,Cu3P,0.6,CuCl,0.1,(TMS)3P,3.125,ODE,15.197,OLA,1.5,TOP,0,PlaceHolder,0,PlaceHolder,0,PlaceHolder,0,PlaceHolder,0,PlaceHolder,6.5,12.01,sphere,,
1065,120,120,0,3,1,Cu3P,0.6,CuCl,0.1,(TMS)3P,3.125,ODE,15.197,OLA,1.8,TOP,0,PlaceHolder,0,PlaceHolder,0,PlaceHolder,0,PlaceHolder,0,PlaceHolder,5.65,10.64,sphere,299,
1066,120,120,0,3,1,Cu3P,0.6,CuCl,0.1,(TMS)3P,3.125,ODE,15.197,OLA,2.4,TOP,0,PlaceHolder,0,PlaceHolder,0,PlaceHolder,0,PlaceHolder,0,PlaceHolder,13.12,13.98,hexagon,199,
1067,120,120,0,3,1,Cu3P,0.6,CuCl,0.1,(TMS)3P,3.125,ODE,15.197,OLA,3,TOP,0,PlaceHolder,0,PlaceHolder,0,PlaceHolder,0,PlaceHolder,0,PlaceHolder,22.1,10.13,hexagon,160,
1068,120,120,0,3,1,Cu3P,0.6,CuCl,0.1,(TMS)3P,3.125,ODE,15.197,OLA,3.6,TOP,0,PlaceHolder,0,PlaceHolder,0,PlaceHolder,0,PlaceHolder,0,PlaceHolder,29.5,12.08,hexagon,150,
1069,60,60,0,3,1,Cu3P,0.6,CuCl,0.1,(TMS)3P,3.125,ODE,15.197,OLA,2.4,TOP,0,PlaceHolder,0,PlaceHolder,0,PlaceHolder,0,PlaceHolder,0,PlaceHolder,5.87,9.94,sphere,299,
1070,90,90,0,3,1,Cu3P,0.6,CuCl,0.1,(TMS)3P,3.125,ODE,15.197,OLA,2.4,TOP,0,PlaceHolder,0,PlaceHolder,0,PlaceHolder,0,PlaceHolder,0,PlaceHolder,12.31,10.63,hexagon,301,
1071,150,150,0,3,1,Cu3P,0.6,CuCl,0.1,(TMS)3P,3.125,ODE,15.197,OLA,2.4,TOP,0,PlaceHolder,0,PlaceHolder,0,PlaceHolder,0,PlaceHolder,0,PlaceHolder,22.6,8.88,hexagon,150,
1072,180,180,0,3,1,Cu3P,0.6,CuCl,0.1,(TMS)3P,3.125,ODE,15.197,OLA,2.4,TOP,0,PlaceHolder,0,PlaceHolder,0,PlaceHolder,0,PlaceHolder,0,PlaceHolder,31.9,9.83,hexagon,150,
1073,200,200,0,15,1,Cu3P,1.5,Cu(acac)2,0.75,P2S5,30.394,OLA,10,TOP,0,PlaceHolder,0,PlaceHolder,0,PlaceHolder,0,PlaceHolder,0,PlaceHolder,0,PlaceHolder,8.5,23.53,sphere,50,
1074,200,200,0,30,1,Cu3P,1.5,Cu(acac)2,0.75,P2S5,30.394,OLA,10,TOP,0,PlaceHolder,0,PlaceHolder,0,PlaceHolder,0,PlaceHolder,0,PlaceHolder,0,PlaceHolder,6.7,22.38,sphere,51,
1075,225,225,0,30,1,Cu3P,1.5,Cu(acac)2,0.75,P2S5,30.394,OLA,10,TOP,0,PlaceHolder,0,PlaceHolder,0,PlaceHolder,0,PlaceHolder,0,PlaceHolder,0,PlaceHolder,7.5,21.33,sphere,53,
1076,250,250,0,30,1,Cu3P,1.5,Cu(acac)2,0.75,P2S5,30.394,OLA,10,TOP,0,PlaceHolder,0,PlaceHolder,0,PlaceHolder,0,PlaceHolder,0,PlaceHolder,0,PlaceHolder,13.8,10.14,sphere,50,
1077,300,300,0,30,1,Cu3P,1.5,Cu(acac)2,0.75,P2S5,30.394,OLA,10,TOP,0,PlaceHolder,0,PlaceHolder,0,PlaceHolder,0,PlaceHolder,0,PlaceHolder,0,PlaceHolder,20.8,15.86,sphere,60,
1078,150,150,0,3,1,Cu3As,0.6,CuCl,0.1,(TMS)3As,3.125,ODE,15.197,OLA,1.8,TOP,0,PlaceHolder,0,PlaceHolder,0,PlaceHolder,0,PlaceHolder,0,PlaceHolder,4.3,16.28,sphere,,
1079,150,150,0,3,1,Cu3As,0.6,CuCl,0.1,(TMS)3As,3.125,ODE,15.197,OLA,1.5,TOP,0,PlaceHolder,0,PlaceHolder,0,PlaceHolder,0,PlaceHolder,0,PlaceHolder,3.8,15.79,sphere,,
1080,250,250,0,10,1,ZnTe-1,1,ZnAc2,1,Te,78.68455563,DBE,2.242,TOP,3.151,OA,0,PlaceHolder,0,PlaceHolder,0,PlaceHolder,0,PlaceHolder,0,PlaceHolder,5.33,17.32,sphere,365,0.165289256
1081,160,300,10,10,1,ZnTe-2,0.709,ZnAc2,0.7,SH,0.5,Te,31.25,ODE,6.0787,OLA,1.121,TOP,6.302,OA,0,PlaceHolder,0,PlaceHolder,0,PlaceHolder,13.64,22.79,rod,,
1082,160,300,10,30,1,ZnTe-2,0.709,ZnAc2,0.7,SH,0.5,Te,31.25,ODE,6.0787,OLA,1.121,TOP,6.302,OA,0,PlaceHolder,0,PlaceHolder,0,PlaceHolder,16.5,22.58,rod,,
1083,160,300,10,60,1,ZnTe-2,0.709,ZnAc2,0.7,SH,0.5,Te,31.25,ODE,6.0787,OLA,1.121,TOP,6.302,OA,0,PlaceHolder,0,PlaceHolder,0,PlaceHolder,18.96,20.53,rod,,
1084,160,300,10,90,1,ZnTe-2,0.7085,ZnAc2,0.7,SH,0.5,Te,31.25,ODE,6.0787,OLA,1.121,TOP,6.302,OA,0,PlaceHolder,0,PlaceHolder,0,PlaceHolder,27.7,38.26,rod,,
1085,160,300,10,60,1,ZnTe-2,1.417,ZnAc2,0.7,SH,0.5,Te,31.25,ODE,6.0787,OLA,1.121,TOP,6.302,OA,0,PlaceHolder,0,PlaceHolder,0,PlaceHolder,34.83,30.05,rod,,
1086,210,210,0,30,1,ZnTe-1,4.0558,ZnEt2,5.0156,Te,28.0258,TOP,64.661,TOPO,0,PlaceHolder,0,PlaceHolder,0,PlaceHolder,0,PlaceHolder,0,PlaceHolder,0,PlaceHolder,5.9,23.72,flower shape,246,
1087,300,270,0,10,1,ZnTe-1,0.1,ZnSA2,0.2,Te,29.6875,ODE,1,TOP,0,PlaceHolder,0,PlaceHolder,0,PlaceHolder,0,PlaceHolder,0,PlaceHolder,0,PlaceHolder,18,16.67,flower shape,,
1088,300,270,0,10,1,ZnTe-1,0.1,ZnSA2,0.2,Te,29.6875,ODE,3,TOP,0,PlaceHolder,0,PlaceHolder,0,PlaceHolder,0,PlaceHolder,0,PlaceHolder,0,PlaceHolder,23,13.04,flower shape,,
1089,300,270,0,10,1,ZnTe-1,0.1,ZnSA2,0.2,Te,29.6875,ODE,4,TOP,0,PlaceHolder,0,PlaceHolder,0,PlaceHolder,0,PlaceHolder,0,PlaceHolder,0,PlaceHolder,50,10,flower shape,,
1090,300,270,0,10,1,ZnTe-1,0.1,ZnSA2,0.2,Te,29.6875,ODE,1,TBP,0,PlaceHolder,0,PlaceHolder,0,PlaceHolder,0,PlaceHolder,0,PlaceHolder,0,PlaceHolder,20,15,flower shape,,
1091,300,270,0,10,1,ZnTe-1,0.1,ZnSA2,0.2,Te,29.6875,ODE,4,TBP,0,PlaceHolder,0,PlaceHolder,0,PlaceHolder,0,PlaceHolder,0,PlaceHolder,0,PlaceHolder,120,8.33,flower shape,,
1092,300,270,0,180,1,ZnTe-1,0.1,ZnSA2,0.2,Te,29.6875,ODE,3,TOP,0,PlaceHolder,0,PlaceHolder,0,PlaceHolder,0,PlaceHolder,0,PlaceHolder,0,PlaceHolder,9,11.11,Irregular shape,,
1093,300,270,0,10,1,ZnTe-1,0.1,ZnSA2,0.2,Te,29.6875,ODE,1,OCT,3,TOP,0,PlaceHolder,0,PlaceHolder,0,PlaceHolder,0,PlaceHolder,0,PlaceHolder,8,10,Irregular shape,,
1094,300,270,0,10,1,ZnTe-1,0.1,ZnSA2,0.2,Te,29.6875,ODE,1,TOA,3,TOP,0,PlaceHolder,0,PlaceHolder,0,PlaceHolder,0,PlaceHolder,0,PlaceHolder,60,8.33,flower shape,,
1095,300,270,0,10,1,ZnTe-1,0.1,ZnSA2,0.6,Te,29.6875,ODE,0.5,ODA,2.4,TBP,0,PlaceHolder,0,PlaceHolder,0,PlaceHolder,0,PlaceHolder,0,PlaceHolder,14,7.14,Irregular shape,,
1096,300,300,0,10,1,ZnTe-1,0.1,ZnSA2,0.2,Te,29.6875,ODE,3,TOP,0,PlaceHolder,0,PlaceHolder,0,PlaceHolder,0,PlaceHolder,0,PlaceHolder,0,PlaceHolder,30,16.67,flower shape,,
1097,300,330,0,10,1,ZnTe-1,0.1,ZnSA2,0.2,Te,29.6875,ODE,3,TOP,0,PlaceHolder,0,PlaceHolder,0,PlaceHolder,0,PlaceHolder,0,PlaceHolder,0,PlaceHolder,119.68,12,rod,,
1098,280,270,0,3,1,ZnTe-1,1,ZnEt2,1,Te,11.88125,ODE,3.71,ODA,2.242,TOP,0,PlaceHolder,0,PlaceHolder,0,PlaceHolder,0,PlaceHolder,0,PlaceHolder,4.5,6.6,sphere,,
1099,150,150,0,60,1,ZnS,0.3,ZnSA2,0.3,Thiourea,22.2,ODA,0,PlaceHolder,0,PlaceHolder,0,PlaceHolder,0,PlaceHolder,0,PlaceHolder,0,PlaceHolder,0,PlaceHolder,48.68,33.33,rod,,
1100,25,320,,60,1,ZnS,2,ZnCl2,6,S,37.992,OLA,5.949,TOPO,0,PlaceHolder,0,PlaceHolder,0,PlaceHolder,0,PlaceHolder,0,PlaceHolder,0,PlaceHolder,8.71,9.21,sphere,456,0.25
1101,25,310,,30,1,ZnS,4.775,ZnOA2,208.755,DT,151.968,OLA,0,PlaceHolder,0,PlaceHolder,0,PlaceHolder,0,PlaceHolder,0,PlaceHolder,0,PlaceHolder,0,PlaceHolder,8.98,11.07,triangle,315,0.284090909
1102,300,300,0,10,1,ZnS,3.23,ZnAc2,0.97,CdO,4.2,S,46.875,ODE,5.605,TOP,18.905,OA,0,PlaceHolder,0,PlaceHolder,0,PlaceHolder,0,PlaceHolder,3.97,15.03,sphere,,
1103,300,300,0,10,1,ZnS,3.5,ZnAc2,0.7,CdO,4.2,S,46.875,ODE,5.605,TOP,18.905,OA,0,PlaceHolder,0,PlaceHolder,0,PlaceHolder,0,PlaceHolder,6.45,21.54,Irregular shape,,
1104,130,130,0,60,1,CuInSe2,1,CuCl,1,InCl3,2,Se,45.59,OLA,2,DPP,0,PlaceHolder,0,PlaceHolder,0,PlaceHolder,0,PlaceHolder,0,PlaceHolder,2.2,22.72,Irregular shape,,
1105,160,160,0,60,1,CuInSe2,1,CuCl,1,InCl3,2,Se,45.59,OLA,2,DPP,0,PlaceHolder,0,PlaceHolder,0,PlaceHolder,0,PlaceHolder,0,PlaceHolder,3.3,18.18,Irregular shape,,
1106,180,180,0,60,1,CuInSe2,1,CuCl,1,InCl3,2,Se,45.59,OLA,2,DPP,0,PlaceHolder,0,PlaceHolder,0,PlaceHolder,0,PlaceHolder,0,PlaceHolder,4.7,17.02,Irregular shape,,
1107,240,240,0,60,1,CuInSe2,1,CuCl,1,InCl3,2,Se,45.59,OLA,2,DPP,0,PlaceHolder,0,PlaceHolder,0,PlaceHolder,0,PlaceHolder,0,PlaceHolder,6.6,22.72,Irregular shape,,
1108,115,115,0,60,1,CuInSe2,1,CuCl,1,InCl3,2,Se,45.59,OLA,2,DPP,0,PlaceHolder,0,PlaceHolder,0,PlaceHolder,0,PlaceHolder,0,PlaceHolder,1.1,36.36,Irregular shape,,
1109,145,145,0,60,1,CuInSe2,1,CuCl,1,InCl3,2,Se,45.59,OLA,2,DPP,0,PlaceHolder,0,PlaceHolder,0,PlaceHolder,0,PlaceHolder,0,PlaceHolder,3,16.66,Irregular shape,,
1110,180,240,0,10,1,CuInSe2,5,CuCl,5,InCl3,10,Se,121.575,OLA,57.468,DPP,0,PlaceHolder,0,PlaceHolder,0,PlaceHolder,0,PlaceHolder,0,PlaceHolder,7.5,37.33,Irregular shape,480,
1111,180,240,0,10,1,CuInSe2,5,CuCl,5,InCl3,10,Se,121.575,OLA,40.0356,TBP,0,PlaceHolder,0,PlaceHolder,0,PlaceHolder,0,PlaceHolder,0,PlaceHolder,6.8,25,Irregular shape,112,
1112,180,240,0,60,1,CuInSe2,1,CuCl,1,InCl3,2,Se,45.59,OLA,2,DPP,0,PlaceHolder,0,PlaceHolder,0,PlaceHolder,0,PlaceHolder,0,PlaceHolder,7.3,26.02,Irregular shape,,
1113,180,240,0,10,1,CuInSe2,5,CuCl,5,InCl3,10,Se,151.968,OLA,8.62,DPP,40.0356,TBP,0,PlaceHolder,0,PlaceHolder,0,PlaceHolder,0,PlaceHolder,10.3,22.33,Irregular shape,300,
1114,200,200,0,5,1,CuInSe2,0.1,CuI,0.1,InAc3,0.3,Se,6.25,ODE,7.598,OLA,1.724,DPP,0,PlaceHolder,0,PlaceHolder,0,PlaceHolder,0,PlaceHolder,4.1,7.31,Irregular shape,,
1115,110,110,0,90,1,CuInSe2,0.33,CuCl,1.23,InCl3,0.608,Se,24.704,OLA,1.222,HT,0,PlaceHolder,0,PlaceHolder,0,PlaceHolder,0,PlaceHolder,0,PlaceHolder,1.8,22.22,Irregular shape,,
1116,120,120,0,90,1,CuInSe2,0.33,CuCl,1.23,InCl3,0.608,Se,24.704,OLA,1.222,HT,0,PlaceHolder,0,PlaceHolder,0,PlaceHolder,0,PlaceHolder,0,PlaceHolder,2.4,20.83,Irregular shape,,
1117,130,130,0,90,1,CuInSe2,0.33,CuCl,1.23,InCl3,0.608,Se,24.704,OLA,1.222,HT,0,PlaceHolder,0,PlaceHolder,0,PlaceHolder,0,PlaceHolder,0,PlaceHolder,3.5,22.85,Irregular shape,,
1118,140,140,0,120,1,CuInSe2,0.33,CuCl,1.23,InCl3,0.608,Se,24.704,OLA,1.222,HT,0,PlaceHolder,0,PlaceHolder,0,PlaceHolder,0,PlaceHolder,0,PlaceHolder,4.1,21.95,Irregular shape,,
1119,150,150,0,180,1,CuInSe2,0.33,CuCl,1.23,InCl3,0.627,Se,24.764,OLA,1.26,HT,0,PlaceHolder,0,PlaceHolder,0,PlaceHolder,0,PlaceHolder,0,PlaceHolder,5.3,22.64,sphere,,
1120,180,180,0,60,1,CuInSe2,2,CuCl,2,InCl3,4,Se,66.866,OLA,8.62,DPP,0,PlaceHolder,0,PlaceHolder,0,PlaceHolder,0,PlaceHolder,0,PlaceHolder,4.5,17.77,Irregular shape,,
1121,180,200,0,60,1,CuInSe2,2,CuCl,2,InCl3,4,Se,66.866,OLA,8.62,DPP,0,PlaceHolder,0,PlaceHolder,0,PlaceHolder,0,PlaceHolder,0,PlaceHolder,6.2,24.19,Irregular shape,,
1122,180,240,0,60,1,CuInSe2,2,CuCl,2,InCl3,4,Se,66.866,OLA,8.62,DPP,0,PlaceHolder,0,PlaceHolder,0,PlaceHolder,0,PlaceHolder,0,PlaceHolder,9.2,34.78,Irregular shape,,
1123,180,240,0,30,1,CuInSe2,2,CuCl,2,InCl3,4,Se,66.866,OLA,4,DPP,0,PlaceHolder,0,PlaceHolder,0,PlaceHolder,0,PlaceHolder,0,PlaceHolder,8.1,25.92,Irregular shape,172,
1124,200,200,0,10,1,CuInSe2,0.2,CuI,0.2,InAc3,0.55,Se,6.25,ODE,6.0787,OLA,3.161,DPP,0,PlaceHolder,0,PlaceHolder,0,PlaceHolder,0,PlaceHolder,4.47,7.75,Irregular shape,20,
1125,200,200,0,10,1,CuInSe2,0.2,CuI,0.2,InAc3,0.01,MnAc2,0.55,Se,37.5,ODE,12.157,OLA,3.161,DPP,0,PlaceHolder,0,PlaceHolder,0,PlaceHolder,3.92,11.68,Irregular shape,20,
1126,200,200,0,10,1,CuInSe2,0.2,CuI,0.2,InAc3,0.02,MnAc2,0.55,Se,37.5,ODE,12.157,OLA,3.161,DPP,0,PlaceHolder,0,PlaceHolder,0,PlaceHolder,3.47,14.43,Irregular shape,20,
1127,200,200,0,10,1,CuInSe2,0.2,CuI,0.2,InAc3,0.05,MnAc2,0.55,Se,37.5,ODE,12.157,OLA,3.161,DPP,0,PlaceHolder,0,PlaceHolder,0,PlaceHolder,2.73,15.06,Irregular shape,20,
1128,180,220,0,30,1,CuInSe2,0.3,CuI,0.4,InAc3,0.24,ZnAc2,0.105,Se,9.375,ODE,19.3,OLA,2.011,DPP,0,PlaceHolder,0,PlaceHolder,0,PlaceHolder,3,13.33,Irregular shape,148,
1129,210,210,0,40,1,CuInSe2,0.6,CuI,0.6,InAc3,1.2,Se,18.75,ODE,27.354,OLA,5.172,DPP,0,PlaceHolder,0,PlaceHolder,0,PlaceHolder,0,PlaceHolder,3.1,16.13,Irregular shape,99,
1130,270,270,0,0.1,1,CuInSe2,0.045,CuI,0.18,InI3,0.6,(TMS)2Se,24.849,HDA,7.847,TOP,9.311,TOPO,0,PlaceHolder,0,PlaceHolder,0,PlaceHolder,0,PlaceHolder,4,3.25,Irregular shape,39,
1131,265,265,0,3,1,CuInSe2,0.25,CuCl,0.25,InCl3,2.51,LiN(SiMe3)2,1,Se,20.178,TOP,0,PlaceHolder,0,PlaceHolder,0,PlaceHolder,0,PlaceHolder,0,PlaceHolder,3.65,9.66,Irregular shape,,
1132,320,320,0,1,1,CuInSe2,1,CuCl,1,InCl3,5.02,LiN(SiMe3)2,4,Se,26.905,TOP,0,PlaceHolder,0,PlaceHolder,0,PlaceHolder,0,PlaceHolder,0,PlaceHolder,5.8,10.34,Irregular shape,,
1133,180,220,0,2,1,CuInSe2,5,Cu(acac)2,5,In(acac)3,10,Se,62.5,ODE,40.0355,TBP,41.751,DT,0,PlaceHolder,0,PlaceHolder,0,PlaceHolder,0,PlaceHolder,1.1,27.27,Irregular shape,,
1134,180,220,0,10,1,CuInSe2,5,Cu(acac)2,5,In(acac)3,10,Se,62.5,ODE,40.0355,TBP,41.751,DT,0,PlaceHolder,0,PlaceHolder,0,PlaceHolder,0,PlaceHolder,2.4,20.83,Irregular shape,,
1135,180,220,0,30,1,CuInSe2,5,Cu(acac)2,5,In(acac)3,10,Se,62.5,ODE,40.0355,TBP,41.751,DT,0,PlaceHolder,0,PlaceHolder,0,PlaceHolder,0,PlaceHolder,2.9,17.24,Irregular shape,,
1136,180,220,0,60,1,CuInSe2,5,Cu(acac)2,5,In(acac)3,10,Se,62.5,ODE,40.0355,TBP,41.751,DT,0,PlaceHolder,0,PlaceHolder,0,PlaceHolder,0,PlaceHolder,3.1,9.67,Irregular shape,,
1137,70,80,0,20,1,CuInSe2,0.5,CuI,0.5,InI3,1,Se-OLA,0,PlaceHolder,0,PlaceHolder,0,PlaceHolder,0,PlaceHolder,0,PlaceHolder,0,PlaceHolder,0,PlaceHolder,2.4,11.1,Irregular shape,,
1138,70,140,0,20,1,CuInSe2,0.5,CuI,0.5,InI3,1,Se-OLA,0,PlaceHolder,0,PlaceHolder,0,PlaceHolder,0,PlaceHolder,0,PlaceHolder,0,PlaceHolder,0,PlaceHolder,2.9,8,Irregular shape,,
1139,70,180,,20,1,CuInSe2,0.5,CuI,0.5,InI3,1,Se-OLA,0,PlaceHolder,0,PlaceHolder,0,PlaceHolder,0,PlaceHolder,0,PlaceHolder,0,PlaceHolder,0,PlaceHolder,3.9,6.3,Irregular shape,,
1140,70,210,,20,1,CuInSe2,0.5,CuI,0.5,InI3,1,Se-OLA,0,PlaceHolder,0,PlaceHolder,0,PlaceHolder,0,PlaceHolder,0,PlaceHolder,0,PlaceHolder,0,PlaceHolder,5,7.9,Irregular shape,,
1141,70,240,,20,1,CuInSe2,0.5,CuI,0.5,InI3,1,Se-OLA,0,PlaceHolder,0,PlaceHolder,0,PlaceHolder,0,PlaceHolder,0,PlaceHolder,0,PlaceHolder,0,PlaceHolder,5.2,11.7,triangle,,
1142,70,270,,20,1,CuInSe2,0.5,CuI,0.5,InI3,1,Se-OLA,0,PlaceHolder,0,PlaceHolder,0,PlaceHolder,0,PlaceHolder,0,PlaceHolder,0,PlaceHolder,0,PlaceHolder,10,19.9,Irregular shape,,
1143,180,180,0,10,1,CuInSe2,0.1,CuI,0.1,InAc3,0.25,Se,12.157,OLA,5.747,DPP,0,PlaceHolder,0,PlaceHolder,0,PlaceHolder,0,PlaceHolder,0,PlaceHolder,3.5,11.42,Irregular shape,,
1144,180,180,0,3,1,CuInSe2,0.14,CuI,0.2,InAc3,0.08,ZnAc2,0.5,Se,9.375,ODE,12.917,OLA,1.437,DPP,0,PlaceHolder,0,PlaceHolder,0,PlaceHolder,4.21,10.45,Irregular shape,,
1145,240,240,0,5,1,CuInSe2,0.1,CuAc,0.1,InAc3,0.1,NaBH4,0.1,Se,21.276,OLA,0,PlaceHolder,0,PlaceHolder,0,PlaceHolder,0,PlaceHolder,0,PlaceHolder,8.44,24.83,Irregular shape,65,0.12195122
1146,250,250,0,1,1,Cu3SbS4,0.45,CuCl,0.45,SbCl3,1,S,30.394,OLA,0,PlaceHolder,0,PlaceHolder,0,PlaceHolder,0,PlaceHolder,0,PlaceHolder,0,PlaceHolder,21.5,37.21,sphere,,
1147,180,180,0,2,1,Cu3SbS4,0.29,CuCl,0.29,SbCl3,0.73,(TMS)2S,13.1125,ODE,1.122,OLA,0.885,OA,0,PlaceHolder,0,PlaceHolder,0,PlaceHolder,0,PlaceHolder,10.2,10.78,sphere,,
1148,200,200,0,60,1,Cu3SbS4,1,CuAc2,1,SbCl3,4.4,S,37.5,ODE,6.302,OA,3.6,DT,0,PlaceHolder,0,PlaceHolder,0,PlaceHolder,0,PlaceHolder,61,31.14,Irregular shape,,
1149,200,200,0,60,1,Cu3SbS3,1,CuAc2,1,SbCl3,4.4,S,37.5,ODE,6.302,OA,25.6,DT,0,PlaceHolder,0,PlaceHolder,0,PlaceHolder,0,PlaceHolder,72,6.94,Irregular shape,,
1150,250,250,0,5,1,CuSbS2,0.45,CuCl,0.45,SbCl3,1,S,30.394,OLA,0,PlaceHolder,0,PlaceHolder,0,PlaceHolder,0,PlaceHolder,0,PlaceHolder,0,PlaceHolder,14.5,37.93,Irregular shape,,
1151,200,200,0,60,1,CuSbS2,1,Cu(acac)2,1,SbAc3,2,S,24.315,OLA,0,PlaceHolder,0,PlaceHolder,0,PlaceHolder,0,PlaceHolder,0,PlaceHolder,0,PlaceHolder,104.62,64.96,rod,14,1.030927835
1152,200,200,0,60,1,Cu12Sb4S13,1,CuAc2,1,SbCl3,4.4,S,37.5,ODE,6.302,OA,20.5,DT,0,PlaceHolder,0,PlaceHolder,0,PlaceHolder,0,PlaceHolder,52,15.38,Irregular shape,,
1153,230,230,0,60,1,CuSbS2,1.5,Cu(acac)2,1.5,SbAc3,3,S,45.59,OLA,0,PlaceHolder,0,PlaceHolder,0,PlaceHolder,0,PlaceHolder,0,PlaceHolder,0,PlaceHolder,45.02,27.48,rod,26,0.740740741
1154,190,190,0,0.0166,1,Cu12Sb4S13,0.56,CuCl,0.56,SbCl3,0.31,(TMS)2S,19.803125,ODE,3.73,OLA,3.54,OA,0,PlaceHolder,0,PlaceHolder,0,PlaceHolder,0,PlaceHolder,6.4,9.3,sphere,,
1155,190,190,0,0.0166,1,Cu12Sb4S13,0.56,CuCl,0.56,SbCl3,0.31,(TMS)2S,23.7625,ODE,1.87,OLA,1.77,OA,0,PlaceHolder,0,PlaceHolder,0,PlaceHolder,0,PlaceHolder,8.8,10.1,sphere,,
1156,200,200,0,0.0166,1,Cu12Sb4S13,0.56,CuCl,0.56,SbCl3,0.61,(TMS)2S,23.7625,ODE,1.87,OLA,3.46,OCTA,0,PlaceHolder,0,PlaceHolder,0,PlaceHolder,0,PlaceHolder,17.8,10.1,sphere,,
1157,200,200,0,60,1,Cu12Sb4S13,1,CuAc2,1,SbCl3,4.4,S,37.5,ODE,6.302,OA,5.5,DT,0,PlaceHolder,0,PlaceHolder,0,PlaceHolder,0,PlaceHolder,140,16.42,Irregular shape,,
1158,180,180,0,0.0166,1,Cu3SbSe4,1.5,CuCl2,0.5,SbCl3,9.6,Se,131.25,ODE,15,HDA,0,PlaceHolder,0,PlaceHolder,0,PlaceHolder,0,PlaceHolder,0,PlaceHolder,13.39,11.21,Irregular shape,82,1.5625
1159,180,180,0,10,1,Cu3SbSe4,1.5,CuCl2,0.5,SbCl3,9.6,Se,131.25,ODE,15,HDA,0,PlaceHolder,0,PlaceHolder,0,PlaceHolder,0,PlaceHolder,0,PlaceHolder,35.23,16.91,Irregular shape,391,4
1160,180,180,0,60,1,Cu3SbSe4,1.5,CuCl2,0.5,SbCl3,9.6,Se,131.25,ODE,15,HDA,0,PlaceHolder,0,PlaceHolder,0,PlaceHolder,0,PlaceHolder,0,PlaceHolder,144.97,14.59,flower shape,16,3.846153846
1161,190,190,0,30,1,Cu3SbSe3,2.25,Cu(acac)2,0.75,SbAc3,17.566,DMAB,1.2,Se,39.512,OLA,0,PlaceHolder,0,PlaceHolder,0,PlaceHolder,0,PlaceHolder,0,PlaceHolder,15.7,17.19,sphere,200,
1162,250,250,0,60,1,Cu2ZnSnS4,1.32,Cu(acac)2,0.79,Zn(acac)2,0.75,SnCl2(acac)2,4.5,S,68.386,OLA,0,PlaceHolder,0,PlaceHolder,0,PlaceHolder,0,PlaceHolder,0,PlaceHolder,14.5,43.44,Irregular shape,,
1163,25,280,,60,1,Cu2ZnSnS4,1.97,Cu(acac)2,1.58,ZnAc2,0.8,SnCl2,4.05,S,121.575,OLA,0,PlaceHolder,0,PlaceHolder,0,PlaceHolder,0,PlaceHolder,0,PlaceHolder,14.4,35.41,Irregular shape,,
1164,300,300,0,15,1,Cu2ZnSnS4,0.5,Cu(acac)2,0.25,ZnAc2,0.25,SnAc4,1,S,15.197,OLA,10,TOPO,0,PlaceHolder,0,PlaceHolder,0,PlaceHolder,0,PlaceHolder,10.8,25,Irregular shape,25,
1165,300,300,0,30,1,Cu2ZnSnS4,0.5,Cu(acac)2,0.25,ZnAc2,0.25,SnAc4,1,S,15.197,OLA,10,TOPO,0,PlaceHolder,0,PlaceHolder,0,PlaceHolder,0,PlaceHolder,13.3,15.79,Irregular shape,25,
1166,300,300,0,45,1,Cu2ZnSnS4,0.5,Cu(acac)2,0.25,ZnAc2,0.25,SnAc4,1,S,15.197,OLA,10,TOPO,0,PlaceHolder,0,PlaceHolder,0,PlaceHolder,0,PlaceHolder,9.5,14.06,triangle,199,
1167,300,300,0,60,1,Cu2ZnSnS4,0.5,Cu(acac)2,0.25,ZnAc2,0.25,SnAc4,1,S,15.197,OLA,10,TOPO,0,PlaceHolder,0,PlaceHolder,0,PlaceHolder,0,PlaceHolder,13.7,12.4,Irregular shape,50,
1168,300,300,0,75,1,Cu2ZnSnS4,0.5,Cu(acac)2,0.25,ZnAc2,0.25,SnAc4,1,S,15.197,OLA,10,TOPO,0,PlaceHolder,0,PlaceHolder,0,PlaceHolder,0,PlaceHolder,17,14.7,Irregular shape,49,
1169,25,280,0,60,1,Cu2ZnSnS4,1.987,Cu(acac)2,0.911,ZnAc2,1.002,SnCl2,4.0543,S,121.575,OLA,0,PlaceHolder,0,PlaceHolder,0,PlaceHolder,0,PlaceHolder,0,PlaceHolder,10.6,17.92,Irregular shape,96,
1170,300,300,0,30,1,Cu2ZnSnS4,1.26,CuCl,1.35,ZnO,0.57,SnCl4,2,TETD,8.884353741,DCB,91.181,OLA,0.5,ODPOA,0,PlaceHolder,0,PlaceHolder,0,PlaceHolder,25,20,sphere,,
1171,25,230,0,90,1,Cu2ZnSnS4,1,Cu(acac)2,0.5,Zn(acac)2,0.497,SnC8(acac)2,2.183,S,63.82,ODA,0,PlaceHolder,0,PlaceHolder,0,PlaceHolder,0,PlaceHolder,0,PlaceHolder,10.51,14.57,sphere,82,0.298507463
1172,225,225,0,30,1,Cu2ZnSnS4,1.5,Cu(acac)2,0.75,Zn(acac)2,0.75,SnBr2(acac)2,3,S,39.512,OLA,0,PlaceHolder,0,PlaceHolder,0,PlaceHolder,0,PlaceHolder,0,PlaceHolder,21.37,19.5,triangle,61,0.709219858
1173,25,280,0,60,1,Cu2ZnSnS4,1.987,Cu(acac)2,1.58,ZnAc2,0.949,SnCl2,4.0549,S,121.575,OLA,0,PlaceHolder,0,PlaceHolder,0,PlaceHolder,0,PlaceHolder,0,PlaceHolder,7.87,27.35,triangle,,
1174,250,250,0,60,1,Cu2ZnSnS4,1.32,Cu(acac)2,0.79,ZnAc2,0.75,SnCl2(acac)2,4.5,S,68.386,OLA,0,PlaceHolder,0,PlaceHolder,0,PlaceHolder,0,PlaceHolder,0,PlaceHolder,12.51,63.47,Irregular shape,,
1175,25,250,0,30,1,Cu2ZnSnS4,14,CuI,10,ZnCl2,8,SnCl4,20,CS2,145.89,OLA,66.802,DT,0,PlaceHolder,0,PlaceHolder,0,PlaceHolder,0,PlaceHolder,5.42,26.02,triangle,,
1176,300,300,0,30,1,Cu2ZnSnS4,1.7,Cu(acac)2,1.22,ZnAc2,1,SnAc4,4,S,54.709,OLA,0.17,TPP,0,PlaceHolder,0,PlaceHolder,0,PlaceHolder,0,PlaceHolder,14.5,31.03,Irregular shape,31,
1177,300,300,0,30,1,Cu2ZnSnS4,1.7,Cu(acac)2,1.22,ZnAc2,1,SnAc4,4,S,54.859,OLA,0,PlaceHolder,0,PlaceHolder,0,PlaceHolder,0,PlaceHolder,0,PlaceHolder,13.4,21.64,Irregular shape,31,
1178,240,240,0,60,1,Cu2ZnSnS4-2,0.1,CuCl2,0.05,ZnCl2,0.05,SnCl4,6.263,DT,6.0787,OLA,0,PlaceHolder,0,PlaceHolder,0,PlaceHolder,0,PlaceHolder,0,PlaceHolder,23.24,18.61,rectangle,118,0.438596491
1179,240,240,0,60,1,Cu2ZnSnS4-2,0.1,CuCl2,0.05,ZnCl2,0.05,SnCl4,6.263,DT,12.604,OA,0,PlaceHolder,0,PlaceHolder,0,PlaceHolder,0,PlaceHolder,0,PlaceHolder,33.59,30.77,triangle,73,0.543478261
1180,155,260,0,30,1,Cu2ZnSnS4-2,1.322,Cu(acac)2,0.915,ZnAc2,0.75,SnAc4,2.0875,DT,14.872,t-DT,31.25,ODE,4,TOPO,0,PlaceHolder,0,PlaceHolder,0,PlaceHolder,20.03,5.55,rod,,
1181,100,250,0,60,1,Cu2ZnSnS4-2,5.4,CuCl2,4.8,ZnO,1.8,SnCl4,5,DT,50,t-DT,79.215625,ODE,24,OLA,0,PlaceHolder,0,PlaceHolder,0,PlaceHolder,12,8.33,hexagon,,
1182,120,210,0,30,1,Cu2ZnSnS4-2,0.5,Cu(acac)2,0.25,ZnAc2,0.25,SnAc4,0.52,DT,3.7,t-DT,15.625,ODE,1.75,TOPO,0,PlaceHolder,0,PlaceHolder,0,PlaceHolder,14.84,19.17,rod,,
1183,120,210,0,30,1,Cu2ZnSnS4-2,0.1667,Cu(acac)2,0.25,ZnAc2,0.25,SnAc4,0.52,DT,3.7,t-DT,15.625,ODE,1.75,TOPO,0,PlaceHolder,0,PlaceHolder,0,PlaceHolder,16.08,20.12,rod,,
1184,155,250,0,22.5,1,Cu2ZnSnS4-2,1,Cu(acac)2,0.5,ZnAc2,0.5,SnAc4,1.0438,DT,7.436,t-DT,31.25,ODE,3.5,TOPO,0,PlaceHolder,0,PlaceHolder,0,PlaceHolder,22.14,8.57,rod,,
1185,155,255,0,22.5,1,Cu2ZnSnS4-2,1,Cu(acac)2,0.5,ZnAc2,0.5,SnAc4,8.35,DT,31.25,ODE,3.5,TOPO,0,PlaceHolder,0,PlaceHolder,0,PlaceHolder,0,PlaceHolder,11.87,10.2,sphere,249,0.287356322
