Repository: Sharpiless/Nanocrystals-Deep-Learning

## Abstract 
The synthesis model based on transformer structure for nanocrystals takes the synthesis conditions and material structure features from the synthesis recipe dataset as input. By utilizing the proposed reaction intermediate-based data augmentation, the input data was expanded **tenfold**. This resulted in the model achieving an average absolute error of **1.39 nm** in predicting nanocrystal size, and the average accuracy for predicting morphology reached **90%**.

We show the transformer model in the following:

File: data/raw_selected0128_classification_and_reg.csv (part 6 of 15)
ID,Temperature1,Temperature2,Speed,Time,T1,T2,A1,A2,B1,B2,C1,C2,D1,D2,E1,E2,F1,F2,G1,G2,H1,H2,I1,I2,J1,J2,Y1,Y2,Y3,Num,scaleplate
1186,25,210,,90,1,Cu2ZnSnS4,1,CuI,0.5,ZnCl2,0.5,SnI4,2,S,39.512,OLA,0,PlaceHolder,0,PlaceHolder,0,PlaceHolder,0,PlaceHolder,0,PlaceHolder,9.87,23.13,sphere,43,0.128205128
1187,25,240,,60,1,Cu2ZnSnS4,0.1,CuAc,0.05,ZnAc2,0.05,SnAc4,0.2,S,9.118,OLA,0,PlaceHolder,0,PlaceHolder,0,PlaceHolder,0,PlaceHolder,0,PlaceHolder,5.6,21.42,sphere,,
1188,25,300,,60,1,Cu2ZnSnS4,0.1,CuAc,0.05,ZnAc2,0.05,SnAc4,0.2,S,9.118,OLA,0,PlaceHolder,0,PlaceHolder,0,PlaceHolder,0,PlaceHolder,0,PlaceHolder,5.1,23.53,sphere,,
1189,235,235,0,60,1,Cu2ZnSnS4,0.5,CuAc2,0.25,ZnCl2,0.25,SnCl4,1,S,18.236,OLA,0,PlaceHolder,0,PlaceHolder,0,PlaceHolder,0,PlaceHolder,0,PlaceHolder,19.8,32.82,Irregular shape,,
1190,235,235,0,60,1,Cu2ZnSnS4-2,0.5,CuAc2,0.25,ZnCl2,0.25,SnCl4,1,DT,18.236,OLA,0,PlaceHolder,0,PlaceHolder,0,PlaceHolder,0,PlaceHolder,0,PlaceHolder,12.9,9.3,sphere,,
1191,170,170,0,2,1,Cu2ZnSnS4,0.6,CuAc2,0.39,ZnCl2,0.4125,SnCl2,13.2,TTA,314.554,FA,0,PlaceHolder,0,PlaceHolder,0,PlaceHolder,0,PlaceHolder,0,PlaceHolder,5.2,23.07,Irregular shape,513,
1192,25,240,15,1,1,Cu2ZnSnS4,0.2,Cu(acac)2,0.125,ZnAc2,0.1,SnCl2,0.4,TTA,30.394,OLA,0,PlaceHolder,0,PlaceHolder,0,PlaceHolder,0,PlaceHolder,0,PlaceHolder,6.7,21.34,Irregular shape,,
1193,25,240,15,5,1,Cu2ZnSnS4,0.2,Cu(acac)2,0.125,ZnAc2,0.1,SnCl2,0.4,TTA,30.394,OLA,0,PlaceHolder,0,PlaceHolder,0,PlaceHolder,0,PlaceHolder,0,PlaceHolder,6.95,24.74,Irregular shape,,
1194,25,240,15,30,1,Cu2ZnSnS4,0.2,Cu(acac)2,0.125,ZnAc2,0.1,SnCl2,0.4,TTA,30.394,OLA,0,PlaceHolder,0,PlaceHolder,0,PlaceHolder,0,PlaceHolder,0,PlaceHolder,6.98,22.49,Irregular shape,,
1195,25,240,15,120,1,Cu2ZnSnS4,0.2,Cu(acac)2,0.125,ZnAc2,0.1,SnCl2,0.4,TTA,30.394,OLA,0,PlaceHolder,0,PlaceHolder,0,PlaceHolder,0,PlaceHolder,0,PlaceHolder,11.72,33.96,Irregular shape,,
1196,140,140,0,0.5,1,Cu2ZnSnS4,2,Cu(acac)2,1,ZnAc2,1,SnCl4,4,(TMS)2S,31.25,ODE,60.787,OLA,0,PlaceHolder,0,PlaceHolder,0,PlaceHolder,0,PlaceHolder,9.4,6.38,sphere,784,
1197,170,170,0,0.5,1,Cu2ZnSnS4-2,2,Cu(acac)2,1,ZnAc2,1,SnCl4,4,(TMS)2S,31.25,ODE,60.787,OLA,0,PlaceHolder,0,PlaceHolder,0,PlaceHolder,0,PlaceHolder,9.5,16.84,sphere,1412,
1198,190,190,0,0.5,1,Cu2ZnSnS4-2,2,Cu(acac)2,1,ZnAc2,1,SnCl4,4,(TMS)2S,31.25,ODE,60.787,OLA,0,PlaceHolder,0,PlaceHolder,0,PlaceHolder,0,PlaceHolder,9.6,18.75,sphere,1366,
1199,100,230,0,180,1,Cu2ZnSnS4-2,1,CuOA2,0.5,ZnAc2,0.5,SnOct2,3,DT,46.875,ODE,0,PlaceHolder,0,PlaceHolder,0,PlaceHolder,0,PlaceHolder,0,PlaceHolder,6,33.33,sphere,,
1200,170,230,0,30,1,Cu2ZnSnS4,1,CuOA2,0.5,ZnAc2,0.5,SnOct2,3,DT,2,S,46.875,ODE,6.0787,OLA,0,PlaceHolder,0,PlaceHolder,0,PlaceHolder,3.4,20.58,sphere,,
1201,150,180,0,60,1,Cu2ZnSnS4,1,CuOA2,0.5,ZnAc2,0.5,SnOct2,2,DT,2,S,133.2653061,DCB,6.0787,OLA,0,PlaceHolder,0,PlaceHolder,0,PlaceHolder,3,30,sphere,,
1202,25,250,,30,1,Cu2ZnSnS4-2,0.1,Cu(S2CNEt2)2,0.05,Zn(S2CNEt2)2,0.05,Sn(S2CNEt2)4,11.437,TOA,16.363,HDT,0,PlaceHolder,0,PlaceHolder,0,PlaceHolder,0,PlaceHolder,0,PlaceHolder,12.09,7.89,rod,75,
1203,25,250,,120,1,Cu2ZnSnS4-2,0.1,Cu(S2CNEt2)2,0.05,Zn(S2CNEt2)2,0.05,Sn(S2CNEt2)4,11.437,TOA,16.363,HDT,0,PlaceHolder,0,PlaceHolder,0,PlaceHolder,0,PlaceHolder,0,PlaceHolder,12.88,15.31,rod,28,0.133333333
1204,100,240,0,120,1,Cu2ZnSnSe4-1,3,CuAc2,1.5,ZnCl2,1.5,SnCl2,6,Se,91.181,OLA,0,PlaceHolder,0,PlaceHolder,0,PlaceHolder,0,PlaceHolder,0,PlaceHolder,17,11.76,Irregular shape,,
1205,295,295,0,5,1,Cu2ZnSnSe4-1,0.5,CuCl,0.25,ZnCl2,0.25,SnCl4,1,Se,39.60625,ODE,3,HDA,1.009,TOP,0,PlaceHolder,0,PlaceHolder,0,PlaceHolder,21,10,rhombus,207,
1206,25,250,0,120,1,Cu2ZnSnSe4-1,0.6,CuCl2,0.3,ZnCl2,0.3,SnCl2,1.2,Se,36.472,OLA,1.2,TOPO,0,PlaceHolder,0,PlaceHolder,0,PlaceHolder,0,PlaceHolder,37.69,5.04,flower shape,160,
1207,25,230,0,90,1,Cu2ZnSnSe4-1,1,CuAc,0.5,ZnI2,0.5,SnAc4,2,Se,45.59,OLA,0,PlaceHolder,0,PlaceHolder,0,PlaceHolder,0,PlaceHolder,0,PlaceHolder,22.72,25.82,Irregular shape,15,0.27027027
1208,25,280,0,30,1,Cu2ZnSnSe4-1,0.5,CuAc,0.5,ZnAc2,0.5,SnCl2,2,Se,45.59,OLA,0,PlaceHolder,0,PlaceHolder,0,PlaceHolder,0,PlaceHolder,0,PlaceHolder,13.67,22.26,Irregular shape,168,0.35335689
1209,180,180,0,30,1,Cu2ZnSnSe4-1,0.5,CuCl2,0.25,ZnCl2,0.25,SnCl2,1,Se,31.913,OLA,6.263,DT,0,PlaceHolder,0,PlaceHolder,0,PlaceHolder,0,PlaceHolder,3.4,13.64,Irregular shape,,
1210,280,280,0,120,1,Cu2ZnSnSe4-1,0.5,CuCl2,0.25,ZnAc2,0.25,SnCl4,1,Se(SiEt3)2,37.5,ODE,25.207,OA,0,PlaceHolder,0,PlaceHolder,0,PlaceHolder,0,PlaceHolder,64.34,25.64,Irregular shape,33,0.71942446
1211,160,220,0,30,1,CuTe,2.5,Cu(acac)2,2.5,LiN(SiMe3)2,2.5,Te,15.625,ODE,151.968,OLA,6.166,TOP,10,TOPO,0,PlaceHolder,0,PlaceHolder,0,PlaceHolder,22.68,10.44,cube,561,
1212,160,160,0,30,1,Cu1.4Te,0.6,Cu(acac)2,0.2,Te,2.242,TOP,18.905,OA,12.525,DT,0,PlaceHolder,0,PlaceHolder,0,PlaceHolder,0,PlaceHolder,0,PlaceHolder,5.56,13.46,cube,329,1.020408163
1213,160,210,0,40,1,Cu2S,2,CuAc,20.876,DT,62.5,ODE,9.3,TOPO,0,PlaceHolder,0,PlaceHolder,0,PlaceHolder,0,PlaceHolder,0,PlaceHolder,0,PlaceHolder,5.3,7.54,sphere,198,
1214,145,145,0,30,1,Cu7S4,1.3125,CuAc2,0.1875,InCl3,2,S,30.394,OLA,6.302,OA,10.346,TOPO,0,PlaceHolder,0,PlaceHolder,0,PlaceHolder,0,PlaceHolder,10.5,7.62,sphere,120,
1215,145,145,0,30,1,Cu7S4,1.2,CuAc2,0.3,InCl3,2,S,30.394,OLA,6.302,OA,10.346,TOPO,0,PlaceHolder,0,PlaceHolder,0,PlaceHolder,0,PlaceHolder,3.6,13.88,Irregular shape,120,
1216,145,145,0,30,1,Cu7S4,1,CuAc2,0.5,InCl3,2,S,30.394,OLA,6.302,OA,10.346,TOPO,0,PlaceHolder,0,PlaceHolder,0,PlaceHolder,0,PlaceHolder,6.9,8.69,sphere,120,
1217,140,132,0,2,1,Cu31S16,0.5,CuCl,0.5,S,45.59,OLA,0,PlaceHolder,0,PlaceHolder,0,PlaceHolder,0,PlaceHolder,0,PlaceHolder,0,PlaceHolder,0,PlaceHolder,2.8,28.57,Irregular shape,100,
1218,115,100,0,3,1,Cu31S16,0.5,CuCl,0.5,S,45.59,OLA,0,PlaceHolder,0,PlaceHolder,0,PlaceHolder,0,PlaceHolder,0,PlaceHolder,0,PlaceHolder,0,PlaceHolder,6.8,11.76,sphere,100,
1219,125,107,0,1.5,1,Cu31S16,0.5,CuCl,0.5,S,45.59,OLA,0,PlaceHolder,0,PlaceHolder,0,PlaceHolder,0,PlaceHolder,0,PlaceHolder,0,PlaceHolder,0,PlaceHolder,8.8,13.63,sphere,100,
1220,125,107,0,3,1,Cu31S16,0.5,CuCl,0.5,S,45.59,OLA,0,PlaceHolder,0,PlaceHolder,0,PlaceHolder,0,PlaceHolder,0,PlaceHolder,0,PlaceHolder,0,PlaceHolder,11.5,12.17,sphere,100,
1221,140,133,0,2,1,CuS,0.5,CuCl,0.5,S,30.394,OLA,15.754,OA,0,PlaceHolder,0,PlaceHolder,0,PlaceHolder,0,PlaceHolder,0,PlaceHolder,0,PlaceHolder,13.5,11.11,sphere,100,
1222,110,182,0,60,1,CuS,1,Cu(acac)2,1,S,88.84353741,DCB,6,OLA,0.5,OA,0,PlaceHolder,0,PlaceHolder,0,PlaceHolder,0,PlaceHolder,0,PlaceHolder,9.21,17.74,triangle,195,
1223,180,180,0,15,1,Cu1.8S,1,CuCl,1,S,54.6875,ODE,21.276,OLA,17.33,OA,0,PlaceHolder,0,PlaceHolder,0,PlaceHolder,0,PlaceHolder,0,PlaceHolder,5,11,sphere,,
1224,180,180,0,30,1,Cu1.8S,20,CuCl,20,S,250,ODE,24.315,OLA,31.509,OA,0,PlaceHolder,0,PlaceHolder,0,PlaceHolder,0,PlaceHolder,0,PlaceHolder,6,16.66,sphere,,
1225,180,180,0,40,1,Cu7S4,0.5,CuCl2,10,TBDS,44.862,OLA,0,PlaceHolder,0,PlaceHolder,0,PlaceHolder,0,PlaceHolder,0,PlaceHolder,0,PlaceHolder,0,PlaceHolder,19.3,12.6,sphere,84,0.558659218
1226,190,190,0,60,1,Cu7S4,0.5,CuCl2,10,TBDS,44.862,OLA,0,PlaceHolder,0,PlaceHolder,0,PlaceHolder,0,PlaceHolder,0,PlaceHolder,0,PlaceHolder,0,PlaceHolder,36.74,21,hexagon,261,0.888888889
1227,200,200,0,50,1,Cu31S16,2,CuCl2,10,TBDS,44.862,OLA,0,PlaceHolder,0,PlaceHolder,0,PlaceHolder,0,PlaceHolder,0,PlaceHolder,0,PlaceHolder,0,PlaceHolder,32.06,13.45,sphere,64,0.331125828
1228,200,200,0,60,1,Cu31S16,2,CuCl2,10,TBDS,44.862,OLA,0,PlaceHolder,0,PlaceHolder,0,PlaceHolder,0,PlaceHolder,0,PlaceHolder,0,PlaceHolder,0,PlaceHolder,66.44,5.36,hexagon,241,1.156069364
1229,200,200,0,60,1,Cu31S16,5,CuCl2,10,TBDS,44.862,OLA,0,PlaceHolder,0,PlaceHolder,0,PlaceHolder,0,PlaceHolder,0,PlaceHolder,0,PlaceHolder,0,PlaceHolder,78.06,12.26,hexagon,77,0.862068966
1230,200,200,0,40,1,Cu31S16,8,CuCl2,10,TBDS,44.862,OLA,0,PlaceHolder,0,PlaceHolder,0,PlaceHolder,0,PlaceHolder,0,PlaceHolder,0,PlaceHolder,0,PlaceHolder,82.09,8.98,rhombus,282,1.694915254
1231,180,180,0,30,1,FeTe2,0.2,FeCl2,0.1,Te,19.756,OLA,6.263,DT,0,PlaceHolder,0,PlaceHolder,0,PlaceHolder,0,PlaceHolder,0,PlaceHolder,0,PlaceHolder,3.3,9.09,sphere,,
1232,150,240,0,120,1,AgInS2-1,0.404,AgAc,0.4,InAc3,0.817,S,11.6,DODA,62.627,DT,0,PlaceHolder,0,PlaceHolder,0,PlaceHolder,0,PlaceHolder,0,PlaceHolder,4.16,19.64,triangle,,
1233,150,180,0,60,1,AgInS2-1,0.17,AgNO3,0.59,InCl3,1.5,S,46.875,ODE,3.0394,OLA,1,DT,0,PlaceHolder,0,PlaceHolder,0,PlaceHolder,0,PlaceHolder,7,24.28,sphere,,
1234,150,180,0,60,1,AgInS2-1,0.17,AgNO3,0.59,InCl3,1,ZnSA2,1.5,S,46.875,ODE,3.0394,OLA,1,DT,0,PlaceHolder,0,PlaceHolder,0,PlaceHolder,4.5,22.22,Irregular shape,,
1235,150,180,0,60,1,AgInS2-1,0.17,AgNO3,0.59,InCl3,0.612,ZnSA2,0.442,S,46.875,ODE,3.0394,OLA,1,DT,0,PlaceHolder,0,PlaceHolder,0,PlaceHolder,4.6,19.56,Irregular shape,,
1236,260,260,0,0.5,1,AgInSe2-1,0.1875,AgI,0.3125,InI3,1.6,LiN(SiMe3)2,1,Se,16.815,TOP,0,PlaceHolder,0,PlaceHolder,0,PlaceHolder,0,PlaceHolder,0,PlaceHolder,4.4,9.1,Irregular shape,,
1237,88,88,0,2.5,1,AgInSe2-2,0.25,AgNO3,0.25,InCl3,0.5,Se,18.75,ODE,10.638,OLA,2.0876,DT,0,PlaceHolder,0,PlaceHolder,0,PlaceHolder,0,PlaceHolder,2.64,8.6,Irregular shape,,
1238,88,88,0,2.5,1,AgInSe2-2,0.5,AgNO3,0.25,InCl3,0.5,Se,18.75,ODE,10.638,OLA,2.0876,DT,0,PlaceHolder,0,PlaceHolder,0,PlaceHolder,0,PlaceHolder,2.46,7.38,Irregular shape,,
1239,88,88,0,2.5,1,AgInSe2-2,0.75,AgNO3,0.25,InCl3,0.5,Se,18.75,ODE,10.638,OLA,2.0876,DT,0,PlaceHolder,0,PlaceHolder,0,PlaceHolder,0,PlaceHolder,2.22,8.83,Irregular shape,,
1240,88,88,0,2.5,1,AgInSe2-2,1,AgNO3,0.25,InCl3,0.5,Se,18.75,ODE,10.638,OLA,2.0876,DT,0,PlaceHolder,0,PlaceHolder,0,PlaceHolder,0,PlaceHolder,2.19,7.45,Irregular shape,,
1241,88,88,0,2.5,1,AgInSe2-2,1.25,AgNO3,0.25,InCl3,0.5,Se,18.75,ODE,10.638,OLA,2.0876,DT,0,PlaceHolder,0,PlaceHolder,0,PlaceHolder,0,PlaceHolder,2.12,7.59,Irregular shape,,
1242,88,88,0,2.5,1,AgInSe2-2,1.5,AgNO3,0.25,InCl3,0.5,Se,18.75,ODE,10.638,OLA,2.0876,DT,0,PlaceHolder,0,PlaceHolder,0,PlaceHolder,0,PlaceHolder,2.03,7.88,Irregular shape,,
1243,88,130,0,2.5,1,AgInSe2-2,0.25,AgNO3,0.25,InCl3,0.5,Se,18.75,ODE,10.638,OLA,2.0876,DT,0,PlaceHolder,0,PlaceHolder,0,PlaceHolder,0,PlaceHolder,3.45,12.7,Irregular shape,,
1244,88,160,0,2.5,1,AgInSe2-2,0.25,AgNO3,0.25,InCl3,0.5,Se,18.75,ODE,10.638,OLA,2.0876,DT,0,PlaceHolder,0,PlaceHolder,0,PlaceHolder,0,PlaceHolder,4.53,5.59,Irregular shape,,
1245,88,200,0,2.5,1,AgInSe2-2,0.25,AgNO3,0.25,InCl3,0.5,Se,18.75,ODE,10.638,OLA,2.0876,DT,0,PlaceHolder,0,PlaceHolder,0,PlaceHolder,0,PlaceHolder,6.65,16.62,Irregular shape,,
1246,170,170,0,0.5,1,AgInTe2,0.025,Ag2O,0.05,InAc3,0.11,Te,16.09375,ODE,0.112,TOP,1.0438,DT,0,PlaceHolder,0,PlaceHolder,0,PlaceHolder,0,PlaceHolder,10.6,28.3,Irregular shape,200,
1247,170,170,0,3,1,AgInTe2,0.025,Ag2O,0.05,InAc3,0.11,Te,16.09375,ODE,0.112,TOP,1.0438,DT,0,PlaceHolder,0,PlaceHolder,0,PlaceHolder,0,PlaceHolder,15,40,Irregular shape,200,
1248,170,170,0,120,1,AgInTe2,0.025,Ag2O,0.05,InAc3,0.11,Te,16.09375,ODE,0.112,TOP,1.0438,DT,0,PlaceHolder,0,PlaceHolder,0,PlaceHolder,0,PlaceHolder,10.7,28.03,Irregular shape,200,
1249,200,200,0,0.2,1,AgInTe2,0.025,Ag2O,0.05,InAc3,0.11,Te,16.09375,ODE,0.112,TOP,1.0438,DT,0,PlaceHolder,0,PlaceHolder,0,PlaceHolder,0,PlaceHolder,13,30.77,Irregular shape,200,
1250,200,200,0,30,1,AgInTe2,0.025,Ag2O,0.05,InAc3,0.11,Te,16.09375,ODE,0.112,TOP,1.0438,DT,0,PlaceHolder,0,PlaceHolder,0,PlaceHolder,0,PlaceHolder,10.3,19.41,Irregular shape,200,
1251,200,200,0,230,1,AgInTe2,0.025,Ag2O,0.05,InAc3,0.11,Te,16.09375,ODE,0.112,TOP,1.0438,DT,0,PlaceHolder,0,PlaceHolder,0,PlaceHolder,0,PlaceHolder,12.8,15.62,Irregular shape,200,
1252,170,170,0,120,1,AgInTe2,0.025,Ag2O,0.05,InAc3,0.025,ZnAc2,0.11,Te,16.09375,ODE,0.112,TOP,1.0438,DT,0,PlaceHolder,0,PlaceHolder,0,PlaceHolder,11,18.18,Irregular shape,200,
1253,170,170,0,120,1,AgInTe2,0.025,Ag2O,0.05,InAc3,0.05,ZnAc2,0.11,Te,16.09375,ODE,0.112,TOP,1.0438,DT,0,PlaceHolder,0,PlaceHolder,0,PlaceHolder,9,22.22,sphere,200,
1254,240,240,0,0.1667,1,AgInTe2,0.075,AgI,0.25,InI3,3.2,LiN(SiMe3)2,1,Te,18.609,TOP,0,PlaceHolder,0,PlaceHolder,0,PlaceHolder,0,PlaceHolder,0,PlaceHolder,4.34,12.23,Irregular shape,75,
1255,240,240,0,0.333,1,AgInTe2,0.075,AgI,0.25,InI3,3.2,LiN(SiMe3)2,1,Te,18.609,TOP,0,PlaceHolder,0,PlaceHolder,0,PlaceHolder,0,PlaceHolder,0,PlaceHolder,4.91,15.62,Irregular shape,75,
1256,240,240,0,1,1,AgInTe2,0.075,AgI,0.25,InI3,3.2,LiN(SiMe3)2,1,Te,18.609,TOP,0,PlaceHolder,0,PlaceHolder,0,PlaceHolder,0,PlaceHolder,0,PlaceHolder,6.49,3.9,Irregular shape,75,
1257,240,240,0,0.1667,1,AgInTe2,0.075,AgI,0.25,InI3,1.6,LiN(SiMe3)2,1,Te,18.609,TOP,0,PlaceHolder,0,PlaceHolder,0,PlaceHolder,0,PlaceHolder,0,PlaceHolder,4.41,10.13,Irregular shape,75,
1258,240,240,0,0.333,1,AgInTe2,0.075,AgI,0.25,InI3,1.6,LiN(SiMe3)2,1,Te,18.609,TOP,0,PlaceHolder,0,PlaceHolder,0,PlaceHolder,0,PlaceHolder,0,PlaceHolder,5.19,11.99,Irregular shape,75,
1259,240,240,0,1,1,AgInTe2,0.075,AgI,0.25,InI3,1.6,LiN(SiMe3)2,1,Te,18.609,TOP,0,PlaceHolder,0,PlaceHolder,0,PlaceHolder,0,PlaceHolder,0,PlaceHolder,8.22,38.62,Irregular shape,75,
1260,260,260,0,2,1,CuInTe2,0.25,CuCl,0.25,InCl3,1.6,LiN(SiMe3)2,1,Te,20.179,TOP,0,PlaceHolder,0,PlaceHolder,0,PlaceHolder,0,PlaceHolder,0,PlaceHolder,5.23,19.1,Irregular shape,75,
1261,260,260,0,2,1,CuInTe2,0.25,CuCl,0.25,InCl3,2.4,LiN(SiMe3)2,1,Te,20.179,TOP,0,PlaceHolder,0,PlaceHolder,0,PlaceHolder,0,PlaceHolder,0,PlaceHolder,5.43,8.06,sphere,75,
1262,260,260,0,1,1,CuInTe2,0.25,CuCl,0.25,InCl3,2.4,LiN(SiMe3)2,1,Te,20.179,TOP,0,PlaceHolder,0,PlaceHolder,0,PlaceHolder,0,PlaceHolder,0,PlaceHolder,4.87,8.1,sphere,75,
1263,260,260,0,3,1,CuInTe2,0.25,CuCl,0.25,InCl3,2.4,LiN(SiMe3)2,1,Te,20.179,TOP,0,PlaceHolder,0,PlaceHolder,0,PlaceHolder,0,PlaceHolder,0,PlaceHolder,5.61,5.82,sphere,75,
1264,260,260,0,5,1,CuInTe2,0.25,CuCl,0.25,InCl3,2.4,LiN(SiMe3)2,1,Te,20.179,TOP,0,PlaceHolder,0,PlaceHolder,0,PlaceHolder,0,PlaceHolder,0,PlaceHolder,6.38,12.13,sphere,75,
1265,320,320,0,1,1,CuInTe2,0.2,Cu(acac)2,0.2,In(acac)3,0.8,Te,24.80144085,PL,6.0787,OLA,14.576,DOPO,0,PlaceHolder,0,PlaceHolder,0,PlaceHolder,0,PlaceHolder,7.2,33.33,Irregular shape,,
1266,170,220,0,8,1,CuInS2-1,0.14,CuI,0.2,InAc3,0.08,ZnAc2,1,S,30.394,OLA,5.747,DPP,0,PlaceHolder,0,PlaceHolder,0,PlaceHolder,0,PlaceHolder,4.47,10.96,Irregular shape,,
1267,170,220,0,8,1,CuInS2-1,0.14,CuI,0.2,InAc3,0.08,ZnAc2,0.6,S,0.4,Se,31.002,OLA,4.597,DPP,0,PlaceHolder,0,PlaceHolder,0,PlaceHolder,4.67,10.06,Irregular shape,,
1268,145,145,0,30,1,CuInS2-3,0.5,CuAc2,1,InAc3,2,S,30.394,OLA,10.346,TOPO,6.302,OA,0,PlaceHolder,0,PlaceHolder,0,PlaceHolder,0,PlaceHolder,13.53,59.79,Irregular shape,130,0.337837838
1269,145,145,0,30,1,CuInS2-3,0.75,CuAc2,0.75,InCl3,2,S,30.394,OLA,10.346,TOPO,6.302,OA,0,PlaceHolder,0,PlaceHolder,0,PlaceHolder,0,PlaceHolder,9.1,8.79,sphere,120,
1270,145,145,0,30,1,CuInS2-3,0.5,CuAc2,1,InCl3,2,S,30.394,OLA,10.346,TOPO,6.302,OA,0,PlaceHolder,0,PlaceHolder,0,PlaceHolder,0,PlaceHolder,8.69,10.25,triangle,120,
1271,145,145,0,30,1,CuInS2-3,0.3,CuAc2,1.2,InCl3,2,S,30.394,OLA,10.346,TOPO,6.302,OA,0,PlaceHolder,0,PlaceHolder,0,PlaceHolder,0,PlaceHolder,14.5,11.72,sphere,120,
1272,100,220,0,960,1,CuInS2-2,0.1,CuI,0.1,InAc3,2.0876,DT,12.5,ODE,0,PlaceHolder,0,PlaceHolder,0,PlaceHolder,0,PlaceHolder,0,PlaceHolder,0,PlaceHolder,6.91,5.37,triangle,200,
1273,150,285,0,30,1,CuInS2-3,1,Cu(acac)2,1,In(acac)3,1.0438,DT,7.436,t-DT,30.394,OLA,3.5,TOPO,0,PlaceHolder,0,PlaceHolder,0,PlaceHolder,0,PlaceHolder,23.84,11.84,rod,54,0.322580645
1274,150,285,0,30,1,CuInS2-3,1,Cu(acac)2,0.75,In(acac)3,0.25,Ga(acac)3,1.0438,DT,7.436,t-DT,30.394,OLA,3.5,TOPO,0,PlaceHolder,0,PlaceHolder,0,PlaceHolder,22.73,14.65,rectangle,162,0.555555556
1275,150,285,0,30,1,CuInS2-3,1,Cu(acac)2,0.5,In(acac)3,0.5,Ga(acac)3,1.0438,DT,7.436,t-DT,30.394,OLA,3.5,TOPO,0,PlaceHolder,0,PlaceHolder,0,PlaceHolder,19.3,20.07,rectangle,182,0.561797753
1276,150,285,0,30,1,CuInS2-3,1,Cu(acac)2,0.25,In(acac)3,0.75,Ga(acac)3,1.0438,DT,7.436,t-DT,30.394,OLA,3.5,TOPO,0,PlaceHolder,0,PlaceHolder,0,PlaceHolder,20.96,23.98,rod,236,0.561797753
1277,150,285,0,30,1,CuInS2-3,1,Cu(acac)2,1,In(acac)3,1.0438,DT,7.436,t-DT,31.25,ODE,3.5,TOPO,0,PlaceHolder,0,PlaceHolder,0,PlaceHolder,0,PlaceHolder,16.69,23.3,rod,18,0.227272727
1278,150,285,0,30,1,CuInS2-3,1,Cu(acac)2,0.75,In(acac)3,0.25,Ga(acac)3,1.0438,DT,7.436,t-DT,31.25,ODE,3.5,TOPO,0,PlaceHolder,0,PlaceHolder,0,PlaceHolder,16.66,24.23,rod,68,0.229885057
1279,150,285,0,30,1,CuInS2-3,1,Cu(acac)2,0.5,In(acac)3,0.5,Ga(acac)3,1.0438,DT,7.436,t-DT,31.25,ODE,3.5,TOPO,0,PlaceHolder,0,PlaceHolder,0,PlaceHolder,8.94,27.57,Irregular shape,43,0.224719101
1280,150,285,0,30,1,CuInS2-3,1,Cu(acac)2,0.25,In(acac)3,0.75,Ga(acac)3,1.0438,DT,7.436,t-DT,31.25,ODE,3.5,TOPO,0,PlaceHolder,0,PlaceHolder,0,PlaceHolder,11.07,25.03,rod,116,0.227272727
1281,155,260,0,10,1,CuInS2-3,1,Cu(acac)2,0.75,In(acac)3,0.25,Ga(acac)3,2.0876,DT,6.374,t-DT,31.25,ODE,3.5,TOPO,0,PlaceHolder,0,PlaceHolder,0,PlaceHolder,18.33,4.54,rod,,
1282,220,220,0,1.5,1,CuSe,0.5,CuCl,0.5,Se,45.59,OLA,0,PlaceHolder,0,PlaceHolder,0,PlaceHolder,0,PlaceHolder,0,PlaceHolder,0,PlaceHolder,0,PlaceHolder,7.2,12.5,sphere,100,
1283,220,220,0,3,1,CuSe,0.5,CuCl,0.5,Se,45.59,OLA,0,PlaceHolder,0,PlaceHolder,0,PlaceHolder,0,PlaceHolder,0,PlaceHolder,0,PlaceHolder,0,PlaceHolder,8,10,sphere,100,
1284,220,220,0,5,1,CuSe,0.5,CuCl,0.5,Se,45.59,OLA,0,PlaceHolder,0,PlaceHolder,0,PlaceHolder,0,PlaceHolder,0,PlaceHolder,0,PlaceHolder,0,PlaceHolder,9.2,13.04,sphere,100,
1285,220,220,0,5,1,Cu2Se-1,0.5,CuCl,0.5,Se,30.394,OLA,15.754,OA,0,PlaceHolder,0,PlaceHolder,0,PlaceHolder,0,PlaceHolder,0,PlaceHolder,0,PlaceHolder,6.2,11.29,sphere,100,
1286,220,220,0,5,1,Cu2Se-1,0.5,CuCl,0.5,Se,20.262,OLA,26.257,OA,0,PlaceHolder,0,PlaceHolder,0,PlaceHolder,0,PlaceHolder,0,PlaceHolder,0,PlaceHolder,8.2,18.29,sphere,100,
1287,220,220,0,5,1,Cu2Se-1,0.5,CuCl,0.5,Se,10.131,OLA,36.76,OA,0,PlaceHolder,0,PlaceHolder,0,PlaceHolder,0,PlaceHolder,0,PlaceHolder,0,PlaceHolder,16.5,9.09,hexagon,100,
1288,300,300,0,15,1,Cu2Se-1,1,CuCl,0.5,Se,18.75,ODE,15.197,OLA,0,PlaceHolder,0,PlaceHolder,0,PlaceHolder,0,PlaceHolder,0,PlaceHolder,0,PlaceHolder,15.81,7.31,hexagon,272,0.735294118
1289,100,240,0,30,1,Cu2Se-1,1,CuCl,1,Selenourea,33.433,OLA,0,PlaceHolder,0,PlaceHolder,0,PlaceHolder,0,PlaceHolder,0,PlaceHolder,0,PlaceHolder,0,PlaceHolder,16,6.25,sphere,,
1290,220,180,0,1.5,1,Cu2Se,1,CuCl,2,Se,91.181,OLA,10.346,TOPO,0,PlaceHolder,0,PlaceHolder,0,PlaceHolder,0,PlaceHolder,0,PlaceHolder,0,PlaceHolder,6.73,12.78,sphere,345,0.657894737
1291,310,310,0,15,1,Cu2Se,1,CuCl,0.5,Se,15.625,ODE,24.315,OLA,0,PlaceHolder,0,PlaceHolder,0,PlaceHolder,0,PlaceHolder,0,PlaceHolder,0,PlaceHolder,11.9,23.53,sphere,682,
1292,285,285,0,0.1667,1,Cu2Se,0.5,CuCl,0.25,SnCl4,0.25,CdO,3.2,SeO2,43.75,ODE,5,HDA,0.1,ODPOA,0,PlaceHolder,0,PlaceHolder,0,PlaceHolder,7.45,9.63,sphere,200,
1293,25,150,0,90,1,Cu2Se-1,0.2,CuSA2,0.2,Se,18.75,ODE,1.2,OLA,0.4,OA,0,PlaceHolder,0,PlaceHolder,0,PlaceHolder,0,PlaceHolder,0,PlaceHolder,6.48,5.35,sphere,415,0.320512821
1294,25,180,0,90,1,Cu2Se-1,0.2,CuSA2,0.2,Se,18.75,ODE,1.2,OLA,0.4,OA,0,PlaceHolder,0,PlaceHolder,0,PlaceHolder,0,PlaceHolder,0,PlaceHolder,9.82,7.61,hexagon,376,0.320512821
1295,25,200,0,90,1,Cu2Se-1,0.2,CuSA2,0.2,Se,18.75,ODE,1.2,OLA,0.4,OA,0,PlaceHolder,0,PlaceHolder,0,PlaceHolder,0,PlaceHolder,0,PlaceHolder,13.73,10.69,hexagon,203,0.320512821
1296,25,200,0,90,1,Cu2Se-1,0.2,CuSA2,0.2,Se,18.75,ODE,0.4,OLA,0.4,OA,0,PlaceHolder,0,PlaceHolder,0,PlaceHolder,0,PlaceHolder,0,PlaceHolder,22.74,11.99,hexagon,79,0.344827586
1297,25,200,0,90,1,Cu2Se-1,0.2,CuSA2,0.2,Se,18.75,ODE,1.2,OLA,1.2,OA,0,PlaceHolder,0,PlaceHolder,0,PlaceHolder,0,PlaceHolder,0,PlaceHolder,10.74,9.12,triangle,129,0.295857988
1298,25,220,0,3,1,Cu2Se-1,0.2,CuSA2,0.2,Se,18.75,ODE,1.2,OLA,1.2,SA,0,PlaceHolder,0,PlaceHolder,0,PlaceHolder,0,PlaceHolder,0,PlaceHolder,2.8,64.28,Irregular shape,,
1299,25,220,0,5,1,Cu2Se-1,0.2,CuSA2,0.2,Se,18.75,ODE,1.2,OLA,1.2,SA,0,PlaceHolder,0,PlaceHolder,0,PlaceHolder,0,PlaceHolder,0,PlaceHolder,2.75,35.13,triangle,,
1300,25,220,0,10,1,Cu2Se-1,0.2,CuSA2,0.2,Se,18.75,ODE,1.2,OLA,1.2,SA,0,PlaceHolder,0,PlaceHolder,0,PlaceHolder,0,PlaceHolder,0,PlaceHolder,4.01,25.92,triangle,,
1301,25,220,0,30,1,Cu2Se-1,0.2,CuSA2,0.2,Se,18.75,ODE,1.2,OLA,1.2,SA,0,PlaceHolder,0,PlaceHolder,0,PlaceHolder,0,PlaceHolder,0,PlaceHolder,6.24,16.67,triangle,,
1302,25,220,0,60,1,Cu2Se-1,0.2,CuSA2,0.2,Se,18.75,ODE,1.2,OLA,1.2,SA,0,PlaceHolder,0,PlaceHolder,0,PlaceHolder,0,PlaceHolder,0,PlaceHolder,8.02,12.03,triangle,,
1303,25,220,0,120,1,Cu2Se-1,0.2,CuSA2,0.2,Se,18.75,ODE,1.2,OLA,1.2,SA,0,PlaceHolder,0,PlaceHolder,0,PlaceHolder,0,PlaceHolder,0,PlaceHolder,8.91,8.33,triangle,,
1304,250,250,0,4,1,Cu2Se-1,0.5,Cu(acac)2,0.25,Se,19.84115268,PL,15.197,OLA,0,PlaceHolder,0,PlaceHolder,0,PlaceHolder,0,PlaceHolder,0,PlaceHolder,0,PlaceHolder,14.61,18.42,sphere,1271,0.675675676
1305,250,250,0,4,1,Cu2Se-1,0.5,Cu(acac)2,0.25,Se,39.512,OLA,0,PlaceHolder,0,PlaceHolder,0,PlaceHolder,0,PlaceHolder,0,PlaceHolder,0,PlaceHolder,0,PlaceHolder,13.63,17.31,Irregular shape,1358,0.677966102
1306,250,250,0,10,1,Cu2Se-1,0.5,Cu(acac)2,0.25,Se,39.512,OLA,0,PlaceHolder,0,PlaceHolder,0,PlaceHolder,0,PlaceHolder,0,PlaceHolder,0,PlaceHolder,0,PlaceHolder,11.56,17.15,Irregular shape,1122,0.677966102
1307,250,250,0,30,1,Cu2Se-1,0.5,Cu(acac)2,0.25,Se,39.512,OLA,0,PlaceHolder,0,PlaceHolder,0,PlaceHolder,0,PlaceHolder,0,PlaceHolder,0,PlaceHolder,0,PlaceHolder,11.77,17.58,Irregular shape,1650,0.677966102
1308,250,250,0,60,1,Cu2Se-1,0.5,Cu(acac)2,0.25,Se,39.512,OLA,0,PlaceHolder,0,PlaceHolder,0,PlaceHolder,0,PlaceHolder,0,PlaceHolder,0,PlaceHolder,0,PlaceHolder,11.96,20.57,Irregular shape,1207,0.677966102
1309,250,250,0,4,1,Cu2Se-1,0.5,Cu(acac)2,0.25,Se,9.920576338,PL,27.354,OLA,0,PlaceHolder,0,PlaceHolder,0,PlaceHolder,0,PlaceHolder,0,PlaceHolder,0,PlaceHolder,15.9,20.04,Irregular shape,1124,0.547945205
1310,300,300,0,5,1,Cu2Se-1,0.9,CuCl,0.375,Se,0.125,S,10.9375,ODE,30.394,OLA,0,PlaceHolder,0,PlaceHolder,0,PlaceHolder,0,PlaceHolder,0,PlaceHolder,8.61,18.96,triangle,,
1311,300,300,0,5,1,Cu2Se-1,0.9,CuCl,0.333,Se,0.166,S,8.3125,ODE,30.394,OLA,0,PlaceHolder,0,PlaceHolder,0,PlaceHolder,0,PlaceHolder,0,PlaceHolder,7.57,18.62,triangle,,
1312,300,300,0,5,1,Cu2Se-1,0.9,CuCl,0.25,Se,0.25,S,9.375,ODE,30.394,OLA,0,PlaceHolder,0,PlaceHolder,0,PlaceHolder,0,PlaceHolder,0,PlaceHolder,11.2,21.42,Irregular shape,,
1313,110,220,0,60,1,Ni3S4,1,NiCl2,1,SH,2.3,S,24.315,OLA,0,PlaceHolder,0,PlaceHolder,0,PlaceHolder,0,PlaceHolder,0,PlaceHolder,0,PlaceHolder,12.42,18.53,Irregular shape,185,0.746268657
1314,110,182,0,60,1,Cu1.8S,2,Cu(acac)2,1,S,88.84353741,DCB,6,OLA,1,OA,0,PlaceHolder,0,PlaceHolder,0,PlaceHolder,0,PlaceHolder,0,PlaceHolder,9.8,13.63,triangle,349,
1315,160,220,0,30,1,Cu1.4Te,0.25,Cu(acac)2,0.25,LiN(SiMe3)2,0.25,Te,18.236,OLA,0.56,TOP,1,TOPO,0,PlaceHolder,0,PlaceHolder,0,PlaceHolder,0,PlaceHolder,18.3,7.66,cube,150,
1316,160,220,0,30,1,Cu1.4Te,0.125,Cu(acac)2,0.25,LiN(SiMe3)2,0.25,Te,18.236,OLA,0.56,TOP,1,TOPO,0,PlaceHolder,0,PlaceHolder,0,PlaceHolder,0,PlaceHolder,13.74,6.22,cube,150,
1317,160,220,0,30,1,Cu1.4Te,0.1875,Cu(acac)2,0.25,LiN(SiMe3)2,0.25,Te,18.236,OLA,0.56,TOP,1,TOPO,0,PlaceHolder,0,PlaceHolder,0,PlaceHolder,0,PlaceHolder,16.18,6.63,cube,150,
1318,160,190,0,15,1,Cu1.4Te,0.25,Cu(acac)2,0.25,LiN(SiMe3)2,0.25,Te,18.236,OLA,0.56,TOP,1,TOPO,0,PlaceHolder,0,PlaceHolder,0,PlaceHolder,0,PlaceHolder,13.28,6.73,rectangle,150,
1319,160,190,0,2,1,Cu1.4Te,0.25,Cu(acac)2,0.25,LiN(SiMe3)2,0.25,Te,18.236,OLA,1.962,TOP,1,TOPO,0,PlaceHolder,0,PlaceHolder,0,PlaceHolder,0,PlaceHolder,18.84,20.05,rod,150,
1320,160,190,0,5,1,Cu1.4Te,0.25,Cu(acac)2,0.25,LiN(SiMe3)2,0.25,Te,18.236,OLA,1.962,TOP,1,TOPO,0,PlaceHolder,0,PlaceHolder,0,PlaceHolder,0,PlaceHolder,14.06,17.65,rod,150,
1321,260,290,0,10,1,Cu2SnS3,1,CuCl,0.5,SnCl2,0.522,DT,3.718,t-DT,30.394,OLA,0,PlaceHolder,0,PlaceHolder,0,PlaceHolder,0,PlaceHolder,0,PlaceHolder,19.77,23.83,rod,169,1.666666667
1322,260,290,0,10,1,Cu2SnS3,0.5,CuCl,0.5,SnCl2,0.522,DT,3.718,t-DT,30.394,OLA,0,PlaceHolder,0,PlaceHolder,0,PlaceHolder,0,PlaceHolder,0,PlaceHolder,21.61,9.43,rod,257,1.818181818
1323,260,290,0,10,1,Cu2SnS3,0.25,CuCl,0.5,SnCl2,0.522,DT,3.718,t-DT,30.394,OLA,0,PlaceHolder,0,PlaceHolder,0,PlaceHolder,0,PlaceHolder,0,PlaceHolder,27.7,15.55,rod,67,1.333333333
1324,260,290,0,10,1,Cu2ZnSnS4-2,0.5,CuCl,0.25,SnCl2,0.125,ZnCl2,0.522,DT,3.718,t-DT,30.394,OLA,0,PlaceHolder,0,PlaceHolder,0,PlaceHolder,0,PlaceHolder,17.25,13.99,rod,220,0.769230769
1325,260,290,0,10,1,Cu2ZnSnS4-2,0.5,CuCl,0.25,SnCl2,0.25,ZnCl2,0.522,DT,3.718,t-DT,30.394,OLA,0,PlaceHolder,0,PlaceHolder,0,PlaceHolder,0,PlaceHolder,21.1,15.8,rod,138,0.769230769
1326,190,190,0,15,1,Cu2SnS3,0.085,CuCl2,0.04,SnCl2,0.14,Thiourea,1793.1368,EG,0,PlaceHolder,0,PlaceHolder,0,PlaceHolder,0,PlaceHolder,0,PlaceHolder,0,PlaceHolder,94,15.95,rectangle,,
1327,100,250,0,60,1,Cu2ZnSnS4-2,5.4,CuCl2,1.8,SnCl4,4.8,ZnO,5,DT,50,t-DT,79.215625,ODE,24.0383,OLA,0,PlaceHolder,0,PlaceHolder,0,PlaceHolder,12.31,8.75,sphere,289,0.909090909
1328,160,160,0,30,1,Cu2SnS3,1.75,CuCl,0.25,SnCl2,2,S,30.394,OLA,10.346,TOPO,6.302,OA,0,PlaceHolder,0,PlaceHolder,0,PlaceHolder,0,PlaceHolder,9.85,7.16,sphere,583,0.462962963
1329,160,160,0,30,1,Cu2SnS3,1.667,CuCl,0.333,SnCl2,2,S,30.394,OLA,10.346,TOPO,6.302,OA,0,PlaceHolder,0,PlaceHolder,0,PlaceHolder,0,PlaceHolder,8.71,8.45,sphere,549,0.45045045
1330,160,160,0,30,1,Cu2SnS3,1.5,CuCl,0.5,SnCl2,2,S,30.394,OLA,10.346,TOPO,6.302,OA,0,PlaceHolder,0,PlaceHolder,0,PlaceHolder,0,PlaceHolder,9.02,7.5,sphere,162,0.23255814
1331,240,305,0,10,1,CuSe,1,CuCl,0.5,SnCl2,2,Se,30.394,OLA,4.484,TOP,10.346,TOPO,0,PlaceHolder,0,PlaceHolder,0,PlaceHolder,0,PlaceHolder,581.73,36.64,hexagon,5,2.421307506
1332,180,150,0,4,1,Cu2SnSe3,0.5,CuCl,0.25,SnCl2,0.264,NaBH4,0.5,Se,39.512,OLA,10.346,TOPO,0,PlaceHolder,0,PlaceHolder,0,PlaceHolder,0,PlaceHolder,15.8,7.59,sphere,120,
1333,180,150,0,4,1,Cu2SnSe3,0.375,CuCl,0.375,SnCl2,0.264,NaBH4,0.5,Se,39.512,OLA,10.346,TOPO,0,PlaceHolder,0,PlaceHolder,0,PlaceHolder,0,PlaceHolder,8,17.5,sphere,120,
1334,180,150,0,4,1,Cu2SnSe3,0.25,CuCl,0.5,SnCl2,0.264,NaBH4,0.5,Se,39.512,OLA,10.346,TOPO,0,PlaceHolder,0,PlaceHolder,0,PlaceHolder,0,PlaceHolder,4.7,17.02,sphere,120,
1335,180,150,0,4,1,Cu2SnSe3,0.125,CuCl,0.625,SnCl2,0.264,NaBH4,0.5,Se,39.512,OLA,10.346,TOPO,0,PlaceHolder,0,PlaceHolder,0,PlaceHolder,0,PlaceHolder,3.6,13.88,sphere,120,
1336,230,200,0,1.5,1,Cu2SnSe3,1.2,CuCl,0.3,SnCl2,1.5,Se,36.472,OLA,10.346,TOPO,8.35,DT,0,PlaceHolder,0,PlaceHolder,0,PlaceHolder,0,PlaceHolder,12.55,9.46,triangle,120,
1337,230,200,0,1.5,1,Cu2SnSe3,1,CuCl,0.5,SnCl2,1.5,Se,36.472,OLA,10.346,TOPO,8.35,DT,0,PlaceHolder,0,PlaceHolder,0,PlaceHolder,0,PlaceHolder,8.1,13.58,sphere,120,
1338,230,200,0,1.5,1,Cu2SnSe3,0.75,CuCl,0.75,SnCl2,1.5,Se,36.472,OLA,10.346,TOPO,8.35,DT,0,PlaceHolder,0,PlaceHolder,0,PlaceHolder,0,PlaceHolder,5,14,sphere,120,
1339,230,200,0,1.5,1,Cu2SnSe3,0.5,CuCl,1,SnCl2,1.5,Se,36.472,OLA,10.346,TOPO,8.35,DT,0,PlaceHolder,0,PlaceHolder,0,PlaceHolder,0,PlaceHolder,3.4,11.76,sphere,120,
1340,265,205,0,5,1,Cu2SnSe3,1,CuCl,0.5,SnCl2,2,Se,30.394,OLA,2.242,TOP,10.346,TOPO,9.453,OA,0,PlaceHolder,0,PlaceHolder,0,PlaceHolder,17.75,14.73,triangle,376,1.219512195
1341,220,180,0,1.5,1,Cu2SnSe3,1,CuCl,0.5,SnCl2,2,Se,30.394,OLA,10.346,TOPO,63.0177,OA,0,PlaceHolder,0,PlaceHolder,0,PlaceHolder,0,PlaceHolder,5.41,19.09,rectangle,99,0.165289256
1342,220,180,0,1.5,1,Cu2SnSe3,1,CuCl,1,SnCl2,2,Se,30.394,OLA,10.346,TOPO,63.0177,OA,0,PlaceHolder,0,PlaceHolder,0,PlaceHolder,0,PlaceHolder,6.88,7.95,triangle,449,0.495049505
1343,220,180,0,1.5,1,Cu2SnSe3,1,CuCl,1,SnCl2,2,Se,91.181,OLA,10.346,TOPO,0,PlaceHolder,0,PlaceHolder,0,PlaceHolder,0,PlaceHolder,0,PlaceHolder,7.32,13.62,sphere,130,0.393700787
1344,285,285,0,5,1,Cu2SnSe3,0.5,CuCl,0.25,SnCl4,3,SeO2,31.25,ODE,5.094,HDA,8.968,TOP,0.1,ODPOA,0,PlaceHolder,0,PlaceHolder,0,PlaceHolder,10.11,8.69,rhombus,149,1.204819277
1345,285,285,0,5,1,Cu2SnSe3,0.5,CuCl,0.25,SnCl4,3,SeO2,43.75,ODE,5.094,HDA,0.1,ODPOA,0,PlaceHolder,0,PlaceHolder,0,PlaceHolder,0,PlaceHolder,16.69,9.37,rhombus,119,1.428571429
1346,140,240,0,60,1,Cu2SnSe3,0.5,CuCl,0.1,SnCl4,0.3,Se,43.485,HDA,0,PlaceHolder,0,PlaceHolder,0,PlaceHolder,0,PlaceHolder,0,PlaceHolder,0,PlaceHolder,19.93,15.73,Irregular shape,220,
1347,100,280,0,30,1,Cu2SnSe3,45.455,CuCl,23.234,SnCl2,22.601,ZnAc2,90.123,SeO2,156.25,ODE,607.873,OLA,0,PlaceHolder,0,PlaceHolder,0,PlaceHolder,0,PlaceHolder,16.55,13.07,rhombus,481,1.754385965
1348,25,170,0,1560,1,Cu2SnSe3,2,CuCl,1,SnCl2,2,Se,91.181,OLA,0,PlaceHolder,0,PlaceHolder,0,PlaceHolder,0,PlaceHolder,0,PlaceHolder,0,PlaceHolder,65.65,20.17,Irregular shape,117,2.040816327
1349,180,180,0,5,1,Cu2SnSe3-2,0.404,CuCl,0.2,SnI4,0.56,TBDSe,2.4,DODA,0.42,DT,0,PlaceHolder,0,PlaceHolder,0,PlaceHolder,0,PlaceHolder,0,PlaceHolder,15.1,19.2,Irregular shape,,
1350,240,240,0,30,1,Cu2SnSe3-2,0.1,CuSA2,0.05,SnSA4,0.2,DPDS,27.354,OLA,3.151,OA,0,PlaceHolder,0,PlaceHolder,0,PlaceHolder,0,PlaceHolder,0,PlaceHolder,15.58,15.77,hexagon,86,0.314465409
1351,280,280,0,5,1,Cu2SnSe3,0.2,CuCl,0.1,Ph3SnCl,0.15,DBDS,9.375,ODE,9.118,OLA,0,PlaceHolder,0,PlaceHolder,0,PlaceHolder,0,PlaceHolder,0,PlaceHolder,22.05,8.85,sphere,50,
1352,300,300,0,7,1,Cu2GeSe3,0.5,CuCl,0.25,GeCl4,3.2,SeO2,45.3125,ODE,3,HDA,0,PlaceHolder,0,PlaceHolder,0,PlaceHolder,0,PlaceHolder,0,PlaceHolder,30,10,Irregular shape,,
1353,160,280,0,120,1,Cu2GeSe3,1,Cu(acac)2,1,GeCl4,2,Se,36.472,OLA,0,PlaceHolder,0,PlaceHolder,0,PlaceHolder,0,PlaceHolder,0,PlaceHolder,0,PlaceHolder,14.49,7.28,triangle,120,
1354,160,280,0,60,1,Cu2ZnGeS4,1,Cu(acac)2,0.5,GeCl4,0.5,Zn(acac)2,2,S,51.669,OLA,0,PlaceHolder,0,PlaceHolder,0,PlaceHolder,0,PlaceHolder,0,PlaceHolder,9.83,25.61,Irregular shape,149,0.201612903
1355,295,295,0,5,1,Cu2ZnGeSe4,0.5,CuCl,0.25,GeCl4,0.5,ZnO,3.2,SeO2,43.75,ODE,5,HDA,0.1,TDPA,0,PlaceHolder,0,PlaceHolder,0,PlaceHolder,15.59,9.52,triangle,,
1356,285,285,0,5,1,Cu2CdSnSe4,0.5,CuCl,0.25,SnCl4,0.25,CdO,3.2,SeO2,43.75,ODE,5,HDA,0.1,ODPOA,0,PlaceHolder,0,PlaceHolder,0,PlaceHolder,15.75,13.33,rhombus,200,
1357,285,285,0,1,1,Cu2CdSnSe4,0.5,CuCl,0.25,SnCl4,0.25,CdO,3.2,SeO2,43.75,ODE,5,HDA,0.1,ODPOA,0,PlaceHolder,0,PlaceHolder,0,PlaceHolder,7.89,11.89,triangle,200,
1358,285,285,0,2,1,Cu2CdSnSe4,0.5,CuCl,0.25,SnCl4,0.25,CdO,3.2,SeO2,43.75,ODE,5,HDA,0.1,ODPOA,0,PlaceHolder,0,PlaceHolder,0,PlaceHolder,16.28,12.81,triangle,254,0.704225352
1359,285,285,0,1,1,Cu2CdSnSe4,0.5,CuCl,0.25,SnCl4,0.25,CdO,3.2,SeO2,43.75,ODE,7,HDA,0.1,ODPOA,0,PlaceHolder,0,PlaceHolder,0,PlaceHolder,5.67,10.27,triangle,200,
1360,285,285,0,1,1,Cu2CdSnSe4,0.5,CuCl,0.25,SnCl4,0.25,CdO,3.2,SeO2,43.75,ODE,2,HDA,0.1,ODPOA,0,PlaceHolder,0,PlaceHolder,0,PlaceHolder,9.52,9.13,triangle,200,
1361,285,285,0,1,1,Cu2CdSnSe4,0.5,CuCl,0.25,SnCl4,0.25,CdO,3.2,SeO2,43.75,ODE,1,HDA,0.1,ODPOA,0,PlaceHolder,0,PlaceHolder,0,PlaceHolder,14.07,8.54,triangle,200,
1362,285,285,0,5,1,Cu2CdSnSe4,0.5,CuCl,0.25,SnCl4,0.25,CdO,3.2,SeO2,43.75,ODE,7,HDA,0.1,ODPOA,0,PlaceHolder,0,PlaceHolder,0,PlaceHolder,11.97,7.91,rhombus,200,
1363,285,285,0,5,1,Cu2CdSnSe4,0.5,CuCl,0.25,SnCl4,0.25,CdO,3.2,SeO2,43.75,ODE,2,HDA,0.1,ODPOA,0,PlaceHolder,0,PlaceHolder,0,PlaceHolder,20.85,7.01,rhombus,200,
1364,285,285,0,5,1,Cu2CdSnSe4,0.5,CuCl,0.25,SnCl4,0.25,CdO,3.2,SeO2,43.75,ODE,1,HDA,0.1,ODPOA,0,PlaceHolder,0,PlaceHolder,0,PlaceHolder,27.02,7.98,rhombus,200,
1365,265,265,0,5,1,Cu2CdSnSe4,0.5,CuCl,0.25,SnCl4,0.25,CdO,3.2,SeO2,43.75,ODE,2,HDA,0.1,ODPOA,0,PlaceHolder,0,PlaceHolder,0,PlaceHolder,24.19,11.08,rhombus,67,0.757575758
1366,275,275,0,5,1,Cu2CdSnSe4,0.5,CuCl,0.25,SnCl4,0.25,CdO,3.2,SeO2,43.75,ODE,2,HDA,0.1,ODPOA,0,PlaceHolder,0,PlaceHolder,0,PlaceHolder,22.22,19.2,rhombus,73,0.757575758
1367,265,265,0,5,1,Cu2CdSnSe4,0.5,CuCl,0.25,SnCl4,0.25,CdO,3.2,SeO2,43.75,ODE,5,HDA,0.1,ODPOA,0,PlaceHolder,0,PlaceHolder,0,PlaceHolder,20.01,9.22,rhombus,100,0.757575758
1368,275,275,0,5,1,Cu2CdSnSe4,0.5,CuCl,0.25,SnCl4,0.25,CdO,3.2,SeO2,43.75,ODE,5,HDA,0.1,ODPOA,0,PlaceHolder,0,PlaceHolder,0,PlaceHolder,16.9,14.53,rhombus,115,0.757575758
1369,100,300,0,30,1,Cu2CdSnSe4,3.9,Cu(acac)2,1.8,SnCl2(acac)2,1.2,CdAc2,8,SeO2,31.25,ODE,30.394,OLA,0,PlaceHolder,0,PlaceHolder,0,PlaceHolder,0,PlaceHolder,25,11.11,Irregular shape,195,
1370,210,210,0,90,1,Cu2SnTe3,0.1,Cu(acac)2,0.05,SnPh4,0.15,TeO2,15.197,OLA,4.175,DT,0,PlaceHolder,0,PlaceHolder,0,PlaceHolder,0,PlaceHolder,0,PlaceHolder,24.76,12.96,Irregular shape,100,
1371,200,300,0,120,1,Cu2GeS3,0.2,CuCl,0.1,GeI4,0.418,DT,4.249,t-DT,30.394,OLA,0,PlaceHolder,0,PlaceHolder,0,PlaceHolder,0,PlaceHolder,0,PlaceHolder,30,3.33,rectangle,,
1372,200,300,0,120,1,Cu2GeS3,0.2,CuCl,0.1,GeI4,0.835,DT,8.498,t-DT,30.394,OLA,0,PlaceHolder,0,PlaceHolder,0,PlaceHolder,0,PlaceHolder,0,PlaceHolder,42.14,10,rectangle,,
1373,200,300,0,120,1,Cu2GeS3,0.2,CuCl,0.1,GeI4,1.253,DT,12.747,t-DT,30.394,OLA,0,PlaceHolder,0,PlaceHolder,0,PlaceHolder,0,PlaceHolder,0,PlaceHolder,49.51,4,rectangle,,
1374,160,280,0,120,1,Cu2GeS3,1,Cu(acac)2,1,GeCl4,2,S,36.472,OLA,0,PlaceHolder,0,PlaceHolder,0,PlaceHolder,0,PlaceHolder,0,PlaceHolder,0,PlaceHolder,10.65,15.3,Irregular shape,138,
1375,160,280,0,120,1,Cu2GeS3,1,Cu(acac)2,1,GeCl4,1.333,S,0.666,Se,36.472,OLA,0,PlaceHolder,0,PlaceHolder,0,PlaceHolder,0,PlaceHolder,0,PlaceHolder,11.29,10.07,Irregular shape,138,
1376,160,280,0,120,1,Cu2GeSe3,1,Cu(acac)2,1,GeCl4,0.666,S,1.333,Se,36.472,OLA,0,PlaceHolder,0,PlaceHolder,0,PlaceHolder,0,PlaceHolder,0,PlaceHolder,15.29,6.27,hexagon,138,
1377,220,220,0,10,1,Cu3BiS3,1.5,Cu(acac)2,0.5,BiCl3,3,S,31.25,ODE,15.197,OLA,12.604,OA,0,PlaceHolder,0,PlaceHolder,0,PlaceHolder,0,PlaceHolder,10,26,Irregular shape,,
1378,220,220,0,30,1,Cu3BiS3,2.25,Cu(acac)2,0.75,Bi(NO3)3,3,S,44.071,OLA,0,PlaceHolder,0,PlaceHolder,0,PlaceHolder,0,PlaceHolder,0,PlaceHolder,0,PlaceHolder,8.9,21.34,Irregular shape,199,
1379,360,360,0,60,1,CuCr2S4,0.25,CuCl2,0.5,CrCl3,8.35,DT,37.104,ODA,0,PlaceHolder,0,PlaceHolder,0,PlaceHolder,0,PlaceHolder,0,PlaceHolder,0,PlaceHolder,20,10,rectangle,,
1380,360,360,0,60,1,CuCr2S4,0.25,CuCl2,0.5,CrCl3,8.35,DT,37.385,OLA,0,PlaceHolder,0,PlaceHolder,0,PlaceHolder,0,PlaceHolder,0,PlaceHolder,0,PlaceHolder,31,8.06,rectangle,,
1381,352,352,0,30,1,CuCr2Te4,0.2,CuCl2,0.4,CrCl3,0.8,NaBH4,0.8,Te,6.0787,OLA,57.186,TOA,0,PlaceHolder,0,PlaceHolder,0,PlaceHolder,0,PlaceHolder,23,8.69,Irregular shape,,
1382,285,285,0,5,1,Cu2HgSnSe4,0.25,CuCl,0.125,SnCl4,0.25,HgCl2,3.2,SeO2,48.146875,ODE,4.97,HDA,0,PlaceHolder,0,PlaceHolder,0,PlaceHolder,0,PlaceHolder,10.4,14.28,triangle,,
1383,285,285,0,5,1,Cu2HgGeSe4,0.25,CuCl,0.125,GeCl4,0.125,HgCl2,1.6,SeO2,42.678125,ODE,5,HDA,0,PlaceHolder,0,PlaceHolder,0,PlaceHolder,0,PlaceHolder,17,17.64,sphere,,
1384,150,190,0,30,1,Cu2CoSnS4-1,1,Cu(acac)2,0.5,Co(acac)2,0.5,SnCl2(acac)2,1.545,DT,11.175,t-DT,30.394,OLA,0,PlaceHolder,0,PlaceHolder,0,PlaceHolder,0,PlaceHolder,25.53,9.37,rod,,
1385,150,210,0,30,1,Cu2CoSnS4-1,1,Cu(acac)2,0.5,Co(acac)2,0.5,SnCl2(acac)2,12.525,DT,30.394,OLA,0,PlaceHolder,0,PlaceHolder,0,PlaceHolder,0,PlaceHolder,0,PlaceHolder,24.59,8,rod,,
1386,150,210,0,30,1,Cu2CoSnS4-1,1,Cu(acac)2,0.5,Co(acac)2,0.5,SnCl2(acac)2,1.545,DT,11.175,t-DT,30.394,OLA,0,PlaceHolder,0,PlaceHolder,0,PlaceHolder,0,PlaceHolder,21.07,13.79,rod,36,0.740740741
1387,150,240,0,30,1,Cu2CoSnS4-1,1,Cu(acac)2,0.5,Co(acac)2,0.5,SnCl2(acac)2,1.545,DT,11.175,t-DT,30.394,OLA,0,PlaceHolder,0,PlaceHolder,0,PlaceHolder,0,PlaceHolder,21.69,21.54,rod,38,0.769230769
1388,150,280,0,30,1,Cu2CoSnS4-1,1,Cu(acac)2,0.5,Co(acac)2,0.5,SnCl2(acac)2,1.545,DT,11.175,t-DT,30.394,OLA,0,PlaceHolder,0,PlaceHolder,0,PlaceHolder,0,PlaceHolder,20.57,25.15,rod,38,0.8
1389,150,310,0,30,1,Cu2CoSnS4-2,1,Cu(acac)2,0.5,Co(acac)2,0.5,SnCl2(acac)2,1.545,DT,11.175,t-DT,30.394,OLA,0,PlaceHolder,0,PlaceHolder,0,PlaceHolder,0,PlaceHolder,305.77,34.35,Irregular shape,16,8
1390,25,230,0,90,1,Cu2CoSnS4-2,1,Cu(acac)2,0.5,Co(acac)2,0.497,SnC8(acac)2,2.183,S,63.82,ODA,0,PlaceHolder,0,PlaceHolder,0,PlaceHolder,0,PlaceHolder,0,PlaceHolder,9.47,13.41,sphere,94,0.465116279
1391,25,230,0,90,1,Cu2FeSnS4-1,1,Cu(acac)2,0.5,Fe(acac)2,0.497,SnC8(acac)2,2.183,S,63.82,ODA,0,PlaceHolder,0,PlaceHolder,0,PlaceHolder,0,PlaceHolder,0,PlaceHolder,10.7,18.58,sphere,96,0.5
1392,280,280,0,4,1,Cu2FeSnS4-1,1.5,Cu(acac)2,0.5,Fe(acac)2,0.75,SnCl2,4,S,42.551,OLA,0,PlaceHolder,0,PlaceHolder,0,PlaceHolder,0,PlaceHolder,0,PlaceHolder,11.43,24.41,Irregular shape,304,0.35971223
1393,280,280,0,15,1,Cu2FeSnS4-1,1.5,Cu(acac)2,0.5,Fe(acac)2,0.75,SnCl2,4,S,42.551,OLA,0,PlaceHolder,0,PlaceHolder,0,PlaceHolder,0,PlaceHolder,0,PlaceHolder,19.02,26.25,triangle,163,0.427350427
1394,280,280,0,30,1,Cu2FeSnS4-1,1.5,Cu(acac)2,0.5,Fe(acac)2,0.75,SnCl2,4,S,42.551,OLA,0,PlaceHolder,0,PlaceHolder,0,PlaceHolder,0,PlaceHolder,0,PlaceHolder,18.85,26.7,triangle,303,0.602409639
1395,280,280,0,60,1,Cu2FeSnS4-1,1.5,Cu(acac)2,0.5,Fe(acac)2,0.75,SnCl2,4,S,42.551,OLA,0,PlaceHolder,0,PlaceHolder,0,PlaceHolder,0,PlaceHolder,0,PlaceHolder,15.61,18.29,Irregular shape,189,0.387596899
1396,150,210,0,30,1,Cu2FeSnS4-2,1,Cu(acac)2,0.5,Fe(acac)3,0.5,SnCl4,1.545,DT,11.175,t-DT,30.394,OLA,0,PlaceHolder,0,PlaceHolder,0,PlaceHolder,0,PlaceHolder,16.78,15.64,rectangle,71,1.333333333
1397,150,310,0,30,1,Cu2FeSnS4-3,1,Cu(acac)2,0.5,Fe(acac)3,0.5,SnCl4,1.545,DT,11.175,t-DT,25,ODE,6.302,OA,0,PlaceHolder,0,PlaceHolder,0,PlaceHolder,27.43,19.63,triangle,20,1.333333333
1398,25,230,0,90,1,Cu2MnSnS4-1,1,Cu(acac)2,0.5,Mn(acac)2,0.497,SnC8(acac)2,2.183,S,63.82,ODA,0,PlaceHolder,0,PlaceHolder,0,PlaceHolder,0,PlaceHolder,0,PlaceHolder,10.26,19.45,sphere,92,0.5
1399,270,270,0,30,1,Cu2MnSnS4-2,0.1,CuAc2,0.05,MnAc2,0.05,SnCl4,0.5,S,16.717,OLA,0,PlaceHolder,0,PlaceHolder,0,PlaceHolder,0,PlaceHolder,0,PlaceHolder,7.69,16.55,triangle,301,1.136363636
1400,270,270,0,30,1,Cu2MnSnS4-3,0.1,CuAc2,0.05,MnAc2,0.05,SnCl4,0.5,Thiourea,18.236,OLA,0,PlaceHolder,0,PlaceHolder,0,PlaceHolder,0,PlaceHolder,0,PlaceHolder,18.64,24.19,Irregular shape,184,1.470588235
1401,180,150,0,30,1,Cu7S4,2,CuCl2,1,S,20.262,OLA,0,PlaceHolder,0,PlaceHolder,0,PlaceHolder,0,PlaceHolder,0,PlaceHolder,0,PlaceHolder,0,PlaceHolder,15.03,19.3,sphere,204,0.318471338
1402,135,135,0,15,1,Cu7S4,0.2,CuTB,4,DT,0.673,TOP,0,PlaceHolder,0,PlaceHolder,0,PlaceHolder,0,PlaceHolder,0,PlaceHolder,0,PlaceHolder,0,PlaceHolder,85.1,9.99,hexagon,,
1403,135,135,0,15,1,Cu7S4,0.2,CuTB,6,DT,0.673,TOP,0,PlaceHolder,0,PlaceHolder,0,PlaceHolder,0,PlaceHolder,0,PlaceHolder,0,PlaceHolder,0,PlaceHolder,62.1,7.56,hexagon,,
1404,135,135,0,15,1,Cu7S4,0.2,CuTB,8,DT,0.673,TOP,0,PlaceHolder,0,PlaceHolder,0,PlaceHolder,0,PlaceHolder,0,PlaceHolder,0,PlaceHolder,0,PlaceHolder,47.1,8.91,hexagon,,
1405,135,135,0,15,1,Cu7S4,0.2,CuTB,10,DT,0.673,TOP,0,PlaceHolder,0,PlaceHolder,0,PlaceHolder,0,PlaceHolder,0,PlaceHolder,0,PlaceHolder,0,PlaceHolder,41.6,9.85,hexagon,,
1406,160,160,0,15,1,Cu7S4,0.2,CuTB,6,DT,0.673,TOP,0,PlaceHolder,0,PlaceHolder,0,PlaceHolder,0,PlaceHolder,0,PlaceHolder,0,PlaceHolder,0,PlaceHolder,60.7,8.89,hexagon,,
1407,160,160,0,15,1,Cu7S4,0.2,CuTB,8,DT,0.673,TOP,0,PlaceHolder,0,PlaceHolder,0,PlaceHolder,0,PlaceHolder,0,PlaceHolder,0,PlaceHolder,0,PlaceHolder,42.6,9.39,hexagon,,
1408,160,160,0,15,1,Cu7S4,0.2,CuTB,10,DT,0.673,TOP,0,PlaceHolder,0,PlaceHolder,0,PlaceHolder,0,PlaceHolder,0,PlaceHolder,0,PlaceHolder,0,PlaceHolder,34.1,10.55,hexagon,,
1409,180,180,0,15,1,Cu7S4,0.2,CuTB,6,DT,0.673,TOP,0,PlaceHolder,0,PlaceHolder,0,PlaceHolder,0,PlaceHolder,0,PlaceHolder,0,PlaceHolder,0,PlaceHolder,51.6,9.49,hexagon,,
1410,180,180,0,15,1,Cu7S4,0.2,CuTB,8,DT,0.673,TOP,0,PlaceHolder,0,PlaceHolder,0,PlaceHolder,0,PlaceHolder,0,PlaceHolder,0,PlaceHolder,0,PlaceHolder,30.7,9.44,sphere,,
1411,180,180,0,15,1,Cu7S4,0.2,CuTB,10,DT,0.673,TOP,0,PlaceHolder,0,PlaceHolder,0,PlaceHolder,0,PlaceHolder,0,PlaceHolder,0,PlaceHolder,0,PlaceHolder,23,13.47,sphere,,
1412,210,210,0,15,1,Cu7S4,0.2,CuTB,6,DT,0.673,TOP,0,PlaceHolder,0,PlaceHolder,0,PlaceHolder,0,PlaceHolder,0,PlaceHolder,0,PlaceHolder,0,PlaceHolder,34.2,56.14,sphere,,
1413,210,210,0,15,1,Cu7S4,0.2,CuTB,8,DT,0.673,TOP,0,PlaceHolder,0,PlaceHolder,0,PlaceHolder,0,PlaceHolder,0,PlaceHolder,0,PlaceHolder,0,PlaceHolder,33,28.48,sphere,,
