Repository: Sharpiless/Nanocrystals-Deep-Learning

## Abstract 
The synthesis model based on transformer structure for nanocrystals takes the synthesis conditions and material structure features from the synthesis recipe dataset as input. By utilizing the proposed reaction intermediate-based data augmentation, the input data was expanded **tenfold**. This resulted in the model achieving an average absolute error of **1.39 nm** in predicting nanocrystal size, and the average accuracy for predicting morphology reached **90%**.

We show the transformer model in the following:

File: data/0309_classification_and_reg-raw-v3.csv (part 7 of 18)
ID,Temperature1,Temperature2,Speed,Time,Num,Y1,Y2,Y3,T1,T2,A1,B1,C1,D1,E1,F1,G1,H1,I1,J1,K1,L1,M1,A2,B2,C2,D2,E2,F2,G2,H2,I2,J2,K2,L2,M2
1202,25,250,13.90111345,30,75,12.09,7.89,7,1,Cu2ZnSnS4-2,0.1,0.05,0.05,11.437,16.363,0,0,0,0,0,0,0,0,Cu(S2CNEt2)2,Zn(S2CNEt2)2,Sn(S2CNEt2)4,TOA,HDT,PlaceHolder,PlaceHolder,PlaceHolder,PlaceHolder,PlaceHolder,PlaceHolder,PlaceHolder,PlaceHolder
1203,25,250,13.90111345,120,28,12.88,15.31,7,1,Cu2ZnSnS4-2,0.1,0.05,0.05,11.437,16.363,0,0,0,0,0,0,0,0,Cu(S2CNEt2)2,Zn(S2CNEt2)2,Sn(S2CNEt2)4,TOA,HDT,PlaceHolder,PlaceHolder,PlaceHolder,PlaceHolder,PlaceHolder,PlaceHolder,PlaceHolder,PlaceHolder
1204,100,240,0,120,-1,17,11.76,0,1,Cu2ZnSnSe4-1,3,1.5,1.5,6,91.181,0,0,0,0,0,0,0,0,CuAc2,ZnCl2,SnCl2,Se,OLA,PlaceHolder,PlaceHolder,PlaceHolder,PlaceHolder,PlaceHolder,PlaceHolder,PlaceHolder,PlaceHolder
1205,295,295,0,5,207,21,10,6,1,Cu2ZnSnSe4-1,0.5,0.25,0.25,1,39.60625,3,1.009,0,0,0,0,0,0,CuCl,ZnCl2,SnCl4,Se,ODE,HDA,TOP,PlaceHolder,PlaceHolder,PlaceHolder,PlaceHolder,PlaceHolder,PlaceHolder
1206,25,250,0,120,160,37.69,5.04,2,1,Cu2ZnSnSe4-1,0.6,0.3,0.3,1.2,36.472,1.2,0,0,0,0,0,0,0,CuCl2,ZnCl2,SnCl2,Se,OLA,TOPO,PlaceHolder,PlaceHolder,PlaceHolder,PlaceHolder,PlaceHolder,PlaceHolder,PlaceHolder
1207,25,230,0,90,15,22.72,25.82,0,1,Cu2ZnSnSe4-1,1,0.5,0.5,2,45.59,0,0,0,0,0,0,0,0,CuAc,ZnI2,SnAc4,Se,OLA,PlaceHolder,PlaceHolder,PlaceHolder,PlaceHolder,PlaceHolder,PlaceHolder,PlaceHolder,PlaceHolder
1208,25,280,0,30,168,13.67,22.26,0,1,Cu2ZnSnSe4-1,0.5,0.5,0.5,2,45.59,0,0,0,0,0,0,0,0,CuAc,ZnAc2,SnCl2,Se,OLA,PlaceHolder,PlaceHolder,PlaceHolder,PlaceHolder,PlaceHolder,PlaceHolder,PlaceHolder,PlaceHolder
1209,180,180,0,30,-1,3.4,13.64,0,1,Cu2ZnSnSe4-1,0.5,0.25,0.25,1,31.913,6.263,0,0,0,0,0,0,0,CuCl2,ZnCl2,SnCl2,Se,OLA,DT,PlaceHolder,PlaceHolder,PlaceHolder,PlaceHolder,PlaceHolder,PlaceHolder,PlaceHolder
1210,280,280,0,120,33,64.34,25.64,0,1,Cu2ZnSnSe4-1,0.5,0.25,0.25,1,37.5,25.207,0,0,0,0,0,0,0,CuCl2,ZnAc2,SnCl4,Se(SiEt3)2,ODE,OA,PlaceHolder,PlaceHolder,PlaceHolder,PlaceHolder,PlaceHolder,PlaceHolder,PlaceHolder
1211,160,220,0,30,561,22.68,10.44,1,1,CuTe,2.5,2.5,2.5,15.625,151.968,6.166,10,0,0,0,0,0,0,Cu(acac)2,LiN(SiMe3)2,Te,ODE,OLA,TOP,TOPO,PlaceHolder,PlaceHolder,PlaceHolder,PlaceHolder,PlaceHolder,PlaceHolder
1212,160,160,0,30,329,5.56,13.46,1,1,Cu1.4Te,0.6,0.2,2.242,18.905,12.525,0,0,0,0,0,0,0,0,Cu(acac)2,Te,TOP,OA,DT,PlaceHolder,PlaceHolder,PlaceHolder,PlaceHolder,PlaceHolder,PlaceHolder,PlaceHolder,PlaceHolder
1213,160,210,0,40,198,5.3,7.54,9,1,Cu2S,2,20.876,62.5,9.3,0,0,0,0,0,0,0,0,0,CuAc,DT,ODE,TOPO,PlaceHolder,PlaceHolder,PlaceHolder,PlaceHolder,PlaceHolder,PlaceHolder,PlaceHolder,PlaceHolder,PlaceHolder
1214,145,145,0,30,120,10.5,7.62,9,1,Cu7S4,1.3125,0.1875,2,30.394,6.302,10.346,0,0,0,0,0,0,0,CuAc2,InCl3,S,OLA,OA,TOPO,PlaceHolder,PlaceHolder,PlaceHolder,PlaceHolder,PlaceHolder,PlaceHolder,PlaceHolder
1215,145,145,0,30,120,3.6,13.88,0,1,Cu7S4,1.2,0.3,2,30.394,6.302,10.346,0,0,0,0,0,0,0,CuAc2,InCl3,S,OLA,OA,TOPO,PlaceHolder,PlaceHolder,PlaceHolder,PlaceHolder,PlaceHolder,PlaceHolder,PlaceHolder
1216,145,145,0,30,120,6.9,8.69,9,1,Cu7S4,1,0.5,2,30.394,6.302,10.346,0,0,0,0,0,0,0,CuAc2,InCl3,S,OLA,OA,TOPO,PlaceHolder,PlaceHolder,PlaceHolder,PlaceHolder,PlaceHolder,PlaceHolder,PlaceHolder
1217,140,132,0,2,100,2.8,28.57,0,1,Cu31S16,0.5,0.5,45.59,0,0,0,0,0,0,0,0,0,0,CuCl,S,OLA,PlaceHolder,PlaceHolder,PlaceHolder,PlaceHolder,PlaceHolder,PlaceHolder,PlaceHolder,PlaceHolder,PlaceHolder,PlaceHolder
1218,115,100,0,3,100,6.8,11.76,9,1,Cu31S16,0.5,0.5,45.59,0,0,0,0,0,0,0,0,0,0,CuCl,S,OLA,PlaceHolder,PlaceHolder,PlaceHolder,PlaceHolder,PlaceHolder,PlaceHolder,PlaceHolder,PlaceHolder,PlaceHolder,PlaceHolder
1219,125,107,0,1.5,100,8.8,13.63,9,1,Cu31S16,0.5,0.5,45.59,0,0,0,0,0,0,0,0,0,0,CuCl,S,OLA,PlaceHolder,PlaceHolder,PlaceHolder,PlaceHolder,PlaceHolder,PlaceHolder,PlaceHolder,PlaceHolder,PlaceHolder,PlaceHolder
1220,125,107,0,3,100,11.5,12.17,9,1,Cu31S16,0.5,0.5,45.59,0,0,0,0,0,0,0,0,0,0,CuCl,S,OLA,PlaceHolder,PlaceHolder,PlaceHolder,PlaceHolder,PlaceHolder,PlaceHolder,PlaceHolder,PlaceHolder,PlaceHolder,PlaceHolder
1221,140,133,0,2,100,13.5,11.11,9,1,CuS,0.5,0.5,30.394,15.754,0,0,0,0,0,0,0,0,0,CuCl,S,OLA,OA,PlaceHolder,PlaceHolder,PlaceHolder,PlaceHolder,PlaceHolder,PlaceHolder,PlaceHolder,PlaceHolder,PlaceHolder
1222,110,182,0,60,195,9.21,17.74,10,1,CuS,1,1,88.84353741,6,0.5,0,0,0,0,0,0,0,0,Cu(acac)2,S,DCB,OLA,OA,PlaceHolder,PlaceHolder,PlaceHolder,PlaceHolder,PlaceHolder,PlaceHolder,PlaceHolder,PlaceHolder
1223,180,180,0,15,-1,5,11,9,1,Cu1.8S,1,1,54.6875,21.276,17.33,0,0,0,0,0,0,0,0,CuCl,S,ODE,OLA,OA,PlaceHolder,PlaceHolder,PlaceHolder,PlaceHolder,PlaceHolder,PlaceHolder,PlaceHolder,PlaceHolder
1224,180,180,0,30,-1,6,16.66,9,1,Cu1.8S,20,20,250,24.315,31.509,0,0,0,0,0,0,0,0,CuCl,S,ODE,OLA,OA,PlaceHolder,PlaceHolder,PlaceHolder,PlaceHolder,PlaceHolder,PlaceHolder,PlaceHolder,PlaceHolder
1225,180,180,0,40,84,19.3,12.6,9,1,Cu7S4,0.5,10,44.862,0,0,0,0,0,0,0,0,0,0,CuCl2,TBDS,OLA,PlaceHolder,PlaceHolder,PlaceHolder,PlaceHolder,PlaceHolder,PlaceHolder,PlaceHolder,PlaceHolder,PlaceHolder,PlaceHolder
1226,190,190,0,60,261,36.74,21,4,1,Cu7S4,0.5,10,44.862,0,0,0,0,0,0,0,0,0,0,CuCl2,TBDS,OLA,PlaceHolder,PlaceHolder,PlaceHolder,PlaceHolder,PlaceHolder,PlaceHolder,PlaceHolder,PlaceHolder,PlaceHolder,PlaceHolder
1227,200,200,0,50,64,32.06,13.45,9,1,Cu31S16,2,10,44.862,0,0,0,0,0,0,0,0,0,0,CuCl2,TBDS,OLA,PlaceHolder,PlaceHolder,PlaceHolder,PlaceHolder,PlaceHolder,PlaceHolder,PlaceHolder,PlaceHolder,PlaceHolder,PlaceHolder
1228,200,200,0,60,241,66.44,5.36,4,1,Cu31S16,2,10,44.862,0,0,0,0,0,0,0,0,0,0,CuCl2,TBDS,OLA,PlaceHolder,PlaceHolder,PlaceHolder,PlaceHolder,PlaceHolder,PlaceHolder,PlaceHolder,PlaceHolder,PlaceHolder,PlaceHolder
1229,200,200,0,60,77,78.06,12.26,4,1,Cu31S16,5,10,44.862,0,0,0,0,0,0,0,0,0,0,CuCl2,TBDS,OLA,PlaceHolder,PlaceHolder,PlaceHolder,PlaceHolder,PlaceHolder,PlaceHolder,PlaceHolder,PlaceHolder,PlaceHolder,PlaceHolder
1230,200,200,0,40,282,82.09,8.98,6,1,Cu31S16,8,10,44.862,0,0,0,0,0,0,0,0,0,0,CuCl2,TBDS,OLA,PlaceHolder,PlaceHolder,PlaceHolder,PlaceHolder,PlaceHolder,PlaceHolder,PlaceHolder,PlaceHolder,PlaceHolder,PlaceHolder
1231,180,180,0,30,-1,3.3,9.09,9,1,FeTe2,0.2,0.1,19.756,6.263,0,0,0,0,0,0,0,0,0,FeCl2,Te,OLA,DT,PlaceHolder,PlaceHolder,PlaceHolder,PlaceHolder,PlaceHolder,PlaceHolder,PlaceHolder,PlaceHolder,PlaceHolder
1232,150,240,0,120,-1,4.16,19.64,10,1,AgInS2-1,0.404,0.4,0.817,11.6,62.627,0,0,0,0,0,0,0,0,AgAc,InAc3,S,DODA,DT,PlaceHolder,PlaceHolder,PlaceHolder,PlaceHolder,PlaceHolder,PlaceHolder,PlaceHolder,PlaceHolder
1233,150,180,0,60,-1,7,24.28,9,1,AgInS2-1,0.17,0.59,1.5,46.875,3.0394,1,0,0,0,0,0,0,0,AgNO3,InCl3,S,ODE,OLA,DT,PlaceHolder,PlaceHolder,PlaceHolder,PlaceHolder,PlaceHolder,PlaceHolder,PlaceHolder
1234,150,180,0,60,-1,4.5,22.22,0,1,AgInS2-1,0.17,0.59,1,1.5,46.875,3.0394,1,0,0,0,0,0,0,AgNO3,InCl3,ZnSA2,S,ODE,OLA,DT,PlaceHolder,PlaceHolder,PlaceHolder,PlaceHolder,PlaceHolder,PlaceHolder
1235,150,180,0,60,-1,4.6,19.56,0,1,AgInS2-1,0.17,0.59,0.612,0.442,46.875,3.0394,1,0,0,0,0,0,0,AgNO3,InCl3,ZnSA2,S,ODE,OLA,DT,PlaceHolder,PlaceHolder,PlaceHolder,PlaceHolder,PlaceHolder,PlaceHolder
1236,260,260,0,0.5,-1,4.4,9.1,0,1,AgInSe2-1,0.1875,0.3125,1.6,1,16.815,0,0,0,0,0,0,0,0,AgI,InI3,LiN(SiMe3)2,Se,TOP,PlaceHolder,PlaceHolder,PlaceHolder,PlaceHolder,PlaceHolder,PlaceHolder,PlaceHolder,PlaceHolder
1237,88,88,0,2.5,-1,2.64,8.6,0,1,AgInSe2-2,0.25,0.25,0.5,18.75,10.638,2.0876,0,0,0,0,0,0,0,AgNO3,InCl3,Se,ODE,OLA,DT,PlaceHolder,PlaceHolder,PlaceHolder,PlaceHolder,PlaceHolder,PlaceHolder,PlaceHolder
1238,88,88,0,2.5,-1,2.46,7.38,0,1,AgInSe2-2,0.5,0.25,0.5,18.75,10.638,2.0876,0,0,0,0,0,0,0,AgNO3,InCl3,Se,ODE,OLA,DT,PlaceHolder,PlaceHolder,PlaceHolder,PlaceHolder,PlaceHolder,PlaceHolder,PlaceHolder
1239,88,88,0,2.5,-1,2.22,8.83,0,1,AgInSe2-2,0.75,0.25,0.5,18.75,10.638,2.0876,0,0,0,0,0,0,0,AgNO3,InCl3,Se,ODE,OLA,DT,PlaceHolder,PlaceHolder,PlaceHolder,PlaceHolder,PlaceHolder,PlaceHolder,PlaceHolder
1240,88,88,0,2.5,-1,2.19,7.45,0,1,AgInSe2-2,1,0.25,0.5,18.75,10.638,2.0876,0,0,0,0,0,0,0,AgNO3,InCl3,Se,ODE,OLA,DT,PlaceHolder,PlaceHolder,PlaceHolder,PlaceHolder,PlaceHolder,PlaceHolder,PlaceHolder
1241,88,88,0,2.5,-1,2.12,7.59,0,1,AgInSe2-2,1.25,0.25,0.5,18.75,10.638,2.0876,0,0,0,0,0,0,0,AgNO3,InCl3,Se,ODE,OLA,DT,PlaceHolder,PlaceHolder,PlaceHolder,PlaceHolder,PlaceHolder,PlaceHolder,PlaceHolder
1242,88,88,0,2.5,-1,2.03,7.88,0,1,AgInSe2-2,1.5,0.25,0.5,18.75,10.638,2.0876,0,0,0,0,0,0,0,AgNO3,InCl3,Se,ODE,OLA,DT,PlaceHolder,PlaceHolder,PlaceHolder,PlaceHolder,PlaceHolder,PlaceHolder,PlaceHolder
1243,88,130,0,2.5,-1,3.45,12.7,0,1,AgInSe2-2,0.25,0.25,0.5,18.75,10.638,2.0876,0,0,0,0,0,0,0,AgNO3,InCl3,Se,ODE,OLA,DT,PlaceHolder,PlaceHolder,PlaceHolder,PlaceHolder,PlaceHolder,PlaceHolder,PlaceHolder
1244,88,160,0,2.5,-1,4.53,5.59,0,1,AgInSe2-2,0.25,0.25,0.5,18.75,10.638,2.0876,0,0,0,0,0,0,0,AgNO3,InCl3,Se,ODE,OLA,DT,PlaceHolder,PlaceHolder,PlaceHolder,PlaceHolder,PlaceHolder,PlaceHolder,PlaceHolder
1245,88,200,0,2.5,-1,6.65,16.62,0,1,AgInSe2-2,0.25,0.25,0.5,18.75,10.638,2.0876,0,0,0,0,0,0,0,AgNO3,InCl3,Se,ODE,OLA,DT,PlaceHolder,PlaceHolder,PlaceHolder,PlaceHolder,PlaceHolder,PlaceHolder,PlaceHolder
1246,170,170,0,0.5,200,10.6,28.3,0,1,AgInTe2,0.025,0.05,0.11,16.09375,0.112,1.0438,0,0,0,0,0,0,0,Ag2O,InAc3,Te,ODE,TOP,DT,PlaceHolder,PlaceHolder,PlaceHolder,PlaceHolder,PlaceHolder,PlaceHolder,PlaceHolder
1247,170,170,0,3,200,15,40,0,1,AgInTe2,0.025,0.05,0.11,16.09375,0.112,1.0438,0,0,0,0,0,0,0,Ag2O,InAc3,Te,ODE,TOP,DT,PlaceHolder,PlaceHolder,PlaceHolder,PlaceHolder,PlaceHolder,PlaceHolder,PlaceHolder
1248,170,170,0,120,200,10.7,28.03,0,1,AgInTe2,0.025,0.05,0.11,16.09375,0.112,1.0438,0,0,0,0,0,0,0,Ag2O,InAc3,Te,ODE,TOP,DT,PlaceHolder,PlaceHolder,PlaceHolder,PlaceHolder,PlaceHolder,PlaceHolder,PlaceHolder
1249,200,200,0,0.2,200,13,30.77,0,1,AgInTe2,0.025,0.05,0.11,16.09375,0.112,1.0438,0,0,0,0,0,0,0,Ag2O,InAc3,Te,ODE,TOP,DT,PlaceHolder,PlaceHolder,PlaceHolder,PlaceHolder,PlaceHolder,PlaceHolder,PlaceHolder
1250,200,200,0,30,200,10.3,19.41,0,1,AgInTe2,0.025,0.05,0.11,16.09375,0.112,1.0438,0,0,0,0,0,0,0,Ag2O,InAc3,Te,ODE,TOP,DT,PlaceHolder,PlaceHolder,PlaceHolder,PlaceHolder,PlaceHolder,PlaceHolder,PlaceHolder
1251,200,200,0,230,200,12.8,15.62,0,1,AgInTe2,0.025,0.05,0.11,16.09375,0.112,1.0438,0,0,0,0,0,0,0,Ag2O,InAc3,Te,ODE,TOP,DT,PlaceHolder,PlaceHolder,PlaceHolder,PlaceHolder,PlaceHolder,PlaceHolder,PlaceHolder
1252,170,170,0,120,200,11,18.18,0,1,AgInTe2,0.025,0.05,0.025,0.11,16.09375,0.112,1.0438,0,0,0,0,0,0,Ag2O,InAc3,ZnAc2,Te,ODE,TOP,DT,PlaceHolder,PlaceHolder,PlaceHolder,PlaceHolder,PlaceHolder,PlaceHolder
1253,170,170,0,120,200,9,22.22,9,1,AgInTe2,0.025,0.05,0.05,0.11,16.09375,0.112,1.0438,0,0,0,0,0,0,Ag2O,InAc3,ZnAc2,Te,ODE,TOP,DT,PlaceHolder,PlaceHolder,PlaceHolder,PlaceHolder,PlaceHolder,PlaceHolder
1254,240,240,0,0.1667,75,4.34,12.23,0,1,AgInTe2,0.075,0.25,3.2,1,18.609,0,0,0,0,0,0,0,0,AgI,InI3,LiN(SiMe3)2,Te,TOP,PlaceHolder,PlaceHolder,PlaceHolder,PlaceHolder,PlaceHolder,PlaceHolder,PlaceHolder,PlaceHolder
1255,240,240,0,0.333,75,4.91,15.62,0,1,AgInTe2,0.075,0.25,3.2,1,18.609,0,0,0,0,0,0,0,0,AgI,InI3,LiN(SiMe3)2,Te,TOP,PlaceHolder,PlaceHolder,PlaceHolder,PlaceHolder,PlaceHolder,PlaceHolder,PlaceHolder,PlaceHolder
1256,240,240,0,1,75,6.49,3.9,0,1,AgInTe2,0.075,0.25,3.2,1,18.609,0,0,0,0,0,0,0,0,AgI,InI3,LiN(SiMe3)2,Te,TOP,PlaceHolder,PlaceHolder,PlaceHolder,PlaceHolder,PlaceHolder,PlaceHolder,PlaceHolder,PlaceHolder
1257,240,240,0,0.1667,75,4.41,10.13,0,1,AgInTe2,0.075,0.25,1.6,1,18.609,0,0,0,0,0,0,0,0,AgI,InI3,LiN(SiMe3)2,Te,TOP,PlaceHolder,PlaceHolder,PlaceHolder,PlaceHolder,PlaceHolder,PlaceHolder,PlaceHolder,PlaceHolder
1258,240,240,0,0.333,75,5.19,11.99,0,1,AgInTe2,0.075,0.25,1.6,1,18.609,0,0,0,0,0,0,0,0,AgI,InI3,LiN(SiMe3)2,Te,TOP,PlaceHolder,PlaceHolder,PlaceHolder,PlaceHolder,PlaceHolder,PlaceHolder,PlaceHolder,PlaceHolder
1259,240,240,0,1,75,8.22,38.62,0,1,AgInTe2,0.075,0.25,1.6,1,18.609,0,0,0,0,0,0,0,0,AgI,InI3,LiN(SiMe3)2,Te,TOP,PlaceHolder,PlaceHolder,PlaceHolder,PlaceHolder,PlaceHolder,PlaceHolder,PlaceHolder,PlaceHolder
1260,260,260,0,2,75,5.23,19.1,0,1,CuInTe2,0.25,0.25,1.6,1,20.179,0,0,0,0,0,0,0,0,CuCl,InCl3,LiN(SiMe3)2,Te,TOP,PlaceHolder,PlaceHolder,PlaceHolder,PlaceHolder,PlaceHolder,PlaceHolder,PlaceHolder,PlaceHolder
1261,260,260,0,2,75,5.43,8.06,9,1,CuInTe2,0.25,0.25,2.4,1,20.179,0,0,0,0,0,0,0,0,CuCl,InCl3,LiN(SiMe3)2,Te,TOP,PlaceHolder,PlaceHolder,PlaceHolder,PlaceHolder,PlaceHolder,PlaceHolder,PlaceHolder,PlaceHolder
1262,260,260,0,1,75,4.87,8.1,9,1,CuInTe2,0.25,0.25,2.4,1,20.179,0,0,0,0,0,0,0,0,CuCl,InCl3,LiN(SiMe3)2,Te,TOP,PlaceHolder,PlaceHolder,PlaceHolder,PlaceHolder,PlaceHolder,PlaceHolder,PlaceHolder,PlaceHolder
1263,260,260,0,3,75,5.61,5.82,9,1,CuInTe2,0.25,0.25,2.4,1,20.179,0,0,0,0,0,0,0,0,CuCl,InCl3,LiN(SiMe3)2,Te,TOP,PlaceHolder,PlaceHolder,PlaceHolder,PlaceHolder,PlaceHolder,PlaceHolder,PlaceHolder,PlaceHolder
1264,260,260,0,5,75,6.38,12.13,9,1,CuInTe2,0.25,0.25,2.4,1,20.179,0,0,0,0,0,0,0,0,CuCl,InCl3,LiN(SiMe3)2,Te,TOP,PlaceHolder,PlaceHolder,PlaceHolder,PlaceHolder,PlaceHolder,PlaceHolder,PlaceHolder,PlaceHolder
1265,320,320,0,1,-1,7.2,33.33,0,1,CuInTe2,0.2,0.2,0.8,24.80144085,6.0787,14.576,0,0,0,0,0,0,0,Cu(acac)2,In(acac)3,Te,PL,OLA,DOPO,PlaceHolder,PlaceHolder,PlaceHolder,PlaceHolder,PlaceHolder,PlaceHolder,PlaceHolder
1266,170,220,0,8,-1,4.47,10.96,0,1,CuInS2-1,0.14,0.2,0.08,1,30.394,5.747,0,0,0,0,0,0,0,CuI,InAc3,ZnAc2,S,OLA,DPP,PlaceHolder,PlaceHolder,PlaceHolder,PlaceHolder,PlaceHolder,PlaceHolder,PlaceHolder
1267,170,220,0,8,-1,4.67,10.06,0,1,CuInS2-1,0.14,0.2,0.08,0.6,0.4,31.002,4.597,0,0,0,0,0,0,CuI,InAc3,ZnAc2,S,Se,OLA,DPP,PlaceHolder,PlaceHolder,PlaceHolder,PlaceHolder,PlaceHolder,PlaceHolder
1268,145,145,0,30,130,13.53,59.79,0,1,CuInS2-3,0.5,1,2,30.394,10.346,6.302,0,0,0,0,0,0,0,CuAc2,InAc3,S,OLA,TOPO,OA,PlaceHolder,PlaceHolder,PlaceHolder,PlaceHolder,PlaceHolder,PlaceHolder,PlaceHolder
1269,145,145,0,30,120,9.1,8.79,9,1,CuInS2-3,0.75,0.75,2,30.394,10.346,6.302,0,0,0,0,0,0,0,CuAc2,InCl3,S,OLA,TOPO,OA,PlaceHolder,PlaceHolder,PlaceHolder,PlaceHolder,PlaceHolder,PlaceHolder,PlaceHolder
1270,145,145,0,30,120,8.69,10.25,10,1,CuInS2-3,0.5,1,2,30.394,10.346,6.302,0,0,0,0,0,0,0,CuAc2,InCl3,S,OLA,TOPO,OA,PlaceHolder,PlaceHolder,PlaceHolder,PlaceHolder,PlaceHolder,PlaceHolder,PlaceHolder
1271,145,145,0,30,120,14.5,11.72,9,1,CuInS2-3,0.3,1.2,2,30.394,10.346,6.302,0,0,0,0,0,0,0,CuAc2,InCl3,S,OLA,TOPO,OA,PlaceHolder,PlaceHolder,PlaceHolder,PlaceHolder,PlaceHolder,PlaceHolder,PlaceHolder
1272,100,220,0,960,200,6.91,5.37,10,1,CuInS2-2,0.1,0.1,2.0876,12.5,0,0,0,0,0,0,0,0,0,CuI,InAc3,DT,ODE,PlaceHolder,PlaceHolder,PlaceHolder,PlaceHolder,PlaceHolder,PlaceHolder,PlaceHolder,PlaceHolder,PlaceHolder
1273,150,285,0,30,54,23.84,11.84,7,1,CuInS2-3,1,1,1.0438,7.436,30.394,3.5,0,0,0,0,0,0,0,Cu(acac)2,In(acac)3,DT,t-DT,OLA,TOPO,PlaceHolder,PlaceHolder,PlaceHolder,PlaceHolder,PlaceHolder,PlaceHolder,PlaceHolder
1274,150,285,0,30,162,22.73,14.65,5,1,CuInS2-3,1,0.75,0.25,1.0438,7.436,30.394,3.5,0,0,0,0,0,0,Cu(acac)2,In(acac)3,Ga(acac)3,DT,t-DT,OLA,TOPO,PlaceHolder,PlaceHolder,PlaceHolder,PlaceHolder,PlaceHolder,PlaceHolder
1275,150,285,0,30,182,19.3,20.07,5,1,CuInS2-3,1,0.5,0.5,1.0438,7.436,30.394,3.5,0,0,0,0,0,0,Cu(acac)2,In(acac)3,Ga(acac)3,DT,t-DT,OLA,TOPO,PlaceHolder,PlaceHolder,PlaceHolder,PlaceHolder,PlaceHolder,PlaceHolder
1276,150,285,0,30,236,20.96,23.98,7,1,CuInS2-3,1,0.25,0.75,1.0438,7.436,30.394,3.5,0,0,0,0,0,0,Cu(acac)2,In(acac)3,Ga(acac)3,DT,t-DT,OLA,TOPO,PlaceHolder,PlaceHolder,PlaceHolder,PlaceHolder,PlaceHolder,PlaceHolder
1277,150,285,0,30,18,16.69,23.3,7,1,CuInS2-3,1,1,1.0438,7.436,31.25,3.5,0,0,0,0,0,0,0,Cu(acac)2,In(acac)3,DT,t-DT,ODE,TOPO,PlaceHolder,PlaceHolder,PlaceHolder,PlaceHolder,PlaceHolder,PlaceHolder,PlaceHolder
1278,150,285,0,30,68,16.66,24.23,7,1,CuInS2-3,1,0.75,0.25,1.0438,7.436,31.25,3.5,0,0,0,0,0,0,Cu(acac)2,In(acac)3,Ga(acac)3,DT,t-DT,ODE,TOPO,PlaceHolder,PlaceHolder,PlaceHolder,PlaceHolder,PlaceHolder,PlaceHolder
1279,150,285,0,30,43,8.94,27.57,0,1,CuInS2-3,1,0.5,0.5,1.0438,7.436,31.25,3.5,0,0,0,0,0,0,Cu(acac)2,In(acac)3,Ga(acac)3,DT,t-DT,ODE,TOPO,PlaceHolder,PlaceHolder,PlaceHolder,PlaceHolder,PlaceHolder,PlaceHolder
1280,150,285,0,30,116,11.07,25.03,7,1,CuInS2-3,1,0.25,0.75,1.0438,7.436,31.25,3.5,0,0,0,0,0,0,Cu(acac)2,In(acac)3,Ga(acac)3,DT,t-DT,ODE,TOPO,PlaceHolder,PlaceHolder,PlaceHolder,PlaceHolder,PlaceHolder,PlaceHolder
1281,155,260,0,10,-1,18.33,4.54,7,1,CuInS2-3,1,0.75,0.25,2.0876,6.374,31.25,3.5,0,0,0,0,0,0,Cu(acac)2,In(acac)3,Ga(acac)3,DT,t-DT,ODE,TOPO,PlaceHolder,PlaceHolder,PlaceHolder,PlaceHolder,PlaceHolder,PlaceHolder
1282,220,220,0,1.5,100,7.2,12.5,9,1,CuSe,0.5,0.5,45.59,0,0,0,0,0,0,0,0,0,0,CuCl,Se,OLA,PlaceHolder,PlaceHolder,PlaceHolder,PlaceHolder,PlaceHolder,PlaceHolder,PlaceHolder,PlaceHolder,PlaceHolder,PlaceHolder
1283,220,220,0,3,100,8,10,9,1,CuSe,0.5,0.5,45.59,0,0,0,0,0,0,0,0,0,0,CuCl,Se,OLA,PlaceHolder,PlaceHolder,PlaceHolder,PlaceHolder,PlaceHolder,PlaceHolder,PlaceHolder,PlaceHolder,PlaceHolder,PlaceHolder
1284,220,220,0,5,100,9.2,13.04,9,1,CuSe,0.5,0.5,45.59,0,0,0,0,0,0,0,0,0,0,CuCl,Se,OLA,PlaceHolder,PlaceHolder,PlaceHolder,PlaceHolder,PlaceHolder,PlaceHolder,PlaceHolder,PlaceHolder,PlaceHolder,PlaceHolder
1285,220,220,0,5,100,6.2,11.29,9,1,Cu2Se-1,0.5,0.5,30.394,15.754,0,0,0,0,0,0,0,0,0,CuCl,Se,OLA,OA,PlaceHolder,PlaceHolder,PlaceHolder,PlaceHolder,PlaceHolder,PlaceHolder,PlaceHolder,PlaceHolder,PlaceHolder
1286,220,220,0,5,100,8.2,18.29,9,1,Cu2Se-1,0.5,0.5,20.262,26.257,0,0,0,0,0,0,0,0,0,CuCl,Se,OLA,OA,PlaceHolder,PlaceHolder,PlaceHolder,PlaceHolder,PlaceHolder,PlaceHolder,PlaceHolder,PlaceHolder,PlaceHolder
1287,220,220,0,5,100,16.5,9.09,4,1,Cu2Se-1,0.5,0.5,10.131,36.76,0,0,0,0,0,0,0,0,0,CuCl,Se,OLA,OA,PlaceHolder,PlaceHolder,PlaceHolder,PlaceHolder,PlaceHolder,PlaceHolder,PlaceHolder,PlaceHolder,PlaceHolder
1288,300,300,0,15,272,15.81,7.31,4,1,Cu2Se-1,1,0.5,18.75,15.197,0,0,0,0,0,0,0,0,0,CuCl,Se,ODE,OLA,PlaceHolder,PlaceHolder,PlaceHolder,PlaceHolder,PlaceHolder,PlaceHolder,PlaceHolder,PlaceHolder,PlaceHolder
1289,100,240,0,30,-1,16,6.25,9,1,Cu2Se-1,1,1,33.433,0,0,0,0,0,0,0,0,0,0,CuCl,Selenourea,OLA,PlaceHolder,PlaceHolder,PlaceHolder,PlaceHolder,PlaceHolder,PlaceHolder,PlaceHolder,PlaceHolder,PlaceHolder,PlaceHolder
1290,220,180,0,1.5,345,6.73,12.78,9,1,Cu2Se,1,2,91.181,10.346,0,0,0,0,0,0,0,0,0,CuCl,Se,OLA,TOPO,PlaceHolder,PlaceHolder,PlaceHolder,PlaceHolder,PlaceHolder,PlaceHolder,PlaceHolder,PlaceHolder,PlaceHolder
1291,310,310,0,15,682,11.9,23.53,9,1,Cu2Se,1,0.5,15.625,24.315,0,0,0,0,0,0,0,0,0,CuCl,Se,ODE,OLA,PlaceHolder,PlaceHolder,PlaceHolder,PlaceHolder,PlaceHolder,PlaceHolder,PlaceHolder,PlaceHolder,PlaceHolder
1292,285,285,0,0.1667,200,7.45,9.63,9,1,Cu2Se,0.5,0.25,0.25,3.2,43.75,5,0.1,0,0,0,0,0,0,CuCl,SnCl4,CdO,SeO2,ODE,HDA,ODPOA,PlaceHolder,PlaceHolder,PlaceHolder,PlaceHolder,PlaceHolder,PlaceHolder
1293,25,150,0,90,415,6.48,5.35,9,1,Cu2Se-1,0.2,0.2,18.75,1.2,0.4,0,0,0,0,0,0,0,0,CuSA2,Se,ODE,OLA,OA,PlaceHolder,PlaceHolder,PlaceHolder,PlaceHolder,PlaceHolder,PlaceHolder,PlaceHolder,PlaceHolder
1294,25,180,0,90,376,9.82,7.61,4,1,Cu2Se-1,0.2,0.2,18.75,1.2,0.4,0,0,0,0,0,0,0,0,CuSA2,Se,ODE,OLA,OA,PlaceHolder,PlaceHolder,PlaceHolder,PlaceHolder,PlaceHolder,PlaceHolder,PlaceHolder,PlaceHolder
1295,25,200,0,90,203,13.73,10.69,4,1,Cu2Se-1,0.2,0.2,18.75,1.2,0.4,0,0,0,0,0,0,0,0,CuSA2,Se,ODE,OLA,OA,PlaceHolder,PlaceHolder,PlaceHolder,PlaceHolder,PlaceHolder,PlaceHolder,PlaceHolder,PlaceHolder
1296,25,200,0,90,79,22.74,11.99,4,1,Cu2Se-1,0.2,0.2,18.75,0.4,0.4,0,0,0,0,0,0,0,0,CuSA2,Se,ODE,OLA,OA,PlaceHolder,PlaceHolder,PlaceHolder,PlaceHolder,PlaceHolder,PlaceHolder,PlaceHolder,PlaceHolder
1297,25,200,0,90,129,10.74,9.12,10,1,Cu2Se-1,0.2,0.2,18.75,1.2,1.2,0,0,0,0,0,0,0,0,CuSA2,Se,ODE,OLA,OA,PlaceHolder,PlaceHolder,PlaceHolder,PlaceHolder,PlaceHolder,PlaceHolder,PlaceHolder,PlaceHolder
1298,25,220,0,3,-1,2.8,64.28,0,1,Cu2Se-1,0.2,0.2,18.75,1.2,1.2,0,0,0,0,0,0,0,0,CuSA2,Se,ODE,OLA,SA,PlaceHolder,PlaceHolder,PlaceHolder,PlaceHolder,PlaceHolder,PlaceHolder,PlaceHolder,PlaceHolder
1299,25,220,0,5,-1,2.75,35.13,10,1,Cu2Se-1,0.2,0.2,18.75,1.2,1.2,0,0,0,0,0,0,0,0,CuSA2,Se,ODE,OLA,SA,PlaceHolder,PlaceHolder,PlaceHolder,PlaceHolder,PlaceHolder,PlaceHolder,PlaceHolder,PlaceHolder
1300,25,220,0,10,-1,4.01,25.92,10,1,Cu2Se-1,0.2,0.2,18.75,1.2,1.2,0,0,0,0,0,0,0,0,CuSA2,Se,ODE,OLA,SA,PlaceHolder,PlaceHolder,PlaceHolder,PlaceHolder,PlaceHolder,PlaceHolder,PlaceHolder,PlaceHolder
1301,25,220,0,30,-1,6.24,16.67,10,1,Cu2Se-1,0.2,0.2,18.75,1.2,1.2,0,0,0,0,0,0,0,0,CuSA2,Se,ODE,OLA,SA,PlaceHolder,PlaceHolder,PlaceHolder,PlaceHolder,PlaceHolder,PlaceHolder,PlaceHolder,PlaceHolder
1302,25,220,0,60,-1,8.02,12.03,10,1,Cu2Se-1,0.2,0.2,18.75,1.2,1.2,0,0,0,0,0,0,0,0,CuSA2,Se,ODE,OLA,SA,PlaceHolder,PlaceHolder,PlaceHolder,PlaceHolder,PlaceHolder,PlaceHolder,PlaceHolder,PlaceHolder
1303,25,220,0,120,-1,8.91,8.33,10,1,Cu2Se-1,0.2,0.2,18.75,1.2,1.2,0,0,0,0,0,0,0,0,CuSA2,Se,ODE,OLA,SA,PlaceHolder,PlaceHolder,PlaceHolder,PlaceHolder,PlaceHolder,PlaceHolder,PlaceHolder,PlaceHolder
1304,250,250,0,4,1271,14.61,18.42,9,1,Cu2Se-1,0.5,0.25,19.84115268,15.197,0,0,0,0,0,0,0,0,0,Cu(acac)2,Se,PL,OLA,PlaceHolder,PlaceHolder,PlaceHolder,PlaceHolder,PlaceHolder,PlaceHolder,PlaceHolder,PlaceHolder,PlaceHolder
1305,250,250,0,4,1358,13.63,17.31,0,1,Cu2Se-1,0.5,0.25,39.512,0,0,0,0,0,0,0,0,0,0,Cu(acac)2,Se,OLA,PlaceHolder,PlaceHolder,PlaceHolder,PlaceHolder,PlaceHolder,PlaceHolder,PlaceHolder,PlaceHolder,PlaceHolder,PlaceHolder
1306,250,250,0,10,1122,11.56,17.15,0,1,Cu2Se-1,0.5,0.25,39.512,0,0,0,0,0,0,0,0,0,0,Cu(acac)2,Se,OLA,PlaceHolder,PlaceHolder,PlaceHolder,PlaceHolder,PlaceHolder,PlaceHolder,PlaceHolder,PlaceHolder,PlaceHolder,PlaceHolder
1307,250,250,0,30,1650,11.77,17.58,0,1,Cu2Se-1,0.5,0.25,39.512,0,0,0,0,0,0,0,0,0,0,Cu(acac)2,Se,OLA,PlaceHolder,PlaceHolder,PlaceHolder,PlaceHolder,PlaceHolder,PlaceHolder,PlaceHolder,PlaceHolder,PlaceHolder,PlaceHolder
1308,250,250,0,60,1207,11.96,20.57,0,1,Cu2Se-1,0.5,0.25,39.512,0,0,0,0,0,0,0,0,0,0,Cu(acac)2,Se,OLA,PlaceHolder,PlaceHolder,PlaceHolder,PlaceHolder,PlaceHolder,PlaceHolder,PlaceHolder,PlaceHolder,PlaceHolder,PlaceHolder
1309,250,250,0,4,1124,15.9,20.04,0,1,Cu2Se-1,0.5,0.25,9.920576338,27.354,0,0,0,0,0,0,0,0,0,Cu(acac)2,Se,PL,OLA,PlaceHolder,PlaceHolder,PlaceHolder,PlaceHolder,PlaceHolder,PlaceHolder,PlaceHolder,PlaceHolder,PlaceHolder
1310,300,300,0,5,-1,8.61,18.96,10,1,Cu2Se-1,0.9,0.375,0.125,10.9375,30.394,0,0,0,0,0,0,0,0,CuCl,Se,S,ODE,OLA,PlaceHolder,PlaceHolder,PlaceHolder,PlaceHolder,PlaceHolder,PlaceHolder,PlaceHolder,PlaceHolder
1311,300,300,0,5,-1,7.57,18.62,10,1,Cu2Se-1,0.9,0.333,0.166,8.3125,30.394,0,0,0,0,0,0,0,0,CuCl,Se,S,ODE,OLA,PlaceHolder,PlaceHolder,PlaceHolder,PlaceHolder,PlaceHolder,PlaceHolder,PlaceHolder,PlaceHolder
1312,300,300,0,5,-1,11.2,21.42,0,1,Cu2Se-1,0.9,0.25,0.25,9.375,30.394,0,0,0,0,0,0,0,0,CuCl,Se,S,ODE,OLA,PlaceHolder,PlaceHolder,PlaceHolder,PlaceHolder,PlaceHolder,PlaceHolder,PlaceHolder,PlaceHolder
1313,110,220,0,60,185,12.42,18.53,0,1,Ni3S4,1,1,2.3,24.315,0,0,0,0,0,0,0,0,0,NiCl2,SH,S,OLA,PlaceHolder,PlaceHolder,PlaceHolder,PlaceHolder,PlaceHolder,PlaceHolder,PlaceHolder,PlaceHolder,PlaceHolder
1314,110,182,0,60,349,9.8,13.63,10,1,Cu1.8S,2,1,88.84353741,6,1,0,0,0,0,0,0,0,0,Cu(acac)2,S,DCB,OLA,OA,PlaceHolder,PlaceHolder,PlaceHolder,PlaceHolder,PlaceHolder,PlaceHolder,PlaceHolder,PlaceHolder
1315,160,220,0,30,150,18.3,7.66,1,1,Cu1.4Te,0.25,0.25,0.25,18.236,0.56,1,0,0,0,0,0,0,0,Cu(acac)2,LiN(SiMe3)2,Te,OLA,TOP,TOPO,PlaceHolder,PlaceHolder,PlaceHolder,PlaceHolder,PlaceHolder,PlaceHolder,PlaceHolder
1316,160,220,0,30,150,13.74,6.22,1,1,Cu1.4Te,0.125,0.25,0.25,18.236,0.56,1,0,0,0,0,0,0,0,Cu(acac)2,LiN(SiMe3)2,Te,OLA,TOP,TOPO,PlaceHolder,PlaceHolder,PlaceHolder,PlaceHolder,PlaceHolder,PlaceHolder,PlaceHolder
1317,160,220,0,30,150,16.18,6.63,1,1,Cu1.4Te,0.1875,0.25,0.25,18.236,0.56,1,0,0,0,0,0,0,0,Cu(acac)2,LiN(SiMe3)2,Te,OLA,TOP,TOPO,PlaceHolder,PlaceHolder,PlaceHolder,PlaceHolder,PlaceHolder,PlaceHolder,PlaceHolder
1318,160,190,0,15,150,13.28,6.73,5,1,Cu1.4Te,0.25,0.25,0.25,18.236,0.56,1,0,0,0,0,0,0,0,Cu(acac)2,LiN(SiMe3)2,Te,OLA,TOP,TOPO,PlaceHolder,PlaceHolder,PlaceHolder,PlaceHolder,PlaceHolder,PlaceHolder,PlaceHolder
1319,160,190,0,2,150,18.84,20.05,7,1,Cu1.4Te,0.25,0.25,0.25,18.236,1.962,1,0,0,0,0,0,0,0,Cu(acac)2,LiN(SiMe3)2,Te,OLA,TOP,TOPO,PlaceHolder,PlaceHolder,PlaceHolder,PlaceHolder,PlaceHolder,PlaceHolder,PlaceHolder
1320,160,190,0,5,150,14.06,17.65,7,1,Cu1.4Te,0.25,0.25,0.25,18.236,1.962,1,0,0,0,0,0,0,0,Cu(acac)2,LiN(SiMe3)2,Te,OLA,TOP,TOPO,PlaceHolder,PlaceHolder,PlaceHolder,PlaceHolder,PlaceHolder,PlaceHolder,PlaceHolder
1321,260,290,0,10,169,19.77,23.83,7,1,Cu2SnS3,1,0.5,0.522,3.718,30.394,0,0,0,0,0,0,0,0,CuCl,SnCl2,DT,t-DT,OLA,PlaceHolder,PlaceHolder,PlaceHolder,PlaceHolder,PlaceHolder,PlaceHolder,PlaceHolder,PlaceHolder
1322,260,290,0,10,257,21.61,9.43,7,1,Cu2SnS3,0.5,0.5,0.522,3.718,30.394,0,0,0,0,0,0,0,0,CuCl,SnCl2,DT,t-DT,OLA,PlaceHolder,PlaceHolder,PlaceHolder,PlaceHolder,PlaceHolder,PlaceHolder,PlaceHolder,PlaceHolder
1323,260,290,0,10,67,27.7,15.55,7,1,Cu2SnS3,0.25,0.5,0.522,3.718,30.394,0,0,0,0,0,0,0,0,CuCl,SnCl2,DT,t-DT,OLA,PlaceHolder,PlaceHolder,PlaceHolder,PlaceHolder,PlaceHolder,PlaceHolder,PlaceHolder,PlaceHolder
1324,260,290,0,10,220,17.25,13.99,7,1,Cu2ZnSnS4-2,0.5,0.25,0.125,0.522,3.718,30.394,0,0,0,0,0,0,0,CuCl,SnCl2,ZnCl2,DT,t-DT,OLA,PlaceHolder,PlaceHolder,PlaceHolder,PlaceHolder,PlaceHolder,PlaceHolder,PlaceHolder
1325,260,290,0,10,138,21.1,15.8,7,1,Cu2ZnSnS4-2,0.5,0.25,0.25,0.522,3.718,30.394,0,0,0,0,0,0,0,CuCl,SnCl2,ZnCl2,DT,t-DT,OLA,PlaceHolder,PlaceHolder,PlaceHolder,PlaceHolder,PlaceHolder,PlaceHolder,PlaceHolder
1326,190,190,0,15,-1,94,15.95,5,1,Cu2SnS3,0.085,0.04,0.14,1793.1368,0,0,0,0,0,0,0,0,0,CuCl2,SnCl2,Thiourea,EG,PlaceHolder,PlaceHolder,PlaceHolder,PlaceHolder,PlaceHolder,PlaceHolder,PlaceHolder,PlaceHolder,PlaceHolder
1327,100,250,0,60,289,12.31,8.75,9,1,Cu2ZnSnS4-2,5.4,1.8,4.8,5,50,79.215625,24.0383,0,0,0,0,0,0,CuCl2,SnCl4,ZnO,DT,t-DT,ODE,OLA,PlaceHolder,PlaceHolder,PlaceHolder,PlaceHolder,PlaceHolder,PlaceHolder
1328,160,160,0,30,583,9.85,7.16,9,1,Cu2SnS3,1.75,0.25,2,30.394,10.346,6.302,0,0,0,0,0,0,0,CuCl,SnCl2,S,OLA,TOPO,OA,PlaceHolder,PlaceHolder,PlaceHolder,PlaceHolder,PlaceHolder,PlaceHolder,PlaceHolder
1329,160,160,0,30,549,8.71,8.45,9,1,Cu2SnS3,1.667,0.333,2,30.394,10.346,6.302,0,0,0,0,0,0,0,CuCl,SnCl2,S,OLA,TOPO,OA,PlaceHolder,PlaceHolder,PlaceHolder,PlaceHolder,PlaceHolder,PlaceHolder,PlaceHolder
1330,160,160,0,30,162,9.02,7.5,9,1,Cu2SnS3,1.5,0.5,2,30.394,10.346,6.302,0,0,0,0,0,0,0,CuCl,SnCl2,S,OLA,TOPO,OA,PlaceHolder,PlaceHolder,PlaceHolder,PlaceHolder,PlaceHolder,PlaceHolder,PlaceHolder
1331,240,305,0,10,5,581.73,36.64,4,1,CuSe,1,0.5,2,30.394,4.484,10.346,0,0,0,0,0,0,0,CuCl,SnCl2,Se,OLA,TOP,TOPO,PlaceHolder,PlaceHolder,PlaceHolder,PlaceHolder,PlaceHolder,PlaceHolder,PlaceHolder
1332,180,150,0,4,120,15.8,7.59,9,1,Cu2SnSe3,0.5,0.25,0.264,0.5,39.512,10.346,0,0,0,0,0,0,0,CuCl,SnCl2,NaBH4,Se,OLA,TOPO,PlaceHolder,PlaceHolder,PlaceHolder,PlaceHolder,PlaceHolder,PlaceHolder,PlaceHolder
1333,180,150,0,4,120,8,17.5,9,1,Cu2SnSe3,0.375,0.375,0.264,0.5,39.512,10.346,0,0,0,0,0,0,0,CuCl,SnCl2,NaBH4,Se,OLA,TOPO,PlaceHolder,PlaceHolder,PlaceHolder,PlaceHolder,PlaceHolder,PlaceHolder,PlaceHolder
1334,180,150,0,4,120,4.7,17.02,9,1,Cu2SnSe3,0.25,0.5,0.264,0.5,39.512,10.346,0,0,0,0,0,0,0,CuCl,SnCl2,NaBH4,Se,OLA,TOPO,PlaceHolder,PlaceHolder,PlaceHolder,PlaceHolder,PlaceHolder,PlaceHolder,PlaceHolder
1335,180,150,0,4,120,3.6,13.88,9,1,Cu2SnSe3,0.125,0.625,0.264,0.5,39.512,10.346,0,0,0,0,0,0,0,CuCl,SnCl2,NaBH4,Se,OLA,TOPO,PlaceHolder,PlaceHolder,PlaceHolder,PlaceHolder,PlaceHolder,PlaceHolder,PlaceHolder
1336,230,200,0,1.5,120,12.55,9.46,10,1,Cu2SnSe3,1.2,0.3,1.5,36.472,10.346,8.35,0,0,0,0,0,0,0,CuCl,SnCl2,Se,OLA,TOPO,DT,PlaceHolder,PlaceHolder,PlaceHolder,PlaceHolder,PlaceHolder,PlaceHolder,PlaceHolder
1337,230,200,0,1.5,120,8.1,13.58,9,1,Cu2SnSe3,1,0.5,1.5,36.472,10.346,8.35,0,0,0,0,0,0,0,CuCl,SnCl2,Se,OLA,TOPO,DT,PlaceHolder,PlaceHolder,PlaceHolder,PlaceHolder,PlaceHolder,PlaceHolder,PlaceHolder
1338,230,200,0,1.5,120,5,14,9,1,Cu2SnSe3,0.75,0.75,1.5,36.472,10.346,8.35,0,0,0,0,0,0,0,CuCl,SnCl2,Se,OLA,TOPO,DT,PlaceHolder,PlaceHolder,PlaceHolder,PlaceHolder,PlaceHolder,PlaceHolder,PlaceHolder
1339,230,200,0,1.5,120,3.4,11.76,9,1,Cu2SnSe3,0.5,1,1.5,36.472,10.346,8.35,0,0,0,0,0,0,0,CuCl,SnCl2,Se,OLA,TOPO,DT,PlaceHolder,PlaceHolder,PlaceHolder,PlaceHolder,PlaceHolder,PlaceHolder,PlaceHolder
1340,265,205,0,5,376,17.75,14.73,10,1,Cu2SnSe3,1,0.5,2,30.394,2.242,10.346,9.453,0,0,0,0,0,0,CuCl,SnCl2,Se,OLA,TOP,TOPO,OA,PlaceHolder,PlaceHolder,PlaceHolder,PlaceHolder,PlaceHolder,PlaceHolder
1341,220,180,0,1.5,99,5.41,19.09,5,1,Cu2SnSe3,1,0.5,2,30.394,10.346,63.0177,0,0,0,0,0,0,0,CuCl,SnCl2,Se,OLA,TOPO,OA,PlaceHolder,PlaceHolder,PlaceHolder,PlaceHolder,PlaceHolder,PlaceHolder,PlaceHolder
1342,220,180,0,1.5,449,6.88,7.95,10,1,Cu2SnSe3,1,1,2,30.394,10.346,63.0177,0,0,0,0,0,0,0,CuCl,SnCl2,Se,OLA,TOPO,OA,PlaceHolder,PlaceHolder,PlaceHolder,PlaceHolder,PlaceHolder,PlaceHolder,PlaceHolder
1343,220,180,0,1.5,130,7.32,13.62,9,1,Cu2SnSe3,1,1,2,91.181,10.346,0,0,0,0,0,0,0,0,CuCl,SnCl2,Se,OLA,TOPO,PlaceHolder,PlaceHolder,PlaceHolder,PlaceHolder,PlaceHolder,PlaceHolder,PlaceHolder,PlaceHolder
1344,285,285,0,5,149,10.11,8.69,6,1,Cu2SnSe3,0.5,0.25,3,31.25,5.094,8.968,0.1,0,0,0,0,0,0,CuCl,SnCl4,SeO2,ODE,HDA,TOP,ODPOA,PlaceHolder,PlaceHolder,PlaceHolder,PlaceHolder,PlaceHolder,PlaceHolder
1345,285,285,0,5,119,16.69,9.37,6,1,Cu2SnSe3,0.5,0.25,3,43.75,5.094,0.1,0,0,0,0,0,0,0,CuCl,SnCl4,SeO2,ODE,HDA,ODPOA,PlaceHolder,PlaceHolder,PlaceHolder,PlaceHolder,PlaceHolder,PlaceHolder,PlaceHolder
1346,140,240,0,60,220,19.93,15.73,0,1,Cu2SnSe3,0.5,0.1,0.3,43.485,0,0,0,0,0,0,0,0,0,CuCl,SnCl4,Se,HDA,PlaceHolder,PlaceHolder,PlaceHolder,PlaceHolder,PlaceHolder,PlaceHolder,PlaceHolder,PlaceHolder,PlaceHolder
1347,100,280,0,30,481,16.55,13.07,6,1,Cu2SnSe3,45.455,23.234,22.601,90.123,156.25,607.873,0,0,0,0,0,0,0,CuCl,SnCl2,ZnAc2,SeO2,ODE,OLA,PlaceHolder,PlaceHolder,PlaceHolder,PlaceHolder,PlaceHolder,PlaceHolder,PlaceHolder
1348,25,170,0,1560,117,65.65,20.17,0,1,Cu2SnSe3,2,1,2,91.181,0,0,0,0,0,0,0,0,0,CuCl,SnCl2,Se,OLA,PlaceHolder,PlaceHolder,PlaceHolder,PlaceHolder,PlaceHolder,PlaceHolder,PlaceHolder,PlaceHolder,PlaceHolder
1349,180,180,0,5,-1,15.1,19.2,0,1,Cu2SnSe3-2,0.404,0.2,0.56,2.4,0.42,0,0,0,0,0,0,0,0,CuCl,SnI4,TBDSe,DODA,DT,PlaceHolder,PlaceHolder,PlaceHolder,PlaceHolder,PlaceHolder,PlaceHolder,PlaceHolder,PlaceHolder
1350,240,240,0,30,86,15.58,15.77,4,1,Cu2SnSe3-2,0.1,0.05,0.2,27.354,3.151,0,0,0,0,0,0,0,0,CuSA2,SnSA4,DPDS,OLA,OA,PlaceHolder,PlaceHolder,PlaceHolder,PlaceHolder,PlaceHolder,PlaceHolder,PlaceHolder,PlaceHolder
1351,280,280,0,5,50,22.05,8.85,9,1,Cu2SnSe3,0.2,0.1,0.15,9.375,9.118,0,0,0,0,0,0,0,0,CuCl,Ph3SnCl,DBDS,ODE,OLA,PlaceHolder,PlaceHolder,PlaceHolder,PlaceHolder,PlaceHolder,PlaceHolder,PlaceHolder,PlaceHolder
1352,300,300,0,7,-1,30,10,0,1,Cu2GeSe3,0.5,0.25,3.2,45.3125,3,0,0,0,0,0,0,0,0,CuCl,GeCl4,SeO2,ODE,HDA,PlaceHolder,PlaceHolder,PlaceHolder,PlaceHolder,PlaceHolder,PlaceHolder,PlaceHolder,PlaceHolder
1353,160,280,0,120,120,14.49,7.28,10,1,Cu2GeSe3,1,1,2,36.472,0,0,0,0,0,0,0,0,0,Cu(acac)2,GeCl4,Se,OLA,PlaceHolder,PlaceHolder,PlaceHolder,PlaceHolder,PlaceHolder,PlaceHolder,PlaceHolder,PlaceHolder,PlaceHolder
1354,160,280,0,60,149,9.83,25.61,0,1,Cu2ZnGeS4,1,0.5,0.5,2,51.669,0,0,0,0,0,0,0,0,Cu(acac)2,GeCl4,Zn(acac)2,S,OLA,PlaceHolder,PlaceHolder,PlaceHolder,PlaceHolder,PlaceHolder,PlaceHolder,PlaceHolder,PlaceHolder
1355,295,295,0,5,-1,15.59,9.52,10,1,Cu2ZnGeSe4,0.5,0.25,0.5,3.2,43.75,5,0.1,0,0,0,0,0,0,CuCl,GeCl4,ZnO,SeO2,ODE,HDA,TDPA,PlaceHolder,PlaceHolder,PlaceHolder,PlaceHolder,PlaceHolder,PlaceHolder
1356,285,285,0,5,200,15.75,13.33,6,1,Cu2CdSnSe4,0.5,0.25,0.25,3.2,43.75,5,0.1,0,0,0,0,0,0,CuCl,SnCl4,CdO,SeO2,ODE,HDA,ODPOA,PlaceHolder,PlaceHolder,PlaceHolder,PlaceHolder,PlaceHolder,PlaceHolder
1357,285,285,0,1,200,7.89,11.89,10,1,Cu2CdSnSe4,0.5,0.25,0.25,3.2,43.75,5,0.1,0,0,0,0,0,0,CuCl,SnCl4,CdO,SeO2,ODE,HDA,ODPOA,PlaceHolder,PlaceHolder,PlaceHolder,PlaceHolder,PlaceHolder,PlaceHolder
1358,285,285,0,2,254,16.28,12.81,10,1,Cu2CdSnSe4,0.5,0.25,0.25,3.2,43.75,5,0.1,0,0,0,0,0,0,CuCl,SnCl4,CdO,SeO2,ODE,HDA,ODPOA,PlaceHolder,PlaceHolder,PlaceHolder,PlaceHolder,PlaceHolder,PlaceHolder
1359,285,285,0,1,200,5.67,10.27,10,1,Cu2CdSnSe4,0.5,0.25,0.25,3.2,43.75,7,0.1,0,0,0,0,0,0,CuCl,SnCl4,CdO,SeO2,ODE,HDA,ODPOA,PlaceHolder,PlaceHolder,PlaceHolder,PlaceHolder,PlaceHolder,PlaceHolder
1360,285,285,0,1,200,9.52,9.13,10,1,Cu2CdSnSe4,0.5,0.25,0.25,3.2,43.75,2,0.1,0,0,0,0,0,0,CuCl,SnCl4,CdO,SeO2,ODE,HDA,ODPOA,PlaceHolder,PlaceHolder,PlaceHolder,PlaceHolder,PlaceHolder,PlaceHolder
1361,285,285,0,1,200,14.07,8.54,10,1,Cu2CdSnSe4,0.5,0.25,0.25,3.2,43.75,1,0.1,0,0,0,0,0,0,CuCl,SnCl4,CdO,SeO2,ODE,HDA,ODPOA,PlaceHolder,PlaceHolder,PlaceHolder,PlaceHolder,PlaceHolder,PlaceHolder
1362,285,285,0,5,200,11.97,7.91,6,1,Cu2CdSnSe4,0.5,0.25,0.25,3.2,43.75,7,0.1,0,0,0,0,0,0,CuCl,SnCl4,CdO,SeO2,ODE,HDA,ODPOA,PlaceHolder,PlaceHolder,PlaceHolder,PlaceHolder,PlaceHolder,PlaceHolder
1363,285,285,0,5,200,20.85,7.01,6,1,Cu2CdSnSe4,0.5,0.25,0.25,3.2,43.75,2,0.1,0,0,0,0,0,0,CuCl,SnCl4,CdO,SeO2,ODE,HDA,ODPOA,PlaceHolder,PlaceHolder,PlaceHolder,PlaceHolder,PlaceHolder,PlaceHolder
1364,285,285,0,5,200,27.02,7.98,6,1,Cu2CdSnSe4,0.5,0.25,0.25,3.2,43.75,1,0.1,0,0,0,0,0,0,CuCl,SnCl4,CdO,SeO2,ODE,HDA,ODPOA,PlaceHolder,PlaceHolder,PlaceHolder,PlaceHolder,PlaceHolder,PlaceHolder
1365,265,265,0,5,67,24.19,11.08,6,1,Cu2CdSnSe4,0.5,0.25,0.25,3.2,43.75,2,0.1,0,0,0,0,0,0,CuCl,SnCl4,CdO,SeO2,ODE,HDA,ODPOA,PlaceHolder,PlaceHolder,PlaceHolder,PlaceHolder,PlaceHolder,PlaceHolder
1366,275,275,0,5,73,22.22,19.2,6,1,Cu2CdSnSe4,0.5,0.25,0.25,3.2,43.75,2,0.1,0,0,0,0,0,0,CuCl,SnCl4,CdO,SeO2,ODE,HDA,ODPOA,PlaceHolder,PlaceHolder,PlaceHolder,PlaceHolder,PlaceHolder,PlaceHolder
1367,265,265,0,5,100,20.01,9.22,6,1,Cu2CdSnSe4,0.5,0.25,0.25,3.2,43.75,5,0.1,0,0,0,0,0,0,CuCl,SnCl4,CdO,SeO2,ODE,HDA,ODPOA,PlaceHolder,PlaceHolder,PlaceHolder,PlaceHolder,PlaceHolder,PlaceHolder
1368,275,275,0,5,115,16.9,14.53,6,1,Cu2CdSnSe4,0.5,0.25,0.25,3.2,43.75,5,0.1,0,0,0,0,0,0,CuCl,SnCl4,CdO,SeO2,ODE,HDA,ODPOA,PlaceHolder,PlaceHolder,PlaceHolder,PlaceHolder,PlaceHolder,PlaceHolder
1369,100,300,0,30,195,25,11.11,0,1,Cu2CdSnSe4,3.9,1.8,1.2,8,31.25,30.394,0,0,0,0,0,0,0,Cu(acac)2,SnCl2(acac)2,CdAc2,SeO2,ODE,OLA,PlaceHolder,PlaceHolder,PlaceHolder,PlaceHolder,PlaceHolder,PlaceHolder,PlaceHolder
1370,210,210,0,90,100,24.76,12.96,0,1,Cu2SnTe3,0.1,0.05,0.15,15.197,4.175,0,0,0,0,0,0,0,0,Cu(acac)2,SnPh4,TeO2,OLA,DT,PlaceHolder,PlaceHolder,PlaceHolder,PlaceHolder,PlaceHolder,PlaceHolder,PlaceHolder,PlaceHolder
1371,200,300,0,120,-1,30,3.33,5,1,Cu2GeS3,0.2,0.1,0.418,4.249,30.394,0,0,0,0,0,0,0,0,CuCl,GeI4,DT,t-DT,OLA,PlaceHolder,PlaceHolder,PlaceHolder,PlaceHolder,PlaceHolder,PlaceHolder,PlaceHolder,PlaceHolder
1372,200,300,0,120,-1,42.14,10,5,1,Cu2GeS3,0.2,0.1,0.835,8.498,30.394,0,0,0,0,0,0,0,0,CuCl,GeI4,DT,t-DT,OLA,PlaceHolder,PlaceHolder,PlaceHolder,PlaceHolder,PlaceHolder,PlaceHolder,PlaceHolder,PlaceHolder
1373,200,300,0,120,-1,49.51,4,5,1,Cu2GeS3,0.2,0.1,1.253,12.747,30.394,0,0,0,0,0,0,0,0,CuCl,GeI4,DT,t-DT,OLA,PlaceHolder,PlaceHolder,PlaceHolder,PlaceHolder,PlaceHolder,PlaceHolder,PlaceHolder,PlaceHolder
1374,160,280,0,120,138,10.65,15.3,0,1,Cu2GeS3,1,1,2,36.472,0,0,0,0,0,0,0,0,0,Cu(acac)2,GeCl4,S,OLA,PlaceHolder,PlaceHolder,PlaceHolder,PlaceHolder,PlaceHolder,PlaceHolder,PlaceHolder,PlaceHolder,PlaceHolder
1375,160,280,0,120,138,11.29,10.07,0,1,Cu2GeS3,1,1,1.333,0.666,36.472,0,0,0,0,0,0,0,0,Cu(acac)2,GeCl4,S,Se,OLA,PlaceHolder,PlaceHolder,PlaceHolder,PlaceHolder,PlaceHolder,PlaceHolder,PlaceHolder,PlaceHolder
1376,160,280,0,120,138,15.29,6.27,4,1,Cu2GeSe3,1,1,0.666,1.333,36.472,0,0,0,0,0,0,0,0,Cu(acac)2,GeCl4,S,Se,OLA,PlaceHolder,PlaceHolder,PlaceHolder,PlaceHolder,PlaceHolder,PlaceHolder,PlaceHolder,PlaceHolder
1377,220,220,0,10,-1,10,26,0,1,Cu3BiS3,1.5,0.5,3,31.25,15.197,12.604,0,0,0,0,0,0,0,Cu(acac)2,BiCl3,S,ODE,OLA,OA,PlaceHolder,PlaceHolder,PlaceHolder,PlaceHolder,PlaceHolder,PlaceHolder,PlaceHolder
1378,220,220,0,30,199,8.9,21.34,0,1,Cu3BiS3,2.25,0.75,3,44.071,0,0,0,0,0,0,0,0,0,Cu(acac)2,Bi(NO3)3,S,OLA,PlaceHolder,PlaceHolder,PlaceHolder,PlaceHolder,PlaceHolder,PlaceHolder,PlaceHolder,PlaceHolder,PlaceHolder
1379,360,360,0,60,-1,20,10,5,1,CuCr2S4,0.25,0.5,8.35,37.104,0,0,0,0,0,0,0,0,0,CuCl2,CrCl3,DT,ODA,PlaceHolder,PlaceHolder,PlaceHolder,PlaceHolder,PlaceHolder,PlaceHolder,PlaceHolder,PlaceHolder,PlaceHolder
1380,360,360,0,60,-1,31,8.06,5,1,CuCr2S4,0.25,0.5,8.35,37.385,0,0,0,0,0,0,0,0,0,CuCl2,CrCl3,DT,OLA,PlaceHolder,PlaceHolder,PlaceHolder,PlaceHolder,PlaceHolder,PlaceHolder,PlaceHolder,PlaceHolder,PlaceHolder
1381,352,352,0,30,-1,23,8.69,0,1,CuCr2Te4,0.2,0.4,0.8,0.8,6.0787,57.186,0,0,0,0,0,0,0,CuCl2,CrCl3,NaBH4,Te,OLA,TOA,PlaceHolder,PlaceHolder,PlaceHolder,PlaceHolder,PlaceHolder,PlaceHolder,PlaceHolder
1382,285,285,0,5,-1,10.4,14.28,10,1,Cu2HgSnSe4,0.25,0.125,0.25,3.2,48.146875,4.97,0,0,0,0,0,0,0,CuCl,SnCl4,HgCl2,SeO2,ODE,HDA,PlaceHolder,PlaceHolder,PlaceHolder,PlaceHolder,PlaceHolder,PlaceHolder,PlaceHolder
1383,285,285,0,5,-1,17,17.64,9,1,Cu2HgGeSe4,0.25,0.125,0.125,1.6,42.678125,5,0,0,0,0,0,0,0,CuCl,GeCl4,HgCl2,SeO2,ODE,HDA,PlaceHolder,PlaceHolder,PlaceHolder,PlaceHolder,PlaceHolder,PlaceHolder,PlaceHolder
1384,150,190,0,30,-1,25.53,9.37,7,1,Cu2CoSnS4-1,1,0.5,0.5,1.545,11.175,30.394,0,0,0,0,0,0,0,Cu(acac)2,Co(acac)2,SnCl2(acac)2,DT,t-DT,OLA,PlaceHolder,PlaceHolder,PlaceHolder,PlaceHolder,PlaceHolder,PlaceHolder,PlaceHolder
1385,150,210,0,30,-1,24.59,8,7,1,Cu2CoSnS4-1,1,0.5,0.5,12.525,30.394,0,0,0,0,0,0,0,0,Cu(acac)2,Co(acac)2,SnCl2(acac)2,DT,OLA,PlaceHolder,PlaceHolder,PlaceHolder,PlaceHolder,PlaceHolder,PlaceHolder,PlaceHolder,PlaceHolder
1386,150,210,0,30,36,21.07,13.79,7,1,Cu2CoSnS4-1,1,0.5,0.5,1.545,11.175,30.394,0,0,0,0,0,0,0,Cu(acac)2,Co(acac)2,SnCl2(acac)2,DT,t-DT,OLA,PlaceHolder,PlaceHolder,PlaceHolder,PlaceHolder,PlaceHolder,PlaceHolder,PlaceHolder
1387,150,240,0,30,38,21.69,21.54,7,1,Cu2CoSnS4-1,1,0.5,0.5,1.545,11.175,30.394,0,0,0,0,0,0,0,Cu(acac)2,Co(acac)2,SnCl2(acac)2,DT,t-DT,OLA,PlaceHolder,PlaceHolder,PlaceHolder,PlaceHolder,PlaceHolder,PlaceHolder,PlaceHolder
1388,150,280,0,30,38,20.57,25.15,7,1,Cu2CoSnS4-1,1,0.5,0.5,1.545,11.175,30.394,0,0,0,0,0,0,0,Cu(acac)2,Co(acac)2,SnCl2(acac)2,DT,t-DT,OLA,PlaceHolder,PlaceHolder,PlaceHolder,PlaceHolder,PlaceHolder,PlaceHolder,PlaceHolder
1389,150,310,0,30,16,305.77,34.35,0,1,Cu2CoSnS4-2,1,0.5,0.5,1.545,11.175,30.394,0,0,0,0,0,0,0,Cu(acac)2,Co(acac)2,SnCl2(acac)2,DT,t-DT,OLA,PlaceHolder,PlaceHolder,PlaceHolder,PlaceHolder,PlaceHolder,PlaceHolder,PlaceHolder
1390,25,230,0,90,94,9.47,13.41,9,1,Cu2CoSnS4-2,1,0.5,0.497,2.183,63.82,0,0,0,0,0,0,0,0,Cu(acac)2,Co(acac)2,SnC8(acac)2,S,ODA,PlaceHolder,PlaceHolder,PlaceHolder,PlaceHolder,PlaceHolder,PlaceHolder,PlaceHolder,PlaceHolder
1391,25,230,0,90,96,10.7,18.58,9,1,Cu2FeSnS4-1,1,0.5,0.497,2.183,63.82,0,0,0,0,0,0,0,0,Cu(acac)2,Fe(acac)2,SnC8(acac)2,S,ODA,PlaceHolder,PlaceHolder,PlaceHolder,PlaceHolder,PlaceHolder,PlaceHolder,PlaceHolder,PlaceHolder
1392,280,280,0,4,304,11.43,24.41,0,1,Cu2FeSnS4-1,1.5,0.5,0.75,4,42.551,0,0,0,0,0,0,0,0,Cu(acac)2,Fe(acac)2,SnCl2,S,OLA,PlaceHolder,PlaceHolder,PlaceHolder,PlaceHolder,PlaceHolder,PlaceHolder,PlaceHolder,PlaceHolder
1393,280,280,0,15,163,19.02,26.25,10,1,Cu2FeSnS4-1,1.5,0.5,0.75,4,42.551,0,0,0,0,0,0,0,0,Cu(acac)2,Fe(acac)2,SnCl2,S,OLA,PlaceHolder,PlaceHolder,PlaceHolder,PlaceHolder,PlaceHolder,PlaceHolder,PlaceHolder,PlaceHolder
1394,280,280,0,30,303,18.85,26.7,10,1,Cu2FeSnS4-1,1.5,0.5,0.75,4,42.551,0,0,0,0,0,0,0,0,Cu(acac)2,Fe(acac)2,SnCl2,S,OLA,PlaceHolder,PlaceHolder,PlaceHolder,PlaceHolder,PlaceHolder,PlaceHolder,PlaceHolder,PlaceHolder
1395,280,280,0,60,189,15.61,18.29,0,1,Cu2FeSnS4-1,1.5,0.5,0.75,4,42.551,0,0,0,0,0,0,0,0,Cu(acac)2,Fe(acac)2,SnCl2,S,OLA,PlaceHolder,PlaceHolder,PlaceHolder,PlaceHolder,PlaceHolder,PlaceHolder,PlaceHolder,PlaceHolder
