Repository: Sharpiless/Nanocrystals-Deep-Learning

## Abstract 
The synthesis model based on transformer structure for nanocrystals takes the synthesis conditions and material structure features from the synthesis recipe dataset as input. By utilizing the proposed reaction intermediate-based data augmentation, the input data was expanded **tenfold**. This resulted in the model achieving an average absolute error of **1.39 nm** in predicting nanocrystal size, and the average accuracy for predicting morphology reached **90%**.

We show the transformer model in the following:

File: data/raw_selected0128_classification_and_reg.csv (part 7 of 15)
ID,Temperature1,Temperature2,Speed,Time,T1,T2,A1,A2,B1,B2,C1,C2,D1,D2,E1,E2,F1,F2,G1,G2,H1,H2,I1,I2,J1,J2,Y1,Y2,Y3,Num,scaleplate
1414,210,210,0,15,1,Cu7S4,0.2,CuTB,10,DT,0.673,TOP,0,PlaceHolder,0,PlaceHolder,0,PlaceHolder,0,PlaceHolder,0,PlaceHolder,0,PlaceHolder,0,PlaceHolder,23,37.39,sphere,,
1415,25,80,10,60,1,Cu7S4,0.3,CuSA2,0.6,DBTU,1.8,OLA,0,PlaceHolder,0,PlaceHolder,0,PlaceHolder,0,PlaceHolder,0,PlaceHolder,0,PlaceHolder,0,PlaceHolder,14.5,8.97,sphere,,
1416,25,80,10,60,1,Cu7S4,0.3,CuSA2,0.6,DBTU,1.8,OLA,0.025,DT,0,PlaceHolder,0,PlaceHolder,0,PlaceHolder,0,PlaceHolder,0,PlaceHolder,0,PlaceHolder,14,7.14,sphere,,
1417,25,80,10,60,1,Cu7S4,0.3,CuSA2,0.6,DBTU,1.8,OLA,0.05,DT,0,PlaceHolder,0,PlaceHolder,0,PlaceHolder,0,PlaceHolder,0,PlaceHolder,0,PlaceHolder,13.3,4.51,sphere,,
1418,25,80,10,60,1,Cu7S4,0.3,CuSA2,0.6,DBTU,1.8,OLA,0.1,DT,0,PlaceHolder,0,PlaceHolder,0,PlaceHolder,0,PlaceHolder,0,PlaceHolder,0,PlaceHolder,10.6,6.6,sphere,,
1419,25,80,10,60,1,Cu7S4,0.3,CuSA2,0.6,DBTU,1.8,OLA,0.15,DT,0,PlaceHolder,0,PlaceHolder,0,PlaceHolder,0,PlaceHolder,0,PlaceHolder,0,PlaceHolder,9.5,6.32,sphere,,
1420,25,80,10,60,1,Cu7S4,0.3,CuSA2,0.6,DBTU,1.8,OLA,0.2,DT,0,PlaceHolder,0,PlaceHolder,0,PlaceHolder,0,PlaceHolder,0,PlaceHolder,0,PlaceHolder,9.3,6.45,sphere,,
1421,25,80,10,60,1,Cu7S4,0.3,CuSA2,0.6,DBTU,1.8,OLA,0.25,DT,0,PlaceHolder,0,PlaceHolder,0,PlaceHolder,0,PlaceHolder,0,PlaceHolder,0,PlaceHolder,7.1,8.45,sphere,,
1422,25,80,10,60,1,Cu7S4,0.3,CuSA2,0.6,DBTU,1.8,OLA,0.275,DT,0,PlaceHolder,0,PlaceHolder,0,PlaceHolder,0,PlaceHolder,0,PlaceHolder,0,PlaceHolder,6.4,9.38,sphere,,
1423,25,80,10,60,1,Cu7S4,0.3,CuSA2,0.6,DBTU,1.8,OLA,0.3,DT,0,PlaceHolder,0,PlaceHolder,0,PlaceHolder,0,PlaceHolder,0,PlaceHolder,0,PlaceHolder,5.4,9.26,sphere,,
1424,250,250,0,4,1,Cu2O,0.5,Cu(acac)2,39.512,OLA,0,PlaceHolder,0,PlaceHolder,0,PlaceHolder,0,PlaceHolder,0,PlaceHolder,0,PlaceHolder,0,PlaceHolder,0,PlaceHolder,10.65,12.69,Irregular shape,810,0.544959128
1425,25,200,,15,1,Cu2O,1.503,CuAc2,89.94945941,UDE,3.367,HDA,0,PlaceHolder,0,PlaceHolder,0,PlaceHolder,0,PlaceHolder,0,PlaceHolder,0,PlaceHolder,0,PlaceHolder,757.54,41.9,Irregular shape,11,4.62962963
1426,25,200,,60,1,Cu2O,2.004,CuAc2,71.01273111,UDE,16.835,HDA,0,PlaceHolder,0,PlaceHolder,0,PlaceHolder,0,PlaceHolder,0,PlaceHolder,0,PlaceHolder,0,PlaceHolder,78.52,5.04,hexagon,48,0.704225352
1427,25,200,,30,1,Cu2O,2.004,CuAc2,66.27854904,UDE,20.202,HDA,0,PlaceHolder,0,PlaceHolder,0,PlaceHolder,0,PlaceHolder,0,PlaceHolder,0,PlaceHolder,0,PlaceHolder,51.05,9.5,hexagon,245,1.5625
1428,25,220,,18,1,Cu2O,4.999,CuAc2,134.681,HDA,0,PlaceHolder,0,PlaceHolder,0,PlaceHolder,0,PlaceHolder,0,PlaceHolder,0,PlaceHolder,0,PlaceHolder,0,PlaceHolder,27.68,17.92,cube,34,0.253164557
1429,25,220,,30,1,Cu2O,4.999,CuAc2,134.681,HDA,0,PlaceHolder,0,PlaceHolder,0,PlaceHolder,0,PlaceHolder,0,PlaceHolder,0,PlaceHolder,0,PlaceHolder,0,PlaceHolder,29.75,19.87,cube,36,0.25
1430,180,180,0,5,1,Cu3Se2,0.5,CuCl,3.2,Se,43.75,ODE,5,HDA,0,PlaceHolder,0,PlaceHolder,0,PlaceHolder,0,PlaceHolder,0,PlaceHolder,0,PlaceHolder,14.83,6.21,cube,422,0.675675676
1431,180,180,0,2,1,Cu3Se2,0.5,CuCl,3.2,Se,43.75,ODE,5,HDA,0,PlaceHolder,0,PlaceHolder,0,PlaceHolder,0,PlaceHolder,0,PlaceHolder,0,PlaceHolder,14.79,9.69,sphere,438,0.684931507
1432,180,180,0,0.25,1,Cu3Se2,0.5,CuCl,3.2,Se,43.75,ODE,5,HDA,0,PlaceHolder,0,PlaceHolder,0,PlaceHolder,0,PlaceHolder,0,PlaceHolder,0,PlaceHolder,14.3,9.28,sphere,341,0.684931507
1433,180,180,0,5,1,Cu3Se2,0.5,CuCl,0.1,Al(NO3)3,3.2,Se,43.75,ODE,5,HDA,0,PlaceHolder,0,PlaceHolder,0,PlaceHolder,0,PlaceHolder,0,PlaceHolder,12.51,6.49,cube,213,0.304878049
1434,180,180,0,5,1,Cu3Se2,0.5,CuCl,0.3,Al(NO3)3,3.2,Se,43.75,ODE,5,HDA,0,PlaceHolder,0,PlaceHolder,0,PlaceHolder,0,PlaceHolder,0,PlaceHolder,15.94,6.67,sphere,296,1.219512195
1435,180,180,0,5,1,Cu3Se2,0.5,CuCl,0.5,Al(NO3)3,3.2,Se,43.75,ODE,5,HDA,0,PlaceHolder,0,PlaceHolder,0,PlaceHolder,0,PlaceHolder,0,PlaceHolder,17.89,25.98,sphere,28,1.129943503
1436,180,180,0,5,1,Cu3Se2,0.5,CuCl,0.1,AlCl3,3.2,Se,43.75,ODE,5,HDA,0,PlaceHolder,0,PlaceHolder,0,PlaceHolder,0,PlaceHolder,0,PlaceHolder,19.44,36.59,cube,80,0.304878049
1437,180,180,0,5,1,Cu3Se2,0.5,CuCl,0.1,Mg(NO3)2,3.2,Se,43.75,ODE,5,HDA,0,PlaceHolder,0,PlaceHolder,0,PlaceHolder,0,PlaceHolder,0,PlaceHolder,13.43,11.21,sphere,178,0.304878049
1438,180,180,0,5,1,Cu3Se2,0.5,CuCl,0.1,NH4NO3,3.2,Se,43.75,ODE,5,HDA,0,PlaceHolder,0,PlaceHolder,0,PlaceHolder,0,PlaceHolder,0,PlaceHolder,12.9,19.07,sphere,186,0.304878049
1439,150,285,0,30,1,CuGaS2-1,1,Cu(acac)2,1,Ga(acac)3,1.0438,DT,7.436,t-DT,31.25,ODE,3.5,TOPO,0,PlaceHolder,0,PlaceHolder,0,PlaceHolder,0,PlaceHolder,15.03,19.45,rod,51,0.24691358
1440,150,285,0,30,1,CuGaS2-1,1,Cu(acac)2,1,Ga(acac)3,1.0438,DT,7.436,t-DT,30.394,OLA,3.5,TOPO,0,PlaceHolder,0,PlaceHolder,0,PlaceHolder,0,PlaceHolder,33.43,22.68,Irregular shape,84,0.568181818
1441,25,280,0,30,1,CuGaS2-1,0.1,Cu(S2CNEt2)2,0.1,Ga(S2CNEt2)3,20.876,DT,15.754,OA,0,PlaceHolder,0,PlaceHolder,0,PlaceHolder,0,PlaceHolder,0,PlaceHolder,0,PlaceHolder,12.36,22.65,rod,38,0.219298246
1442,180,180,0,10,1,CuGaS2-2,0.5,CuCl,0.5,GaCl3,1,S,24.315,OLA,16.7,DT,0,PlaceHolder,0,PlaceHolder,0,PlaceHolder,0,PlaceHolder,0,PlaceHolder,3,13.33,sphere,50,
1443,25,240,0,60,1,CuGaS2-1,0.5,CuCl,0.5,GaCl3,1,Thiourea,72.945,OLA,0,PlaceHolder,0,PlaceHolder,0,PlaceHolder,0,PlaceHolder,0,PlaceHolder,0,PlaceHolder,29.9,22.07,Irregular shape,50,
1444,220,280,0,30,1,CuGaSe2,0.25,Cu(acac)2,0.125,In(acac)3,0.125,Ga(acac)3,1.5,Se,9.375,ODE,30.394,OLA,1.2,TOPO,1.2,HDD,0,PlaceHolder,0,PlaceHolder,28.21,15,cube,,
1445,150,280,0,30,1,CuGaSe2,0.25,Cu(acac)2,0.125,In(acac)3,0.125,Ga(acac)3,1.5,Se,30.394,OLA,1.2,TOPO,1.2,HDD,6.302,OA,0,PlaceHolder,0,PlaceHolder,20,15,sphere,,
1446,25,250,0,5,1,Cu3SnS4,2,Cu(acac)2,1,SnCl2,3,S,91.181,OLA,0,PlaceHolder,0,PlaceHolder,0,PlaceHolder,0,PlaceHolder,0,PlaceHolder,0,PlaceHolder,10.7,38.31,Irregular shape,988,
1447,25,250,0,10,1,Cu3SnS4,2,Cu(acac)2,1,SnCl2,3,S,91.181,OLA,0,PlaceHolder,0,PlaceHolder,0,PlaceHolder,0,PlaceHolder,0,PlaceHolder,0,PlaceHolder,15.7,24.84,Irregular shape,989,
1448,25,250,0,30,1,Cu3SnS4,2,Cu(acac)2,1,SnCl2,3,S,91.181,OLA,0,PlaceHolder,0,PlaceHolder,0,PlaceHolder,0,PlaceHolder,0,PlaceHolder,0,PlaceHolder,16.1,19.25,Irregular shape,987,
1449,25,250,0,45,1,Cu3SnS4,2,Cu(acac)2,1,SnCl2,3,S,91.181,OLA,0,PlaceHolder,0,PlaceHolder,0,PlaceHolder,0,PlaceHolder,0,PlaceHolder,0,PlaceHolder,16.4,21.34,Irregular shape,989,
1450,25,250,0,60,1,Cu3SnS4,2,Cu(acac)2,1,SnCl2,3,S,91.181,OLA,0,PlaceHolder,0,PlaceHolder,0,PlaceHolder,0,PlaceHolder,0,PlaceHolder,0,PlaceHolder,16.1,18.01,Irregular shape,990,
1451,180,180,0,60,1,CuFeS2,0.2,Cu(S2CNEt2)2,0.2,Fe(S2CNEt2)3,2,S,26.65306122,DCB,30.394,OLA,2.242,TOP,6.302,OA,0,PlaceHolder,0,PlaceHolder,0,PlaceHolder,17.89,30.29,triangle,52,
1452,140,180,0,15,1,CuFeS2,0.632,CuCl2,0.5,FeCl3,1.2,Na(S2CNEt2),37.81,OA,100.203,DT,0,PlaceHolder,0,PlaceHolder,0,PlaceHolder,0,PlaceHolder,0,PlaceHolder,6.4,7.81,Irregular shape,,
1453,210,255,0,2,1,CuFeS2,0.175,Cu(acac)2,0.25,Fe(acac)3,0.25,DPDS,28.874,OLA,1.575,OA,0,PlaceHolder,0,PlaceHolder,0,PlaceHolder,0,PlaceHolder,0,PlaceHolder,11.37,16.62,Irregular shape,51,
1454,210,255,0,30,1,CuFeS2,0.175,Cu(acac)2,0.25,Fe(acac)3,0.25,DPDS,28.874,OLA,1.575,OA,0,PlaceHolder,0,PlaceHolder,0,PlaceHolder,0,PlaceHolder,0,PlaceHolder,13.83,13.13,cube,52,
1455,210,255,0,60,1,CuFeS2,0.175,Cu(acac)2,0.25,Fe(acac)3,0.25,DPDS,28.874,OLA,1.575,OA,0,PlaceHolder,0,PlaceHolder,0,PlaceHolder,0,PlaceHolder,0,PlaceHolder,18.54,11.16,cube,51,
1456,210,255,0,90,1,CuFeS2,0.175,Cu(acac)2,0.25,Fe(acac)3,0.25,DPDS,28.874,OLA,1.575,OA,0,PlaceHolder,0,PlaceHolder,0,PlaceHolder,0,PlaceHolder,0,PlaceHolder,20.07,14.78,cube,100,
1457,210,255,0,120,1,CuFeS2,0.175,Cu(acac)2,0.25,Fe(acac)3,0.25,DPDS,28.874,OLA,1.575,OA,0,PlaceHolder,0,PlaceHolder,0,PlaceHolder,0,PlaceHolder,0,PlaceHolder,23.46,25.28,Irregular shape,51,
1458,210,255,0,90,1,CuFeS2,0.175,Cu(acac)2,0.25,Fe(acac)3,0.25,DPDS,30.394,OLA,0,PlaceHolder,0,PlaceHolder,0,PlaceHolder,0,PlaceHolder,0,PlaceHolder,0,PlaceHolder,23.43,20.21,cube,181,0.352112676
1459,210,255,0,90,1,CuFeS2,0.175,Cu(acac)2,0.25,Fe(acac)3,0.25,DPDS,27.354,OLA,3.151,OA,0,PlaceHolder,0,PlaceHolder,0,PlaceHolder,0,PlaceHolder,0,PlaceHolder,23.06,20.64,cube,63,0.346020761
1460,60,240,0,120,1,MnS,2,MnCl2,2,S,45.59,OLA,0,PlaceHolder,0,PlaceHolder,0,PlaceHolder,0,PlaceHolder,0,PlaceHolder,0,PlaceHolder,0,PlaceHolder,25.83,17.03,rectangle,283,2.083333333
1461,60,280,0,120,1,MnS,4,MnCl2,2,S,45.59,OLA,0,PlaceHolder,0,PlaceHolder,0,PlaceHolder,0,PlaceHolder,0,PlaceHolder,0,PlaceHolder,0,PlaceHolder,31.78,11.97,rectangle,22,2
1462,60,280,0,120,1,MnS,3,MnCl2,1,S,45.59,OLA,0,PlaceHolder,0,PlaceHolder,0,PlaceHolder,0,PlaceHolder,0,PlaceHolder,0,PlaceHolder,0,PlaceHolder,26.97,13.51,triangle,144,2.083333333
1463,60,280,0,360,1,MnS,6,MnCl2,2,S,45.59,OLA,0,PlaceHolder,0,PlaceHolder,0,PlaceHolder,0,PlaceHolder,0,PlaceHolder,0,PlaceHolder,0,PlaceHolder,24.59,11.49,hexagon,121,2.083333333
1464,25,280,0,60,1,MnS,4.855,MnOA2,208.755,DT,151.968,OLA,0,PlaceHolder,0,PlaceHolder,0,PlaceHolder,0,PlaceHolder,0,PlaceHolder,0,PlaceHolder,0,PlaceHolder,9.82,17.15,triangle,288,0.322580645
1465,25,300,,120,1,MnS-2,0.095,(TMEDA)Mn(SCOC6H5)2,3.125,ODE,0.912,OLA,0,PlaceHolder,0,PlaceHolder,0,PlaceHolder,0,PlaceHolder,0,PlaceHolder,0,PlaceHolder,0,PlaceHolder,27.08,6.25,cube,,
1466,25,350,,120,1,MnS-2,0.095,(TMEDA)Mn(SCOC6H5)2,3.125,ODE,0.912,OLA,0,PlaceHolder,0,PlaceHolder,0,PlaceHolder,0,PlaceHolder,0,PlaceHolder,0,PlaceHolder,0,PlaceHolder,23.96,15.11,hexagon,159,0.438596491
1467,25,300,,60,1,MnS-2,0.095,(TMEDA)Mn(SCOC6H5)2,3.125,ODE,0.912,OLA,0,PlaceHolder,0,PlaceHolder,0,PlaceHolder,0,PlaceHolder,0,PlaceHolder,0,PlaceHolder,0,PlaceHolder,56.28,33.28,Irregular shape,64,0.740740741
1468,25,350,,360,1,MnS-2,0.095,(TMEDA)Mn(SCOC6H5)2,3.125,ODE,0.912,OLA,0,PlaceHolder,0,PlaceHolder,0,PlaceHolder,0,PlaceHolder,0,PlaceHolder,0,PlaceHolder,0,PlaceHolder,27.44,15.07,sphere,184,0.735294118
1469,25,290,15,60,1,MnS-2,0.1,Mn(S2CNEt2)2,20,ODE,10,OLA,10,OA,0,PlaceHolder,0,PlaceHolder,0,PlaceHolder,0,PlaceHolder,0,PlaceHolder,0,PlaceHolder,66.47,11.92,six-pointed star,100,
1470,25,290,15,60,1,MnS-2,0.1,Mn(S2CNEt2)2,0.1,Mn(S2CNEt2)2(Phen),20,ODE,10,OLA,10,OA,0,PlaceHolder,0,PlaceHolder,0,PlaceHolder,0,PlaceHolder,0,PlaceHolder,189.64,8.41,flower shape,100,
1471,25,290,15,60,1,MnS-2,0.1,Mn(S2CNEt2)2(Phen),20,ODE,10,OLA,10,OA,0,PlaceHolder,0,PlaceHolder,0,PlaceHolder,0,PlaceHolder,0,PlaceHolder,0,PlaceHolder,266.01,12.09,hexagon,100,
1472,25,320,15,60,1,MnS-2,0.1,Mn(S2CNEt2)2,20,ODE,10,OLA,10,OA,0,PlaceHolder,0,PlaceHolder,0,PlaceHolder,0,PlaceHolder,0,PlaceHolder,0,PlaceHolder,63.47,11.93,hexagon,59,0.549450549
1473,25,320,15,60,1,MnS-2,0.1,Mn(S2CNEt2)2,0.1,Mn(S2CNEt2)2(Phen),20,ODE,10,OLA,10,OA,0,PlaceHolder,0,PlaceHolder,0,PlaceHolder,0,PlaceHolder,0,PlaceHolder,331.1,25.72,cube,19,0.921658986
1474,25,320,15,60,1,MnS-2,0.1,Mn(S2CNEt2)2(Phen),20,ODE,10,OLA,10,OA,0,PlaceHolder,0,PlaceHolder,0,PlaceHolder,0,PlaceHolder,0,PlaceHolder,0,PlaceHolder,149.19,19.68,hexagon,21,0.56022409
1475,25,290,25,60,1,MnS-2,0.1,Mn(S2CNEt2)2,20,ODE,10,OLA,10,OA,0,PlaceHolder,0,PlaceHolder,0,PlaceHolder,0,PlaceHolder,0,PlaceHolder,0,PlaceHolder,28.79,20.66,sphere,175,0.427350427
1476,25,290,35,60,1,MnS-2,0.1,Mn(S2CNEt2)2,20,ODE,10,OLA,10,OA,0,PlaceHolder,0,PlaceHolder,0,PlaceHolder,0,PlaceHolder,0,PlaceHolder,0,PlaceHolder,32.65,27.06,sphere,104,0.434782609
1477,25,280,10,2,1,MnS-2,1,MnOA2,2,S,62.5,ODE,0,PlaceHolder,0,PlaceHolder,0,PlaceHolder,0,PlaceHolder,0,PlaceHolder,0,PlaceHolder,0,PlaceHolder,10.93,5.67,sphere,415,0.347222222
1478,25,250,10,2,1,MnS-2,1,MnOA2,2,S,31.25,ODE,15.197,OLA,15.754,OA,0,PlaceHolder,0,PlaceHolder,0,PlaceHolder,0,PlaceHolder,0,PlaceHolder,48.66,39.24,six-pointed star,9,0.854700855
1479,25,260,10,2,1,MnS-2,1,MnOA2,2,S,31.25,ODE,15.197,OLA,15.754,OA,0,PlaceHolder,0,PlaceHolder,0,PlaceHolder,0,PlaceHolder,0,PlaceHolder,27.65,15.81,six-pointed star,16,0.793650794
1480,25,280,10,2,1,MnS-2,1,MnOA2,2,S,31.25,ODE,15.197,OLA,15.754,OA,0,PlaceHolder,0,PlaceHolder,0,PlaceHolder,0,PlaceHolder,0,PlaceHolder,32.76,18.29,six-pointed star,110,0.943396226
1481,25,280,10,15,1,MnS-2,1,MnOA2,2,S,31.25,ODE,15.197,OLA,15.754,OA,0,PlaceHolder,0,PlaceHolder,0,PlaceHolder,0,PlaceHolder,0,PlaceHolder,41.3,13.71,Irregular shape,43,1.709401709
1482,25,220,0,60,1,EuS,0.5,EuI2,5,S,30.394,OLA,0,PlaceHolder,0,PlaceHolder,0,PlaceHolder,0,PlaceHolder,0,PlaceHolder,0,PlaceHolder,0,PlaceHolder,34.42,13.44,cube,100,
1483,150,150,0,10,1,EuS,0.25,EuI2,0.35,(TMS)2S,30.941,OLA,0,PlaceHolder,0,PlaceHolder,0,PlaceHolder,0,PlaceHolder,0,PlaceHolder,0,PlaceHolder,0,PlaceHolder,5.9,18.64,sphere,100,
1484,150,150,0,10,1,EuS,0.25,EuI2,0.25,(TMS)2S,30.789,OLA,0,PlaceHolder,0,PlaceHolder,0,PlaceHolder,0,PlaceHolder,0,PlaceHolder,0,PlaceHolder,0,PlaceHolder,2.7,18.51,Irregular shape,100,
1485,220,220,0,60,1,La2S3,0.5,LaI3,0.91,(TMS)2S,31.823,OLA,0,PlaceHolder,0,PlaceHolder,0,PlaceHolder,0,PlaceHolder,0,PlaceHolder,0,PlaceHolder,0,PlaceHolder,3.9,17.94,sphere,100,
1486,220,220,0,60,1,La2S3,0.45,LaI3,0.05,ErI3,0.91,(TMS)2S,31.823,OLA,0,PlaceHolder,0,PlaceHolder,0,PlaceHolder,0,PlaceHolder,0,PlaceHolder,0,PlaceHolder,5.08,13.33,cube,100,
1487,220,220,0,60,1,La2S3,0.45,LaI3,0.05,SmI3,0.91,(TMS)2S,31.823,OLA,0,PlaceHolder,0,PlaceHolder,0,PlaceHolder,0,PlaceHolder,0,PlaceHolder,0,PlaceHolder,3.7,13.51,Irregular shape,100,
1488,45,220,0,60,1,LaS2,0.5,LaI3,5,S,30.394,OLA,0,PlaceHolder,0,PlaceHolder,0,PlaceHolder,0,PlaceHolder,0,PlaceHolder,0,PlaceHolder,0,PlaceHolder,8.12,8.33,cube,100,
1489,45,255,0,60,1,LaS2,1,LaI3,5,S,30.394,OLA,0,PlaceHolder,0,PlaceHolder,0,PlaceHolder,0,PlaceHolder,0,PlaceHolder,0,PlaceHolder,0,PlaceHolder,13.09,9.48,cube,100,
1490,45,220,0,60,1,LaS2,0.5,LaI3,0.5,S,30.394,OLA,0,PlaceHolder,0,PlaceHolder,0,PlaceHolder,0,PlaceHolder,0,PlaceHolder,0,PlaceHolder,0,PlaceHolder,13.21,18.83,Irregular shape,100,
1491,25,315,20,10,1,NaCeS2,4,Na(acac),0.5,CeAc3,5,S,20,ODE,17,OLA,5,OA,0,PlaceHolder,0,PlaceHolder,0,PlaceHolder,0,PlaceHolder,230.19,9.31,cube,200,
1492,25,315,20,10,1,NaLaS2,4,Na(acac),0.5,La(acac)3,5,S,20,ODE,17,OLA,5,OA,0,PlaceHolder,0,PlaceHolder,0,PlaceHolder,0,PlaceHolder,76.73,5.88,cube,200,
1493,25,315,20,10,1,NaLaS2,4,Na(acac),0.3,La(acac)3,5,S,20,ODE,17,OLA,5,OA,0,PlaceHolder,0,PlaceHolder,0,PlaceHolder,0,PlaceHolder,29.34,7.69,cube,200,
1494,25,315,20,10,1,NaNdS2,4,Na(acac),0.5,Nd(acac)3,5,S,20,ODE,17,OLA,5,OA,0,PlaceHolder,0,PlaceHolder,0,PlaceHolder,0,PlaceHolder,70.62,13.04,rhombus,32,0.81300813
1495,25,315,20,10,1,NaTbS2,4,Na(acac),0.5,Tb(acac)3,5,S,20,ODE,17,OLA,5,OA,0,PlaceHolder,0,PlaceHolder,0,PlaceHolder,0,PlaceHolder,47.98,19.92,rhombus,55,0.735294118
1496,300,300,0,15,1,TiS2,1.5,TiCl4,5,CS2,11.2,OLA,0,PlaceHolder,0,PlaceHolder,0,PlaceHolder,0,PlaceHolder,0,PlaceHolder,0,PlaceHolder,0,PlaceHolder,169.26,13,cube,,
1497,300,300,0,15,1,TiS2,1.95,TiCl4,6.5,CS2,11.2,OLA,0,PlaceHolder,0,PlaceHolder,0,PlaceHolder,0,PlaceHolder,0,PlaceHolder,0,PlaceHolder,0,PlaceHolder,112.84,14,cube,,
1498,300,300,0,15,1,TiS2,2.4,TiCl4,8,CS2,11.2,OLA,0,PlaceHolder,0,PlaceHolder,0,PlaceHolder,0,PlaceHolder,0,PlaceHolder,0,PlaceHolder,0,PlaceHolder,67.7,14,cube,,
1499,300,300,0,15,1,TiS2,3.6,TiCl4,12,CS2,11.2,OLA,0,PlaceHolder,0,PlaceHolder,0,PlaceHolder,0,PlaceHolder,0,PlaceHolder,0,PlaceHolder,0,PlaceHolder,45.14,17,cube,,
1500,330,330,0,360,1,VS2,0.73,VCl4,2.5,CS2,18.7,OLA,0,PlaceHolder,0,PlaceHolder,0,PlaceHolder,0,PlaceHolder,0,PlaceHolder,0,PlaceHolder,0,PlaceHolder,18,12.22,Irregular shape,,
1501,300,300,0,180,1,NbS2,0.73,NbCl5,5,CS2,11.2,OLA,0,PlaceHolder,0,PlaceHolder,0,PlaceHolder,0,PlaceHolder,0,PlaceHolder,0,PlaceHolder,0,PlaceHolder,100,30,Irregular shape,,
1502,300,300,0,120,1,NbS2-2,0.23,NbCl5,8,CS2,45.59,OLA,15.754,OA,0,PlaceHolder,0,PlaceHolder,0,PlaceHolder,0,PlaceHolder,0,PlaceHolder,0,PlaceHolder,106,17.35,hexagon,200,
1503,300,300,0,120,1,NbS2-2,0.23,NbCl5,16,CS2,45.59,OLA,15.754,OA,0,PlaceHolder,0,PlaceHolder,0,PlaceHolder,0,PlaceHolder,0,PlaceHolder,0,PlaceHolder,54.5,18.34,hexagon,200,
1504,300,300,0,120,1,NbS2-2,0.23,NbCl5,32,CS2,45.59,OLA,15.754,OA,0,PlaceHolder,0,PlaceHolder,0,PlaceHolder,0,PlaceHolder,0,PlaceHolder,0,PlaceHolder,94.31,31.49,rod,200,
1505,300,300,0,120,1,NbS2-2,0.23,NbCl5,16,CS2,46.875,ODE,15.754,OA,0,PlaceHolder,0,PlaceHolder,0,PlaceHolder,0,PlaceHolder,0,PlaceHolder,0,PlaceHolder,24,37.5,sphere,200,
1506,300,300,0,90,1,TaS2,0.73,TaCl5,5,CS2,11.2,OLA,0,PlaceHolder,0,PlaceHolder,0,PlaceHolder,0,PlaceHolder,0,PlaceHolder,0,PlaceHolder,0,PlaceHolder,120,19.16,Irregular shape,,
1507,300,300,0,180,1,ZrS2,0.73,ZrCl4,5,CS2,18.7,OLA,0,PlaceHolder,0,PlaceHolder,0,PlaceHolder,0,PlaceHolder,0,PlaceHolder,0,PlaceHolder,0,PlaceHolder,20,10.5,sphere,,
1508,300,300,0,60,1,ZrS2,1.5,ZrCl4,5,CS2,18.7,OLA,0,PlaceHolder,0,PlaceHolder,0,PlaceHolder,0,PlaceHolder,0,PlaceHolder,0,PlaceHolder,0,PlaceHolder,20,12,sphere,,
1509,300,300,0,180,1,ZrS2,1.5,ZrCl4,5,CS2,18.7,OLA,0,PlaceHolder,0,PlaceHolder,0,PlaceHolder,0,PlaceHolder,0,PlaceHolder,0,PlaceHolder,0,PlaceHolder,35,17,sphere,,
1510,300,300,0,360,1,ZrS2,1.5,ZrCl4,5,CS2,18.7,OLA,0,PlaceHolder,0,PlaceHolder,0,PlaceHolder,0,PlaceHolder,0,PlaceHolder,0,PlaceHolder,0,PlaceHolder,60,21,sphere,,
1511,300,300,0,720,1,HfS2,0.73,HfCl4,5,CS2,11.2,OLA,0,PlaceHolder,0,PlaceHolder,0,PlaceHolder,0,PlaceHolder,0,PlaceHolder,0,PlaceHolder,0,PlaceHolder,20,14,sphere,,
1512,25,300,0,30,1,TiSe2,0.5,TiCl4,1,Se,6,OLA,0,PlaceHolder,0,PlaceHolder,0,PlaceHolder,0,PlaceHolder,0,PlaceHolder,0,PlaceHolder,0,PlaceHolder,250,29,hexagon,,
1513,25,300,0,60,1,ZrSe3,0.73,ZrCl4,1.46,Se,14.9,OLA,0,PlaceHolder,0,PlaceHolder,0,PlaceHolder,0,PlaceHolder,0,PlaceHolder,0,PlaceHolder,0,PlaceHolder,20,17.5,sphere,,
1514,25,300,0,60,1,HfSe3,0.73,HfCl4,1.46,Se,11.2,OLA,0,PlaceHolder,0,PlaceHolder,0,PlaceHolder,0,PlaceHolder,0,PlaceHolder,0,PlaceHolder,0,PlaceHolder,90,18,sphere,,
1515,25,300,0,60,1,VSe2,0.73,VCl4,1.46,Se,11.2,OLA,0,PlaceHolder,0,PlaceHolder,0,PlaceHolder,0,PlaceHolder,0,PlaceHolder,0,PlaceHolder,0,PlaceHolder,150,28,hexagon,,
1516,25,300,0,120,1,NbSe2,0.73,NbCl5,1.46,Se,11.2,OLA,0,PlaceHolder,0,PlaceHolder,0,PlaceHolder,0,PlaceHolder,0,PlaceHolder,0,PlaceHolder,0,PlaceHolder,45,20.88,sphere,,
1517,25,300,0,60,1,TaSe2,0.73,TaCl5,1.46,Se,11.2,OLA,0,PlaceHolder,0,PlaceHolder,0,PlaceHolder,0,PlaceHolder,0,PlaceHolder,0,PlaceHolder,0,PlaceHolder,111.38,30,triangle,,
1518,280,280,0,30,1,Cu3VS4,1,CuI,1.33,VO(acac)2,10,DT,21.875,ODE,3.0394,OLA,1,TOP,0,PlaceHolder,0,PlaceHolder,0,PlaceHolder,0,PlaceHolder,19.97,12.43,cube,,
1519,260,260,0,30,1,Cu3VS4,1,CuI,1.33,VO(acac)2,10,DT,21.875,ODE,3.0394,OLA,1,TOP,0,PlaceHolder,0,PlaceHolder,0,PlaceHolder,0,PlaceHolder,13.54,11.66,cube,,
1520,250,250,0,30,1,Cu3VS4,1,CuI,1.33,VO(acac)2,10,DT,21.875,ODE,3.0394,OLA,1,TOP,0,PlaceHolder,0,PlaceHolder,0,PlaceHolder,0,PlaceHolder,10.16,14.44,cube,,
1521,300,300,0,30,1,Cu3VS4,1,CuI,1.33,VO(acac)2,10,DT,21.875,ODE,3.0394,OLA,2,TOP,0,PlaceHolder,0,PlaceHolder,0,PlaceHolder,0,PlaceHolder,16.31,13.7,cube,47,0.657894737
1522,280,280,0,30,1,Cu3VS4,1,CuI,1.33,VO(acac)2,10,DT,21.875,ODE,6,OLA,1,TOP,0,PlaceHolder,0,PlaceHolder,0,PlaceHolder,0,PlaceHolder,18.95,19.15,cube,23,0.664451827
1523,280,280,0,30,1,Cu3NbSe4,0.3,CuCl,0.1,NbCl5,0.4,DPDS,24.315,OLA,0,PlaceHolder,0,PlaceHolder,0,PlaceHolder,0,PlaceHolder,0,PlaceHolder,0,PlaceHolder,13.09,11.2,cube,165,
1524,280,280,0,3,1,Cu3NbSe4,0.3,CuCl,0.1,NbCl5,0.4,DPDS,24.315,OLA,0,PlaceHolder,0,PlaceHolder,0,PlaceHolder,0,PlaceHolder,0,PlaceHolder,0,PlaceHolder,8.58,10.52,cube,165,
1525,280,280,0,60,1,Cu3NbSe4,0.3,CuCl,0.1,NbCl5,0.4,DPDS,24.315,OLA,0,PlaceHolder,0,PlaceHolder,0,PlaceHolder,0,PlaceHolder,0,PlaceHolder,0,PlaceHolder,17.04,10.59,cube,165,
1526,280,280,0,30,1,Cu3NbSe4,0.3,CuCl,0.1,NbCl5,0.4,DPDS,29.178,OLA,15.754,OA,0,PlaceHolder,0,PlaceHolder,0,PlaceHolder,0,PlaceHolder,0,PlaceHolder,16.79,29.54,cube,197,0.847457627
1527,280,280,0,30,1,Cu3NbSe4,0.3,CuCl,0.1,NbCl5,0.4,DPDS,27.962,OLA,15.754,OA,0,PlaceHolder,0,PlaceHolder,0,PlaceHolder,0,PlaceHolder,0,PlaceHolder,24.79,23.94,Irregular shape,185,0.847457627
1528,280,280,0,30,1,Cu3NbSe4,0.3,CuCl,0.1,NbCl5,0.4,DPDS,26.746,OLA,15.754,OA,0,PlaceHolder,0,PlaceHolder,0,PlaceHolder,0,PlaceHolder,0,PlaceHolder,20.19,25.96,Irregular shape,116,0.847457627
1529,200,200,0,90,1,Eu3S4,0.3,EuI2,2.37,(TMS)2S,6.25,ODE,30.394,OLA,0,PlaceHolder,0,PlaceHolder,0,PlaceHolder,0,PlaceHolder,0,PlaceHolder,0,PlaceHolder,24.82,7.27,cube,102,
1530,150,300,0,90,1,EuSm2S4,0.1,EuI2,0.2,SmI2,2.37,(TMS)2S,6.25,ODE,30.394,OLA,0,PlaceHolder,0,PlaceHolder,0,PlaceHolder,0,PlaceHolder,0,PlaceHolder,8,12.5,Irregular shape,125,
1531,300,300,0,5,1,Cu2ZnSnTe4,0.4,Cu(acac)2,0.2,In(acac)3,0.2,SnCl2(acac)2,0.8,Te,24.80144085,PL,6.0787,OLA,14.576,DOPO,0,PlaceHolder,0,PlaceHolder,0,PlaceHolder,17,48.82,Irregular shape,,
1532,90,280,,120,1,AgGaS2,0.1,Ag(S2CNEt2),0.1,Ga(S2CNEt2)3,41.751,DT,0,PlaceHolder,0,PlaceHolder,0,PlaceHolder,0,PlaceHolder,0,PlaceHolder,0,PlaceHolder,0,PlaceHolder,12.1,6.74,triangle,,
1533,90,280,,120,1,AgGaS2,0.1,Ag(S2CNEt2),0.1,Ga(S2CNEt2)3,32.726,HDT,0,PlaceHolder,0,PlaceHolder,0,PlaceHolder,0,PlaceHolder,0,PlaceHolder,0,PlaceHolder,0,PlaceHolder,12.92,10.34,triangle,,
1534,90,280,,120,1,AgGaS2,0.1,Ag(S2CNEt2),0.1,Ga(S2CNEt2)3,30.394,OLA,0,PlaceHolder,0,PlaceHolder,0,PlaceHolder,0,PlaceHolder,0,PlaceHolder,0,PlaceHolder,0,PlaceHolder,18.4,6.52,hexagon,,
1535,90,280,,120,1,AgGaS2,0.1,Ag(S2CNEt2),0.1,Ga(S2CNEt2)3,33.67,HDA,0,PlaceHolder,0,PlaceHolder,0,PlaceHolder,0,PlaceHolder,0,PlaceHolder,0,PlaceHolder,0,PlaceHolder,20.06,6.8,rhombus,,
1536,90,280,,120,1,Ag,0.1,Ag(S2CNEt2),0.1,Ga(S2CNEt2)3,22.421,TOP,0,PlaceHolder,0,PlaceHolder,0,PlaceHolder,0,PlaceHolder,0,PlaceHolder,0,PlaceHolder,0,PlaceHolder,29.67,26.43,hexagon,80,0.33557047
1537,25,80,,120,1,Ag,19.986,AgMA,418.421,NEt3,0,PlaceHolder,0,PlaceHolder,0,PlaceHolder,0,PlaceHolder,0,PlaceHolder,0,PlaceHolder,0,PlaceHolder,0,PlaceHolder,4.4,4.54,sphere,,
1538,25,220,,5,1,AgSbS2,0.25,AgNO3,0.25,SbCl3,0.5,(TMS)2S,19.756,OLA,13.391,OA,0,PlaceHolder,0,PlaceHolder,0,PlaceHolder,0,PlaceHolder,0,PlaceHolder,20.5,7.5,sphere,250,
1539,25,220,,5,1,AgSbS2,0.25,AgNO3,0.25,Sb(S2CNEt2)3,0.5,(TMS)2S,18.236,OLA,0,PlaceHolder,0,PlaceHolder,0,PlaceHolder,0,PlaceHolder,0,PlaceHolder,0,PlaceHolder,36.73,6.04,sphere,631,1.369863014
1540,25,220,,5,1,AgSbS2,0.25,AgNO3,0.25,Sb(S2CNEt2)3,0.5,(TMS)2S,0.5,S,19.756,OLA,0,PlaceHolder,0,PlaceHolder,0,PlaceHolder,0,PlaceHolder,0,PlaceHolder,60.31,9.49,sphere,256,1.369863014
1541,25,220,,5,1,AgSbS2,0.25,AgNO3,0.25,Sb(S2CNEt2)3,0.5,(TMS)2S,2,S,24.3147,OLA,0,PlaceHolder,0,PlaceHolder,0,PlaceHolder,0,PlaceHolder,0,PlaceHolder,83.8,8.12,sphere,147,1.388888889
1542,25,220,,1.5,1,AgSbS2,0.25,AgNO3,0.25,Sb(S2CNEt2)3,0.5,(TMS)2S,2,S,24.3147,OLA,0,PlaceHolder,0,PlaceHolder,0,PlaceHolder,0,PlaceHolder,0,PlaceHolder,62.44,16.16,sphere,246,1.369863014
1543,25,220,,12,1,AgSbS2,0.25,AgNO3,0.25,Sb(S2CNEt2)3,0.5,(TMS)2S,2,S,24.3147,OLA,0,PlaceHolder,0,PlaceHolder,0,PlaceHolder,0,PlaceHolder,0,PlaceHolder,100.34,7.8,sphere,96,1.369863014
1544,335,335,0,30,1,FeCr2Se4,0.025,Fe(acac)2,0.5,Cr(acac)3,3,Se,33.433,OLA,0,PlaceHolder,0,PlaceHolder,0,PlaceHolder,0,PlaceHolder,0,PlaceHolder,0,PlaceHolder,71.54,2.68,cube,92,
1545,335,335,0,30,1,FeCr2S4,0.025,Fe(acac)2,0.5,Cr(acac)3,0.15,DT,30.394,OLA,0,PlaceHolder,0,PlaceHolder,0,PlaceHolder,0,PlaceHolder,0,PlaceHolder,0,PlaceHolder,13.6,4.41,sphere,420,
1546,180,180,0,20,1,Fe,5.2,Fe(CO)5,62.5,ODE,0.9,OLA,0,PlaceHolder,0,PlaceHolder,0,PlaceHolder,0,PlaceHolder,0,PlaceHolder,0,PlaceHolder,0,PlaceHolder,15.2,7,sphere,,
1547,25,380,5,120,1,Fe,2,FeSA2,35.403,OA,0,PlaceHolder,0,PlaceHolder,0,PlaceHolder,0,PlaceHolder,0,PlaceHolder,0,PlaceHolder,0,PlaceHolder,0,PlaceHolder,23.88,7.67,sphere,40,0.495049505
1548,25,380,5,60,1,Fe,2,FeSA2,0.328,NaOA,35.403,OA,0,PlaceHolder,0,PlaceHolder,0,PlaceHolder,0,PlaceHolder,0,PlaceHolder,0,PlaceHolder,0,PlaceHolder,21.27,4.7,cube,31,0.495049505
1549,25,380,2,120,1,Fe,2,FeSA2,35.403,OA,0,PlaceHolder,0,PlaceHolder,0,PlaceHolder,0,PlaceHolder,0,PlaceHolder,0,PlaceHolder,0,PlaceHolder,0,PlaceHolder,46.05,11.58,four-pointed star,43,0.591715976
1550,200,200,0,15,1,Co,2,Co2(CO)8,188.5905646,DPE,2,TBP,2,OA,0,PlaceHolder,0,PlaceHolder,0,PlaceHolder,0,PlaceHolder,0,PlaceHolder,0,PlaceHolder,8.9,5.46,sphere,72,0.15625
1551,25,208,15,30,1,Co,1.579,Co2(CO)8,132.4810893,tetralin,1.657,DOA,1.103,OA,0,PlaceHolder,0,PlaceHolder,0,PlaceHolder,0,PlaceHolder,0,PlaceHolder,0,PlaceHolder,11.11,5.44,sphere,238,0.387596899
1552,215,200,0,30,1,Ni,2.024,Ni(acac)2,6.0787,OLA,20.0178,TBP,0,PlaceHolder,0,PlaceHolder,0,PlaceHolder,0,PlaceHolder,0,PlaceHolder,0,PlaceHolder,0,PlaceHolder,5,5,sphere,,
1553,200,200,0,20,1,Ni,4,NiAc2,314.3176077,DPE,16,TOA,8,TOP,4,OA,10,DT,0,PlaceHolder,0,PlaceHolder,0,PlaceHolder,0,PlaceHolder,4.8,8.33,sphere,165,
1554,215,215,0,20,1,Ni,4,NiAc2,314.3176077,DPE,8,TOA,4,TOP,4,OA,10,DT,0,PlaceHolder,0,PlaceHolder,0,PlaceHolder,0,PlaceHolder,7.5,9.33,sphere,165,
1555,250,250,0,20,1,Ni,4,NiAc2,314.3176077,DPE,8,TBA,4,TBP,4,OA,10,DT,0,PlaceHolder,0,PlaceHolder,0,PlaceHolder,0,PlaceHolder,11.7,4.27,sphere,165,
1556,250,250,0,20,1,Ni,4,Ni(acac)2,314.3176077,DPE,16,TOA,8,TOP,4,OA,10,DT,0,PlaceHolder,0,PlaceHolder,0,PlaceHolder,0,PlaceHolder,8.8,6.81,sphere,165,
1557,250,250,0,20,1,Ni,4,Ni(acac)2,314.3176077,DPE,16,OLA,8,TOP,4,OA,10,DT,0,PlaceHolder,0,PlaceHolder,0,PlaceHolder,0,PlaceHolder,12.8,5.46,sphere,165,
1558,250,250,0,20,1,Ni,4,Ni(acac)2,314.3176077,DPE,8,TOA,4,TOP,4,OA,10,DT,0,PlaceHolder,0,PlaceHolder,0,PlaceHolder,0,PlaceHolder,16.3,2.45,sphere,165,
1559,25,215,0,30,1,Ni,0.65,Ni(acac)2,24.315,OLA,6,TOP,0,PlaceHolder,0,PlaceHolder,0,PlaceHolder,0,PlaceHolder,0,PlaceHolder,0,PlaceHolder,0,PlaceHolder,7.8,8.97,sphere,165,
1560,25,220,,120,1,Ni,7.8,Ni(acac)2,78,TOP,0,PlaceHolder,0,PlaceHolder,0,PlaceHolder,0,PlaceHolder,0,PlaceHolder,0,PlaceHolder,0,PlaceHolder,0,PlaceHolder,2,15,sphere,100,
1561,25,220,,120,1,Ni,7.8,Ni(acac)2,78,OLA,6.24,TOP,0,PlaceHolder,0,PlaceHolder,0,PlaceHolder,0,PlaceHolder,0,PlaceHolder,0,PlaceHolder,0,PlaceHolder,9,6.6,sphere,100,
1562,25,220,,120,1,Ni,7.8,Ni(acac)2,78,OLA,2.34,TOP,0,PlaceHolder,0,PlaceHolder,0,PlaceHolder,0,PlaceHolder,0,PlaceHolder,0,PlaceHolder,0,PlaceHolder,13,10.1,sphere,100,
1563,25,220,,120,1,Ni,7.8,Ni(acac)2,78,OLA,3.9,TOP,0,PlaceHolder,0,PlaceHolder,0,PlaceHolder,0,PlaceHolder,0,PlaceHolder,0,PlaceHolder,0,PlaceHolder,9,7.9,sphere,100,
1564,25,220,,120,1,Ni,7.8,Ni(acac)2,78,OLA,39,TOP,0,PlaceHolder,0,PlaceHolder,0,PlaceHolder,0,PlaceHolder,0,PlaceHolder,0,PlaceHolder,0,PlaceHolder,9,6.9,sphere,100,
1565,25,220,,120,1,Ni,7.8,Ni(acac)2,62.4,OLA,6.24,TOP,0,PlaceHolder,0,PlaceHolder,0,PlaceHolder,0,PlaceHolder,0,PlaceHolder,0,PlaceHolder,0,PlaceHolder,23,5.7,sphere,100,
1566,25,220,,120,1,Ni,7.8,Ni(acac)2,46.8,OLA,6.24,TOP,0,PlaceHolder,0,PlaceHolder,0,PlaceHolder,0,PlaceHolder,0,PlaceHolder,0,PlaceHolder,0,PlaceHolder,26,5.1,sphere,100,
1567,25,220,,120,1,Ni,7.8,Ni(acac)2,31.2,OLA,6.24,TOP,0,PlaceHolder,0,PlaceHolder,0,PlaceHolder,0,PlaceHolder,0,PlaceHolder,0,PlaceHolder,0,PlaceHolder,28,5.9,sphere,100,
1568,25,220,,120,1,Ni,7.8,Ni(acac)2,15.6,OLA,6.24,TOP,0,PlaceHolder,0,PlaceHolder,0,PlaceHolder,0,PlaceHolder,0,PlaceHolder,0,PlaceHolder,0,PlaceHolder,32,7.2,sphere,100,
1569,25,220,,120,1,Ni,7.8,Ni(acac)2,31.2,OLA,31.2,TOP,0,PlaceHolder,0,PlaceHolder,0,PlaceHolder,0,PlaceHolder,0,PlaceHolder,0,PlaceHolder,0,PlaceHolder,15,7.3,sphere,100,
1570,25,240,0,60,1,FePt,0.12,Pt(acac)2,0.502,Fe(CO)5,13.29758713,DE,12.157,OLA,12.604,OA,4.063,HDD,0,PlaceHolder,0,PlaceHolder,0,PlaceHolder,0,PlaceHolder,12.18,2.46,four-pointed star,,
1571,25,240,0,60,1,FePt,0.12,Pt(acac)2,0.502,Fe(CO)5,13.29758713,DE,6.0787,OLA,18.905,OA,4.063,HDD,0,PlaceHolder,0,PlaceHolder,0,PlaceHolder,0,PlaceHolder,13.74,2.46,cube,,
1572,25,240,0,60,1,FePt,0.12,Pt(acac)2,0.502,Fe(CO)5,13.29758713,DE,12.157,OLA,12.604,OA,19.347,HDD,0,PlaceHolder,0,PlaceHolder,0,PlaceHolder,0,PlaceHolder,13.31,8.47,cube,,
1573,25,240,0,60,1,FePt,0.242,Pt(acac)2,0.502,Fe(CO)5,13.29758713,DE,12.157,OLA,12.604,OA,4.063,HDD,0,PlaceHolder,0,PlaceHolder,0,PlaceHolder,0,PlaceHolder,13.54,6.66,cube,,
1574,120,205,0,120,1,FePt,0.5,Pt(acac)2,2,Fe(CO)5,78.68455563,DBE,5,OLA,5,OA,0,PlaceHolder,0,PlaceHolder,0,PlaceHolder,0,PlaceHolder,0,PlaceHolder,7.79,9.47,cube,689,
1575,120,160,0,30,1,FePt,0.509,Pt(acac)2,1.141,Fe(CO)5,46.875,ODE,15.197,OLA,0,PlaceHolder,0,PlaceHolder,0,PlaceHolder,0,PlaceHolder,0,PlaceHolder,0,PlaceHolder,3.5,9.19,sphere,147,0.108695652
1576,120,160,0,30,1,FePt,0.509,Pt(acac)2,1.141,Fe(CO)5,31.25,ODE,30.394,OLA,0,PlaceHolder,0,PlaceHolder,0,PlaceHolder,0,PlaceHolder,0,PlaceHolder,0,PlaceHolder,8.64,63.65,rod,17,0.088888889
1577,120,240,0,60,1,FePt,0.5,Pt(acac)2,1.521,Fe(CO)5,31.25,ODE,4,OLA,4,OA,0,PlaceHolder,0,PlaceHolder,0,PlaceHolder,0,PlaceHolder,0,PlaceHolder,7.77,7,sphere,146,0.227272727
1578,25,286,,30,1,FePt,0.5,Pt(acac)2,0.5,Fe(acac)2,66.48793566,DE,0.5,OLA,0.5,OA,2,HDD,0,PlaceHolder,0,PlaceHolder,0,PlaceHolder,0,PlaceHolder,3.01,9.63,sphere,,
1579,25,300,20,60,1,Fe3O4,3,Fe(acac)3,91.18,OLA,0,PlaceHolder,0,PlaceHolder,0,PlaceHolder,0,PlaceHolder,0,PlaceHolder,0,PlaceHolder,0,PlaceHolder,0,PlaceHolder,7,7.14,sphere,,
1580,25,300,20,60,1,Fe3O4,3,Fe(acac)3,52.45637042,DBE,60.787,OLA,0,PlaceHolder,0,PlaceHolder,0,PlaceHolder,0,PlaceHolder,0,PlaceHolder,0,PlaceHolder,0,PlaceHolder,8,5,sphere,,
1581,25,300,20,60,1,Fe3O4,3,Fe(acac)3,62.94764451,DBE,54.709,OLA,0,PlaceHolder,0,PlaceHolder,0,PlaceHolder,0,PlaceHolder,0,PlaceHolder,0,PlaceHolder,0,PlaceHolder,9,6.66,sphere,,
1582,25,300,20,60,1,Fe3O4,3,Fe(acac)3,78.68455563,DBE,45.59,OLA,0,PlaceHolder,0,PlaceHolder,0,PlaceHolder,0,PlaceHolder,0,PlaceHolder,0,PlaceHolder,0,PlaceHolder,10,8,sphere,,
1583,25,290,20,30,1,Fe3O4,2,Fe(acac)3,52.45637042,DBE,4,OA,0,PlaceHolder,0,PlaceHolder,0,PlaceHolder,0,PlaceHolder,0,PlaceHolder,0,PlaceHolder,0,PlaceHolder,88.58,8.79,cube,,
1584,25,290,20,90,1,Fe3O4,2,Fe(acac)3,26.22818521,DBE,4,OA,0,PlaceHolder,0,PlaceHolder,0,PlaceHolder,0,PlaceHolder,0,PlaceHolder,0,PlaceHolder,0,PlaceHolder,175,14.12,cube,,
1585,25,290,20,120,1,Fe3O4,2,Fe(acac)3,26.22818521,DBE,4,OA,0,PlaceHolder,0,PlaceHolder,0,PlaceHolder,0,PlaceHolder,0,PlaceHolder,0,PlaceHolder,0,PlaceHolder,187.91,21.42,cube,,
1586,25,290,20,30,1,Fe3O4,2,Fe(acac)3,52.45637042,DBE,4.496,OA,2.018,BPCA,0,PlaceHolder,0,PlaceHolder,0,PlaceHolder,0,PlaceHolder,0,PlaceHolder,0,PlaceHolder,25.3,16.83,cube,,
1587,25,320,0,30,1,Fe3O4,40,FeOA3,565.499,TOA,20,OA,0,PlaceHolder,0,PlaceHolder,0,PlaceHolder,0,PlaceHolder,0,PlaceHolder,0,PlaceHolder,0,PlaceHolder,22.06,3.57,sphere,,
1588,25,300,3,60,1,Fe3O4,1.097,FeOA2,2.194,FeOA3,62.5,ODE,1.416,OA,0,PlaceHolder,0,PlaceHolder,0,PlaceHolder,0,PlaceHolder,0,PlaceHolder,0,PlaceHolder,21.92,17.08,sphere,,
1589,25,305,1,60,1,Fe3O4,1.667,FeOA2,3.333,FeOA3,78.125,ODE,2.5,OA,0,PlaceHolder,0,PlaceHolder,0,PlaceHolder,0,PlaceHolder,0,PlaceHolder,0,PlaceHolder,11,3.63,sphere,,
1590,25,310,1,60,1,Fe3O4,1.667,FeOA2,3.333,FeOA3,78.125,ODE,2.5,OA,0,PlaceHolder,0,PlaceHolder,0,PlaceHolder,0,PlaceHolder,0,PlaceHolder,0,PlaceHolder,16,3.13,sphere,,
1591,25,325,1,60,1,Fe3O4,1.667,FeOA2,3.333,FeOA3,78.125,ODE,2.5,OA,0,PlaceHolder,0,PlaceHolder,0,PlaceHolder,0,PlaceHolder,0,PlaceHolder,0,PlaceHolder,22,3.18,sphere,,
1592,25,330,1,60,1,Fe3O4,1.667,FeOA2,3.333,FeOA3,70.57817067,ESE,2.5,OA,0,PlaceHolder,0,PlaceHolder,0,PlaceHolder,0,PlaceHolder,0,PlaceHolder,0,PlaceHolder,24,12.5,sphere,,
1593,25,320,3.3,60,1,Fe3O4,1.667,FeOA2,3.333,FeOA3,78.125,ODE,2.5,OA,0,PlaceHolder,0,PlaceHolder,0,PlaceHolder,0,PlaceHolder,0,PlaceHolder,0,PlaceHolder,18.92,8.46,sphere,369,0.537634409
1594,25,330,,60,1,Fe3O4,1,Fe(acac)3,0.65,ZnCl2,6.86155496,DE,12.16,OLA,6.31,OA,0,PlaceHolder,0,PlaceHolder,0,PlaceHolder,0,PlaceHolder,0,PlaceHolder,22,7,sphere,,
1595,25,290,,30,1,Fe3O4,0.55,Fe(acac)3,0.83,Zn(acac)2,52.61373953,DBE,3.78,OA,0,PlaceHolder,0,PlaceHolder,0,PlaceHolder,0,PlaceHolder,0,PlaceHolder,0,PlaceHolder,20.31,5,cube,,
1596,25,290,,30,1,Fe3O4,0.7,Fe(acac)3,1.05,Zn(acac)2,52.61373953,DBE,3.78,OA,0,PlaceHolder,0,PlaceHolder,0,PlaceHolder,0,PlaceHolder,0,PlaceHolder,0,PlaceHolder,25.14,31.86,cube,33,0.223214286
1597,25,290,,30,1,Fe3O4,0.8,Fe(acac)3,1.2,Zn(acac)2,52.61373953,DBE,3.78,OA,0,PlaceHolder,0,PlaceHolder,0,PlaceHolder,0,PlaceHolder,0,PlaceHolder,0,PlaceHolder,47.65,6.44,cube,8,0.223214286
1598,25,290,,30,1,Fe3O4,0.9,Fe(acac)3,1.35,Zn(acac)2,52.61373953,DBE,3.78,OA,0,PlaceHolder,0,PlaceHolder,0,PlaceHolder,0,PlaceHolder,0,PlaceHolder,0,PlaceHolder,54.45,40.97,cube,6,0.225225225
1599,25,290,,30,1,Fe3O4,1,Fe(acac)3,1.5,Zn(acac)2,52.61373953,DBE,3.78,OA,0,PlaceHolder,0,PlaceHolder,0,PlaceHolder,0,PlaceHolder,0,PlaceHolder,0,PlaceHolder,67.14,6.11,cube,4,0.224215247
1600,25,290,,30,1,Fe3O4,1.5,Fe(acac)3,2.25,Zn(acac)2,52.61373953,DBE,3.78,OA,0,PlaceHolder,0,PlaceHolder,0,PlaceHolder,0,PlaceHolder,0,PlaceHolder,0,PlaceHolder,59.87,30.74,cube,5,0.225225225
1601,150,150,0,5,1,CsPbBr3-1,0.0098,Cs2CO3,0.035,PbBr2,31.25,ODE,0.76,OLA,1.51,OCT,3.94,OA,1.58,OCTA,0,PlaceHolder,0,PlaceHolder,0,PlaceHolder,315.95,18.17,cube,,
1602,150,150,0,5,1,CsPbBr3-1,0.0098,Cs2CO3,0.035,PbBr2,31.25,ODE,0.76,OLA,1.81,OCT,3.94,OA,1.89,OCTA,0,PlaceHolder,0,PlaceHolder,0,PlaceHolder,688.31,8.34,cube,,
1603,150,150,0,5,1,CsPbBr3-1,0.0098,Cs2CO3,0.035,PbBr2,31.25,ODE,0.76,OLA,2.41,OCT,3.94,OA,2.52,OCTA,0,PlaceHolder,0,PlaceHolder,0,PlaceHolder,1100.17,8.7,cube,,
1604,150,150,0,5,1,CsPbBr3-1,0.0098,Cs2CO3,0.035,PbBr2,31.25,ODE,0.76,OLA,3.02,OCT,3.94,OA,3.16,OCTA,0,PlaceHolder,0,PlaceHolder,0,PlaceHolder,5822.44,10.68,cube,,
1605,200,200,0,0.25,1,CsPbBr3-2,0.03,Cs2CO3,0.2,PbO,0.6,NBS,17.03125,ODE,3.0394,OLA,3.309,OA,0,PlaceHolder,0,PlaceHolder,0,PlaceHolder,0,PlaceHolder,9.48,7.14,cube,,
1606,130,130,0,0.017,1,CsPbBr3-2,0.0625,Cs2CO3,0.18,PbBr2,18.75,ODE,3.04,OLA,3.347,OA,0,PlaceHolder,0,PlaceHolder,0,PlaceHolder,0,PlaceHolder,0,PlaceHolder,3.39,26.67,cube,100,
1607,133,133,0,0.017,1,CsPbBr3-2,0.0625,Cs2CO3,0.18,PbBr2,18.75,ODE,3.04,OLA,3.347,OA,0,PlaceHolder,0,PlaceHolder,0,PlaceHolder,0,PlaceHolder,0,PlaceHolder,4.29,13.16,cube,100,
1608,136,136,0,0.017,1,CsPbBr3-2,0.0625,Cs2CO3,0.18,PbBr2,18.75,ODE,3.04,OLA,3.347,OA,0,PlaceHolder,0,PlaceHolder,0,PlaceHolder,0,PlaceHolder,0,PlaceHolder,4.63,9.76,cube,100,
1609,139,139,0,0.017,1,CsPbBr3-2,0.0625,Cs2CO3,0.18,PbBr2,18.75,ODE,3.04,OLA,3.347,OA,0,PlaceHolder,0,PlaceHolder,0,PlaceHolder,0,PlaceHolder,0,PlaceHolder,4.74,14.29,cube,100,
1610,142,142,0,0.017,1,CsPbBr3-2,0.0625,Cs2CO3,0.18,PbBr2,18.75,ODE,3.04,OLA,3.347,OA,0,PlaceHolder,0,PlaceHolder,0,PlaceHolder,0,PlaceHolder,0,PlaceHolder,5.08,20,cube,100,
1611,145,145,0,0.017,1,CsPbBr3-2,0.0625,Cs2CO3,0.18,PbBr2,18.75,ODE,3.04,OLA,3.347,OA,0,PlaceHolder,0,PlaceHolder,0,PlaceHolder,0,PlaceHolder,0,PlaceHolder,5.98,7.55,cube,100,
1612,148,148,0,0.017,1,CsPbBr3-2,0.0625,Cs2CO3,0.18,PbBr2,18.75,ODE,3.04,OLA,3.347,OA,0,PlaceHolder,0,PlaceHolder,0,PlaceHolder,0,PlaceHolder,0,PlaceHolder,6.21,10.91,cube,100,
1613,151,151,0,0.017,1,CsPbBr3-2,0.0625,Cs2CO3,0.18,PbBr2,18.75,ODE,3.04,OLA,3.347,OA,0,PlaceHolder,0,PlaceHolder,0,PlaceHolder,0,PlaceHolder,0,PlaceHolder,6.54,17.24,cube,100,
1614,154,154,0,0.017,1,CsPbBr3-2,0.0625,Cs2CO3,0.18,PbBr2,18.75,ODE,3.04,OLA,3.347,OA,0,PlaceHolder,0,PlaceHolder,0,PlaceHolder,0,PlaceHolder,0,PlaceHolder,7,11.29,cube,100,
1615,157,157,0,0.017,1,CsPbBr3-2,0.0625,Cs2CO3,0.18,PbBr2,18.75,ODE,3.04,OLA,3.347,OA,0,PlaceHolder,0,PlaceHolder,0,PlaceHolder,0,PlaceHolder,0,PlaceHolder,7.45,13.64,cube,100,
1616,160,160,0,0.017,1,CsPbBr3-2,0.0625,Cs2CO3,0.18,PbBr2,18.75,ODE,3.04,OLA,3.347,OA,0,PlaceHolder,0,PlaceHolder,0,PlaceHolder,0,PlaceHolder,0,PlaceHolder,7.56,16.42,cube,100,
1617,165,165,0,0.017,1,CsPbBr3-2,0.0625,Cs2CO3,0.18,PbBr2,18.75,ODE,3.04,OLA,3.347,OA,0,PlaceHolder,0,PlaceHolder,0,PlaceHolder,0,PlaceHolder,0,PlaceHolder,7.56,13.43,cube,100,
1618,170,170,0,0.017,1,CsPbBr3-2,0.0625,Cs2CO3,0.18,PbBr2,18.75,ODE,3.04,OLA,3.347,OA,0,PlaceHolder,0,PlaceHolder,0,PlaceHolder,0,PlaceHolder,0,PlaceHolder,7.67,11.76,cube,100,
1619,175,175,0,0.017,1,CsPbBr3-2,0.0625,Cs2CO3,0.18,PbBr2,18.75,ODE,3.04,OLA,3.347,OA,0,PlaceHolder,0,PlaceHolder,0,PlaceHolder,0,PlaceHolder,0,PlaceHolder,8.91,8.86,cube,100,
1620,180,180,0,0.017,1,CsPbBr3-2,0.0625,Cs2CO3,0.18,PbBr2,18.75,ODE,3.04,OLA,3.347,OA,0,PlaceHolder,0,PlaceHolder,0,PlaceHolder,0,PlaceHolder,0,PlaceHolder,8.91,11.39,cube,100,
1621,185,185,0,0.017,1,CsPbBr3-2,0.0625,Cs2CO3,0.18,PbBr2,18.75,ODE,3.04,OLA,3.347,OA,0,PlaceHolder,0,PlaceHolder,0,PlaceHolder,0,PlaceHolder,0,PlaceHolder,9.59,12.94,cube,100,
1622,190,190,0,0.017,1,CsPbBr3-2,0.0625,Cs2CO3,0.18,PbBr2,18.75,ODE,3.04,OLA,3.347,OA,0,PlaceHolder,0,PlaceHolder,0,PlaceHolder,0,PlaceHolder,0,PlaceHolder,10.38,6.52,cube,100,
1623,195,195,0,0.017,1,CsPbBr3-2,0.0625,Cs2CO3,0.18,PbBr2,18.75,ODE,3.04,OLA,3.347,OA,0,PlaceHolder,0,PlaceHolder,0,PlaceHolder,0,PlaceHolder,0,PlaceHolder,13.2,15.38,cube,100,
1624,200,200,0,0.017,1,CsPbBr3-2,0.0625,Cs2CO3,0.18,PbBr2,18.75,ODE,3.04,OLA,3.347,OA,0,PlaceHolder,0,PlaceHolder,0,PlaceHolder,0,PlaceHolder,0,PlaceHolder,14.44,10.16,cube,100,
1625,170,170,0,0.017,1,CsPbBr3-2,0.049,Cs2CO3,0.5,PbAc2,0.6,BB,15.625,ODE,3.04,OLA,0.95,OA,0,PlaceHolder,0,PlaceHolder,0,PlaceHolder,0,PlaceHolder,8.8,16.67,cube,,
1626,180,180,0,540,1,Fe2O3,0.6,Fe(CO)5,13.32653061,DCB,0.6,DODA,0,PlaceHolder,0,PlaceHolder,0,PlaceHolder,0,PlaceHolder,0,PlaceHolder,0,PlaceHolder,0,PlaceHolder,12,15,Irregular shape,,
1627,180,180,0,960,1,Fe2O3,0.6,Fe(CO)5,13.32653061,DCB,6,DODA,0,PlaceHolder,0,PlaceHolder,0,PlaceHolder,0,PlaceHolder,0,PlaceHolder,0,PlaceHolder,0,PlaceHolder,50,10.4,hexagon,,
1628,180,180,0,540,1,Fe2O3,0.6,Fe(CO)5,2.665306122,DCB,0.6,DODA,3.9,TOPO,0,PlaceHolder,0,PlaceHolder,0,PlaceHolder,0,PlaceHolder,0,PlaceHolder,0,PlaceHolder,6,5.1,sphere,,
1629,25,320,0,30,1,Fe2O3,40,FeOA3,894.5730517,HDE,20,OA,0,PlaceHolder,0,PlaceHolder,0,PlaceHolder,0,PlaceHolder,0,PlaceHolder,0,PlaceHolder,0,PlaceHolder,5.09,4.11,sphere,,
1630,140,140,0,0.05,1,CsPbI3,0.125,Cs2CO3,1.08,PbI2,84.375,ODE,7.6,OLA,8.274,OA,0,PlaceHolder,0,PlaceHolder,0,PlaceHolder,0,PlaceHolder,0,PlaceHolder,5.87,11.5,cube,200,
1631,145,145,0,0.05,1,CsPbI3,0.125,Cs2CO3,1.08,PbI2,84.375,ODE,7.6,OLA,8.274,OA,0,PlaceHolder,0,PlaceHolder,0,PlaceHolder,0,PlaceHolder,0,PlaceHolder,6.43,12.3,cube,200,
1632,150,150,0,0.05,1,CsPbI3,0.125,Cs2CO3,1.08,PbI2,84.375,ODE,7.6,OLA,8.274,OA,0,PlaceHolder,0,PlaceHolder,0,PlaceHolder,0,PlaceHolder,0,PlaceHolder,7.11,11.1,cube,200,
1633,155,155,0,0.05,1,CsPbI3,0.125,Cs2CO3,1.08,PbI2,84.375,ODE,7.6,OLA,8.274,OA,0,PlaceHolder,0,PlaceHolder,0,PlaceHolder,0,PlaceHolder,0,PlaceHolder,8.12,11.1,cube,200,
1634,160,160,0,0.05,1,CsPbI3,0.125,Cs2CO3,1.08,PbI2,84.375,ODE,7.6,OLA,8.274,OA,0,PlaceHolder,0,PlaceHolder,0,PlaceHolder,0,PlaceHolder,0,PlaceHolder,8.58,10.5,cube,200,
1635,165,165,0,0.05,1,CsPbI3,0.125,Cs2CO3,1.08,PbI2,84.375,ODE,7.6,OLA,8.274,OA,0,PlaceHolder,0,PlaceHolder,0,PlaceHolder,0,PlaceHolder,0,PlaceHolder,9.59,10.6,cube,200,
1636,170,170,0,0.05,1,CsPbI3,0.125,Cs2CO3,1.08,PbI2,84.375,ODE,7.6,OLA,8.274,OA,0,PlaceHolder,0,PlaceHolder,0,PlaceHolder,0,PlaceHolder,0,PlaceHolder,10.38,10.8,cube,200,
1637,175,175,0,0.05,1,CsPbI3,0.125,Cs2CO3,1.08,PbI2,84.375,ODE,7.6,OLA,8.274,OA,0,PlaceHolder,0,PlaceHolder,0,PlaceHolder,0,PlaceHolder,0,PlaceHolder,15.68,15.8,cube,200,
1638,180,180,0,0.05,1,CsPbI3,0.125,Cs2CO3,1.08,PbI2,84.375,ODE,7.6,OLA,8.274,OA,0,PlaceHolder,0,PlaceHolder,0,PlaceHolder,0,PlaceHolder,0,PlaceHolder,17.26,11.1,cube,200,
1639,165,165,0,0.017,1,CsPbI3-2,0.049,Cs2CO3,0.5,PbAc2,0.6,BI,15.625,ODE,3.04,OLA,0.95,OA,0,PlaceHolder,0,PlaceHolder,0,PlaceHolder,0,PlaceHolder,11.4,15.84,cube,,
1640,180,180,0,0.5,1,CsYbI3,0.041,Cs2CO3,0.188,YbI2,21.25,ODE,1.82,OLA,2.04,OA,0,PlaceHolder,0,PlaceHolder,0,PlaceHolder,0,PlaceHolder,0,PlaceHolder,10.72,14.74,cube,,
1641,140,140,0,0.17,1,Cs2AgBiCl6,0.71,CsAc,0.5,AgAc,0.5,BiAc3,2.7,TMSCl,31.25,ODE,1.87,OLA,8.85,OA,0,PlaceHolder,0,PlaceHolder,0,PlaceHolder,9.25,9.76,cube,300,
