Repository: Sharpiless/Nanocrystals-Deep-Learning

## Abstract 
The synthesis model based on transformer structure for nanocrystals takes the synthesis conditions and material structure features from the synthesis recipe dataset as input. By utilizing the proposed reaction intermediate-based data augmentation, the input data was expanded **tenfold**. This resulted in the model achieving an average absolute error of **1.39 nm** in predicting nanocrystal size, and the average accuracy for predicting morphology reached **90%**.

We show the transformer model in the following:

File: data/0309_classification_and_reg-raw-v3.csv (part 8 of 18)
ID,Temperature1,Temperature2,Speed,Time,Num,Y1,Y2,Y3,T1,T2,A1,B1,C1,D1,E1,F1,G1,H1,I1,J1,K1,L1,M1,A2,B2,C2,D2,E2,F2,G2,H2,I2,J2,K2,L2,M2
1396,150,210,0,30,71,16.78,15.64,5,1,Cu2FeSnS4-2,1,0.5,0.5,1.545,11.175,30.394,0,0,0,0,0,0,0,Cu(acac)2,Fe(acac)3,SnCl4,DT,t-DT,OLA,PlaceHolder,PlaceHolder,PlaceHolder,PlaceHolder,PlaceHolder,PlaceHolder,PlaceHolder
1397,150,310,0,30,20,27.43,19.63,10,1,Cu2FeSnS4-3,1,0.5,0.5,1.545,11.175,25,6.302,0,0,0,0,0,0,Cu(acac)2,Fe(acac)3,SnCl4,DT,t-DT,ODE,OA,PlaceHolder,PlaceHolder,PlaceHolder,PlaceHolder,PlaceHolder,PlaceHolder
1398,25,230,0,90,92,10.26,19.45,9,1,Cu2MnSnS4-1,1,0.5,0.497,2.183,63.82,0,0,0,0,0,0,0,0,Cu(acac)2,Mn(acac)2,SnC8(acac)2,S,ODA,PlaceHolder,PlaceHolder,PlaceHolder,PlaceHolder,PlaceHolder,PlaceHolder,PlaceHolder,PlaceHolder
1399,270,270,0,30,301,7.69,16.55,10,1,Cu2MnSnS4-2,0.1,0.05,0.05,0.5,16.717,0,0,0,0,0,0,0,0,CuAc2,MnAc2,SnCl4,S,OLA,PlaceHolder,PlaceHolder,PlaceHolder,PlaceHolder,PlaceHolder,PlaceHolder,PlaceHolder,PlaceHolder
1400,270,270,0,30,184,18.64,24.19,0,1,Cu2MnSnS4-3,0.1,0.05,0.05,0.5,18.236,0,0,0,0,0,0,0,0,CuAc2,MnAc2,SnCl4,Thiourea,OLA,PlaceHolder,PlaceHolder,PlaceHolder,PlaceHolder,PlaceHolder,PlaceHolder,PlaceHolder,PlaceHolder
1401,180,150,0,30,204,15.03,19.3,9,1,Cu7S4,2,1,20.262,0,0,0,0,0,0,0,0,0,0,CuCl2,S,OLA,PlaceHolder,PlaceHolder,PlaceHolder,PlaceHolder,PlaceHolder,PlaceHolder,PlaceHolder,PlaceHolder,PlaceHolder,PlaceHolder
1402,135,135,0,15,-1,85.1,9.99,4,1,Cu7S4,0.2,4,0.673,0,0,0,0,0,0,0,0,0,0,CuTB,DT,TOP,PlaceHolder,PlaceHolder,PlaceHolder,PlaceHolder,PlaceHolder,PlaceHolder,PlaceHolder,PlaceHolder,PlaceHolder,PlaceHolder
1403,135,135,0,15,-1,62.1,7.56,4,1,Cu7S4,0.2,6,0.673,0,0,0,0,0,0,0,0,0,0,CuTB,DT,TOP,PlaceHolder,PlaceHolder,PlaceHolder,PlaceHolder,PlaceHolder,PlaceHolder,PlaceHolder,PlaceHolder,PlaceHolder,PlaceHolder
1404,135,135,0,15,-1,47.1,8.91,4,1,Cu7S4,0.2,8,0.673,0,0,0,0,0,0,0,0,0,0,CuTB,DT,TOP,PlaceHolder,PlaceHolder,PlaceHolder,PlaceHolder,PlaceHolder,PlaceHolder,PlaceHolder,PlaceHolder,PlaceHolder,PlaceHolder
1405,135,135,0,15,-1,41.6,9.85,4,1,Cu7S4,0.2,10,0.673,0,0,0,0,0,0,0,0,0,0,CuTB,DT,TOP,PlaceHolder,PlaceHolder,PlaceHolder,PlaceHolder,PlaceHolder,PlaceHolder,PlaceHolder,PlaceHolder,PlaceHolder,PlaceHolder
1406,160,160,0,15,-1,60.7,8.89,4,1,Cu7S4,0.2,6,0.673,0,0,0,0,0,0,0,0,0,0,CuTB,DT,TOP,PlaceHolder,PlaceHolder,PlaceHolder,PlaceHolder,PlaceHolder,PlaceHolder,PlaceHolder,PlaceHolder,PlaceHolder,PlaceHolder
1407,160,160,0,15,-1,42.6,9.39,4,1,Cu7S4,0.2,8,0.673,0,0,0,0,0,0,0,0,0,0,CuTB,DT,TOP,PlaceHolder,PlaceHolder,PlaceHolder,PlaceHolder,PlaceHolder,PlaceHolder,PlaceHolder,PlaceHolder,PlaceHolder,PlaceHolder
1408,160,160,0,15,-1,34.1,10.55,4,1,Cu7S4,0.2,10,0.673,0,0,0,0,0,0,0,0,0,0,CuTB,DT,TOP,PlaceHolder,PlaceHolder,PlaceHolder,PlaceHolder,PlaceHolder,PlaceHolder,PlaceHolder,PlaceHolder,PlaceHolder,PlaceHolder
1409,180,180,0,15,-1,51.6,9.49,4,1,Cu7S4,0.2,6,0.673,0,0,0,0,0,0,0,0,0,0,CuTB,DT,TOP,PlaceHolder,PlaceHolder,PlaceHolder,PlaceHolder,PlaceHolder,PlaceHolder,PlaceHolder,PlaceHolder,PlaceHolder,PlaceHolder
1410,180,180,0,15,-1,30.7,9.44,9,1,Cu7S4,0.2,8,0.673,0,0,0,0,0,0,0,0,0,0,CuTB,DT,TOP,PlaceHolder,PlaceHolder,PlaceHolder,PlaceHolder,PlaceHolder,PlaceHolder,PlaceHolder,PlaceHolder,PlaceHolder,PlaceHolder
1411,180,180,0,15,-1,23,13.47,9,1,Cu7S4,0.2,10,0.673,0,0,0,0,0,0,0,0,0,0,CuTB,DT,TOP,PlaceHolder,PlaceHolder,PlaceHolder,PlaceHolder,PlaceHolder,PlaceHolder,PlaceHolder,PlaceHolder,PlaceHolder,PlaceHolder
1412,210,210,0,15,-1,34.2,56.14,9,1,Cu7S4,0.2,6,0.673,0,0,0,0,0,0,0,0,0,0,CuTB,DT,TOP,PlaceHolder,PlaceHolder,PlaceHolder,PlaceHolder,PlaceHolder,PlaceHolder,PlaceHolder,PlaceHolder,PlaceHolder,PlaceHolder
1413,210,210,0,15,-1,33,28.48,9,1,Cu7S4,0.2,8,0.673,0,0,0,0,0,0,0,0,0,0,CuTB,DT,TOP,PlaceHolder,PlaceHolder,PlaceHolder,PlaceHolder,PlaceHolder,PlaceHolder,PlaceHolder,PlaceHolder,PlaceHolder,PlaceHolder
1414,210,210,0,15,-1,23,37.39,9,1,Cu7S4,0.2,10,0.673,0,0,0,0,0,0,0,0,0,0,CuTB,DT,TOP,PlaceHolder,PlaceHolder,PlaceHolder,PlaceHolder,PlaceHolder,PlaceHolder,PlaceHolder,PlaceHolder,PlaceHolder,PlaceHolder
1415,25,80,10,60,-1,14.5,8.97,9,1,Cu7S4,0.3,0.6,1.8,0,0,0,0,0,0,0,0,0,0,CuSA2,DBTU,OLA,PlaceHolder,PlaceHolder,PlaceHolder,PlaceHolder,PlaceHolder,PlaceHolder,PlaceHolder,PlaceHolder,PlaceHolder,PlaceHolder
1416,25,80,10,60,-1,14,7.14,9,1,Cu7S4,0.3,0.6,1.8,0.025,0,0,0,0,0,0,0,0,0,CuSA2,DBTU,OLA,DT,PlaceHolder,PlaceHolder,PlaceHolder,PlaceHolder,PlaceHolder,PlaceHolder,PlaceHolder,PlaceHolder,PlaceHolder
1417,25,80,10,60,-1,13.3,4.51,9,1,Cu7S4,0.3,0.6,1.8,0.05,0,0,0,0,0,0,0,0,0,CuSA2,DBTU,OLA,DT,PlaceHolder,PlaceHolder,PlaceHolder,PlaceHolder,PlaceHolder,PlaceHolder,PlaceHolder,PlaceHolder,PlaceHolder
1418,25,80,10,60,-1,10.6,6.6,9,1,Cu7S4,0.3,0.6,1.8,0.1,0,0,0,0,0,0,0,0,0,CuSA2,DBTU,OLA,DT,PlaceHolder,PlaceHolder,PlaceHolder,PlaceHolder,PlaceHolder,PlaceHolder,PlaceHolder,PlaceHolder,PlaceHolder
1419,25,80,10,60,-1,9.5,6.32,9,1,Cu7S4,0.3,0.6,1.8,0.15,0,0,0,0,0,0,0,0,0,CuSA2,DBTU,OLA,DT,PlaceHolder,PlaceHolder,PlaceHolder,PlaceHolder,PlaceHolder,PlaceHolder,PlaceHolder,PlaceHolder,PlaceHolder
1420,25,80,10,60,-1,9.3,6.45,9,1,Cu7S4,0.3,0.6,1.8,0.2,0,0,0,0,0,0,0,0,0,CuSA2,DBTU,OLA,DT,PlaceHolder,PlaceHolder,PlaceHolder,PlaceHolder,PlaceHolder,PlaceHolder,PlaceHolder,PlaceHolder,PlaceHolder
1421,25,80,10,60,-1,7.1,8.45,9,1,Cu7S4,0.3,0.6,1.8,0.25,0,0,0,0,0,0,0,0,0,CuSA2,DBTU,OLA,DT,PlaceHolder,PlaceHolder,PlaceHolder,PlaceHolder,PlaceHolder,PlaceHolder,PlaceHolder,PlaceHolder,PlaceHolder
1422,25,80,10,60,-1,6.4,9.38,9,1,Cu7S4,0.3,0.6,1.8,0.275,0,0,0,0,0,0,0,0,0,CuSA2,DBTU,OLA,DT,PlaceHolder,PlaceHolder,PlaceHolder,PlaceHolder,PlaceHolder,PlaceHolder,PlaceHolder,PlaceHolder,PlaceHolder
1423,25,80,10,60,-1,5.4,9.26,9,1,Cu7S4,0.3,0.6,1.8,0.3,0,0,0,0,0,0,0,0,0,CuSA2,DBTU,OLA,DT,PlaceHolder,PlaceHolder,PlaceHolder,PlaceHolder,PlaceHolder,PlaceHolder,PlaceHolder,PlaceHolder,PlaceHolder
1424,250,250,0,4,810,10.65,12.69,0,1,Cu2O,0.5,39.512,0,0,0,0,0,0,0,0,0,0,0,Cu(acac)2,OLA,PlaceHolder,PlaceHolder,PlaceHolder,PlaceHolder,PlaceHolder,PlaceHolder,PlaceHolder,PlaceHolder,PlaceHolder,PlaceHolder,PlaceHolder
1425,25,200,13.90111345,15,11,757.54,41.9,0,1,Cu2O,1.503,89.94945941,3.367,0,0,0,0,0,0,0,0,0,0,CuAc2,UDE,HDA,PlaceHolder,PlaceHolder,PlaceHolder,PlaceHolder,PlaceHolder,PlaceHolder,PlaceHolder,PlaceHolder,PlaceHolder,PlaceHolder
1426,25,200,13.90111345,60,48,78.52,5.04,4,1,Cu2O,2.004,71.01273111,16.835,0,0,0,0,0,0,0,0,0,0,CuAc2,UDE,HDA,PlaceHolder,PlaceHolder,PlaceHolder,PlaceHolder,PlaceHolder,PlaceHolder,PlaceHolder,PlaceHolder,PlaceHolder,PlaceHolder
1427,25,200,13.90111345,30,245,51.05,9.5,4,1,Cu2O,2.004,66.27854904,20.202,0,0,0,0,0,0,0,0,0,0,CuAc2,UDE,HDA,PlaceHolder,PlaceHolder,PlaceHolder,PlaceHolder,PlaceHolder,PlaceHolder,PlaceHolder,PlaceHolder,PlaceHolder,PlaceHolder
1428,25,220,13.90111345,18,34,27.68,17.92,1,1,Cu2O,4.999,134.681,0,0,0,0,0,0,0,0,0,0,0,CuAc2,HDA,PlaceHolder,PlaceHolder,PlaceHolder,PlaceHolder,PlaceHolder,PlaceHolder,PlaceHolder,PlaceHolder,PlaceHolder,PlaceHolder,PlaceHolder
1429,25,220,13.90111345,30,36,29.75,19.87,1,1,Cu2O,4.999,134.681,0,0,0,0,0,0,0,0,0,0,0,CuAc2,HDA,PlaceHolder,PlaceHolder,PlaceHolder,PlaceHolder,PlaceHolder,PlaceHolder,PlaceHolder,PlaceHolder,PlaceHolder,PlaceHolder,PlaceHolder
1430,180,180,0,5,422,14.83,6.21,1,1,Cu3Se2,0.5,3.2,43.75,5,0,0,0,0,0,0,0,0,0,CuCl,Se,ODE,HDA,PlaceHolder,PlaceHolder,PlaceHolder,PlaceHolder,PlaceHolder,PlaceHolder,PlaceHolder,PlaceHolder,PlaceHolder
1431,180,180,0,2,438,14.79,9.69,9,1,Cu3Se2,0.5,3.2,43.75,5,0,0,0,0,0,0,0,0,0,CuCl,Se,ODE,HDA,PlaceHolder,PlaceHolder,PlaceHolder,PlaceHolder,PlaceHolder,PlaceHolder,PlaceHolder,PlaceHolder,PlaceHolder
1432,180,180,0,0.25,341,14.3,9.28,9,1,Cu3Se2,0.5,3.2,43.75,5,0,0,0,0,0,0,0,0,0,CuCl,Se,ODE,HDA,PlaceHolder,PlaceHolder,PlaceHolder,PlaceHolder,PlaceHolder,PlaceHolder,PlaceHolder,PlaceHolder,PlaceHolder
1433,180,180,0,5,213,12.51,6.49,1,1,Cu3Se2,0.5,0.1,3.2,43.75,5,0,0,0,0,0,0,0,0,CuCl,Al(NO3)3,Se,ODE,HDA,PlaceHolder,PlaceHolder,PlaceHolder,PlaceHolder,PlaceHolder,PlaceHolder,PlaceHolder,PlaceHolder
1434,180,180,0,5,296,15.94,6.67,9,1,Cu3Se2,0.5,0.3,3.2,43.75,5,0,0,0,0,0,0,0,0,CuCl,Al(NO3)3,Se,ODE,HDA,PlaceHolder,PlaceHolder,PlaceHolder,PlaceHolder,PlaceHolder,PlaceHolder,PlaceHolder,PlaceHolder
1435,180,180,0,5,28,17.89,25.98,9,1,Cu3Se2,0.5,0.5,3.2,43.75,5,0,0,0,0,0,0,0,0,CuCl,Al(NO3)3,Se,ODE,HDA,PlaceHolder,PlaceHolder,PlaceHolder,PlaceHolder,PlaceHolder,PlaceHolder,PlaceHolder,PlaceHolder
1436,180,180,0,5,80,19.44,36.59,1,1,Cu3Se2,0.5,0.1,3.2,43.75,5,0,0,0,0,0,0,0,0,CuCl,AlCl3,Se,ODE,HDA,PlaceHolder,PlaceHolder,PlaceHolder,PlaceHolder,PlaceHolder,PlaceHolder,PlaceHolder,PlaceHolder
1437,180,180,0,5,178,13.43,11.21,9,1,Cu3Se2,0.5,0.1,3.2,43.75,5,0,0,0,0,0,0,0,0,CuCl,Mg(NO3)2,Se,ODE,HDA,PlaceHolder,PlaceHolder,PlaceHolder,PlaceHolder,PlaceHolder,PlaceHolder,PlaceHolder,PlaceHolder
1438,180,180,0,5,186,12.9,19.07,9,1,Cu3Se2,0.5,0.1,3.2,43.75,5,0,0,0,0,0,0,0,0,CuCl,NH4NO3,Se,ODE,HDA,PlaceHolder,PlaceHolder,PlaceHolder,PlaceHolder,PlaceHolder,PlaceHolder,PlaceHolder,PlaceHolder
1439,150,285,0,30,51,15.03,19.45,7,1,CuGaS2-1,1,1,1.0438,7.436,31.25,3.5,0,0,0,0,0,0,0,Cu(acac)2,Ga(acac)3,DT,t-DT,ODE,TOPO,PlaceHolder,PlaceHolder,PlaceHolder,PlaceHolder,PlaceHolder,PlaceHolder,PlaceHolder
1440,150,285,0,30,84,33.43,22.68,0,1,CuGaS2-1,1,1,1.0438,7.436,30.394,3.5,0,0,0,0,0,0,0,Cu(acac)2,Ga(acac)3,DT,t-DT,OLA,TOPO,PlaceHolder,PlaceHolder,PlaceHolder,PlaceHolder,PlaceHolder,PlaceHolder,PlaceHolder
1441,25,280,0,30,38,12.36,22.65,7,1,CuGaS2-1,0.1,0.1,20.876,15.754,0,0,0,0,0,0,0,0,0,Cu(S2CNEt2)2,Ga(S2CNEt2)3,DT,OA,PlaceHolder,PlaceHolder,PlaceHolder,PlaceHolder,PlaceHolder,PlaceHolder,PlaceHolder,PlaceHolder,PlaceHolder
1442,180,180,0,10,50,3,13.33,9,1,CuGaS2-2,0.5,0.5,1,24.315,16.7,0,0,0,0,0,0,0,0,CuCl,GaCl3,S,OLA,DT,PlaceHolder,PlaceHolder,PlaceHolder,PlaceHolder,PlaceHolder,PlaceHolder,PlaceHolder,PlaceHolder
1443,25,240,0,60,50,29.9,22.07,0,1,CuGaS2-1,0.5,0.5,1,72.945,0,0,0,0,0,0,0,0,0,CuCl,GaCl3,Thiourea,OLA,PlaceHolder,PlaceHolder,PlaceHolder,PlaceHolder,PlaceHolder,PlaceHolder,PlaceHolder,PlaceHolder,PlaceHolder
1444,220,280,0,30,-1,28.21,15,1,1,CuGaSe2,0.25,0.125,0.125,1.5,9.375,30.394,1.2,1.2,0,0,0,0,0,Cu(acac)2,In(acac)3,Ga(acac)3,Se,ODE,OLA,TOPO,HDD,PlaceHolder,PlaceHolder,PlaceHolder,PlaceHolder,PlaceHolder
1445,150,280,0,30,-1,20,15,9,1,CuGaSe2,0.25,0.125,0.125,1.5,30.394,1.2,1.2,6.302,0,0,0,0,0,Cu(acac)2,In(acac)3,Ga(acac)3,Se,OLA,TOPO,HDD,OA,PlaceHolder,PlaceHolder,PlaceHolder,PlaceHolder,PlaceHolder
1446,25,250,0,5,988,10.7,38.31,0,1,Cu3SnS4,2,1,3,91.181,0,0,0,0,0,0,0,0,0,Cu(acac)2,SnCl2,S,OLA,PlaceHolder,PlaceHolder,PlaceHolder,PlaceHolder,PlaceHolder,PlaceHolder,PlaceHolder,PlaceHolder,PlaceHolder
1447,25,250,0,10,989,15.7,24.84,0,1,Cu3SnS4,2,1,3,91.181,0,0,0,0,0,0,0,0,0,Cu(acac)2,SnCl2,S,OLA,PlaceHolder,PlaceHolder,PlaceHolder,PlaceHolder,PlaceHolder,PlaceHolder,PlaceHolder,PlaceHolder,PlaceHolder
1448,25,250,0,30,987,16.1,19.25,0,1,Cu3SnS4,2,1,3,91.181,0,0,0,0,0,0,0,0,0,Cu(acac)2,SnCl2,S,OLA,PlaceHolder,PlaceHolder,PlaceHolder,PlaceHolder,PlaceHolder,PlaceHolder,PlaceHolder,PlaceHolder,PlaceHolder
1449,25,250,0,45,989,16.4,21.34,0,1,Cu3SnS4,2,1,3,91.181,0,0,0,0,0,0,0,0,0,Cu(acac)2,SnCl2,S,OLA,PlaceHolder,PlaceHolder,PlaceHolder,PlaceHolder,PlaceHolder,PlaceHolder,PlaceHolder,PlaceHolder,PlaceHolder
1450,25,250,0,60,990,16.1,18.01,0,1,Cu3SnS4,2,1,3,91.181,0,0,0,0,0,0,0,0,0,Cu(acac)2,SnCl2,S,OLA,PlaceHolder,PlaceHolder,PlaceHolder,PlaceHolder,PlaceHolder,PlaceHolder,PlaceHolder,PlaceHolder,PlaceHolder
1451,180,180,0,60,52,17.89,30.29,10,1,CuFeS2,0.2,0.2,2,26.65306122,30.394,2.242,6.302,0,0,0,0,0,0,Cu(S2CNEt2)2,Fe(S2CNEt2)3,S,DCB,OLA,TOP,OA,PlaceHolder,PlaceHolder,PlaceHolder,PlaceHolder,PlaceHolder,PlaceHolder
1452,140,180,0,15,-1,6.4,7.81,0,1,CuFeS2,0.632,0.5,1.2,37.81,100.203,0,0,0,0,0,0,0,0,CuCl2,FeCl3,Na(S2CNEt2),OA,DT,PlaceHolder,PlaceHolder,PlaceHolder,PlaceHolder,PlaceHolder,PlaceHolder,PlaceHolder,PlaceHolder
1453,210,255,0,2,51,11.37,16.62,0,1,CuFeS2,0.175,0.25,0.25,28.874,1.575,0,0,0,0,0,0,0,0,Cu(acac)2,Fe(acac)3,DPDS,OLA,OA,PlaceHolder,PlaceHolder,PlaceHolder,PlaceHolder,PlaceHolder,PlaceHolder,PlaceHolder,PlaceHolder
1454,210,255,0,30,52,13.83,13.13,1,1,CuFeS2,0.175,0.25,0.25,28.874,1.575,0,0,0,0,0,0,0,0,Cu(acac)2,Fe(acac)3,DPDS,OLA,OA,PlaceHolder,PlaceHolder,PlaceHolder,PlaceHolder,PlaceHolder,PlaceHolder,PlaceHolder,PlaceHolder
1455,210,255,0,60,51,18.54,11.16,1,1,CuFeS2,0.175,0.25,0.25,28.874,1.575,0,0,0,0,0,0,0,0,Cu(acac)2,Fe(acac)3,DPDS,OLA,OA,PlaceHolder,PlaceHolder,PlaceHolder,PlaceHolder,PlaceHolder,PlaceHolder,PlaceHolder,PlaceHolder
1456,210,255,0,90,100,20.07,14.78,1,1,CuFeS2,0.175,0.25,0.25,28.874,1.575,0,0,0,0,0,0,0,0,Cu(acac)2,Fe(acac)3,DPDS,OLA,OA,PlaceHolder,PlaceHolder,PlaceHolder,PlaceHolder,PlaceHolder,PlaceHolder,PlaceHolder,PlaceHolder
1457,210,255,0,120,51,23.46,25.28,0,1,CuFeS2,0.175,0.25,0.25,28.874,1.575,0,0,0,0,0,0,0,0,Cu(acac)2,Fe(acac)3,DPDS,OLA,OA,PlaceHolder,PlaceHolder,PlaceHolder,PlaceHolder,PlaceHolder,PlaceHolder,PlaceHolder,PlaceHolder
1458,210,255,0,90,181,23.43,20.21,1,1,CuFeS2,0.175,0.25,0.25,30.394,0,0,0,0,0,0,0,0,0,Cu(acac)2,Fe(acac)3,DPDS,OLA,PlaceHolder,PlaceHolder,PlaceHolder,PlaceHolder,PlaceHolder,PlaceHolder,PlaceHolder,PlaceHolder,PlaceHolder
1459,210,255,0,90,63,23.06,20.64,1,1,CuFeS2,0.175,0.25,0.25,27.354,3.151,0,0,0,0,0,0,0,0,Cu(acac)2,Fe(acac)3,DPDS,OLA,OA,PlaceHolder,PlaceHolder,PlaceHolder,PlaceHolder,PlaceHolder,PlaceHolder,PlaceHolder,PlaceHolder
1460,60,240,0,120,283,25.83,17.03,5,1,MnS,2,2,45.59,0,0,0,0,0,0,0,0,0,0,MnCl2,S,OLA,PlaceHolder,PlaceHolder,PlaceHolder,PlaceHolder,PlaceHolder,PlaceHolder,PlaceHolder,PlaceHolder,PlaceHolder,PlaceHolder
1461,60,280,0,120,22,31.78,11.97,5,1,MnS,4,2,45.59,0,0,0,0,0,0,0,0,0,0,MnCl2,S,OLA,PlaceHolder,PlaceHolder,PlaceHolder,PlaceHolder,PlaceHolder,PlaceHolder,PlaceHolder,PlaceHolder,PlaceHolder,PlaceHolder
1462,60,280,0,120,144,26.97,13.51,10,1,MnS,3,1,45.59,0,0,0,0,0,0,0,0,0,0,MnCl2,S,OLA,PlaceHolder,PlaceHolder,PlaceHolder,PlaceHolder,PlaceHolder,PlaceHolder,PlaceHolder,PlaceHolder,PlaceHolder,PlaceHolder
1463,60,280,0,360,121,24.59,11.49,4,1,MnS,6,2,45.59,0,0,0,0,0,0,0,0,0,0,MnCl2,S,OLA,PlaceHolder,PlaceHolder,PlaceHolder,PlaceHolder,PlaceHolder,PlaceHolder,PlaceHolder,PlaceHolder,PlaceHolder,PlaceHolder
1464,25,280,0,60,288,9.82,17.15,10,1,MnS,4.855,208.755,151.968,0,0,0,0,0,0,0,0,0,0,MnOA2,DT,OLA,PlaceHolder,PlaceHolder,PlaceHolder,PlaceHolder,PlaceHolder,PlaceHolder,PlaceHolder,PlaceHolder,PlaceHolder,PlaceHolder
1465,25,300,13.90111345,120,-1,27.08,6.25,1,1,MnS-2,0.095,3.125,0.912,0,0,0,0,0,0,0,0,0,0,(TMEDA)Mn(SCOC6H5)2,ODE,OLA,PlaceHolder,PlaceHolder,PlaceHolder,PlaceHolder,PlaceHolder,PlaceHolder,PlaceHolder,PlaceHolder,PlaceHolder,PlaceHolder
1466,25,350,13.90111345,120,159,23.96,15.11,4,1,MnS-2,0.095,3.125,0.912,0,0,0,0,0,0,0,0,0,0,(TMEDA)Mn(SCOC6H5)2,ODE,OLA,PlaceHolder,PlaceHolder,PlaceHolder,PlaceHolder,PlaceHolder,PlaceHolder,PlaceHolder,PlaceHolder,PlaceHolder,PlaceHolder
1467,25,300,13.90111345,60,64,56.28,33.28,0,1,MnS-2,0.095,3.125,0.912,0,0,0,0,0,0,0,0,0,0,(TMEDA)Mn(SCOC6H5)2,ODE,OLA,PlaceHolder,PlaceHolder,PlaceHolder,PlaceHolder,PlaceHolder,PlaceHolder,PlaceHolder,PlaceHolder,PlaceHolder,PlaceHolder
1468,25,350,13.90111345,360,184,27.44,15.07,9,1,MnS-2,0.095,3.125,0.912,0,0,0,0,0,0,0,0,0,0,(TMEDA)Mn(SCOC6H5)2,ODE,OLA,PlaceHolder,PlaceHolder,PlaceHolder,PlaceHolder,PlaceHolder,PlaceHolder,PlaceHolder,PlaceHolder,PlaceHolder,PlaceHolder
1469,25,290,15,60,100,66.47,11.92,8,1,MnS-2,0.1,20,10,10,0,0,0,0,0,0,0,0,0,Mn(S2CNEt2)2,ODE,OLA,OA,PlaceHolder,PlaceHolder,PlaceHolder,PlaceHolder,PlaceHolder,PlaceHolder,PlaceHolder,PlaceHolder,PlaceHolder
1470,25,290,15,60,100,189.64,8.41,2,1,MnS-2,0.1,0.1,20,10,10,0,0,0,0,0,0,0,0,Mn(S2CNEt2)2,Mn(S2CNEt2)2(Phen),ODE,OLA,OA,PlaceHolder,PlaceHolder,PlaceHolder,PlaceHolder,PlaceHolder,PlaceHolder,PlaceHolder,PlaceHolder
1471,25,290,15,60,100,266.01,12.09,4,1,MnS-2,0.1,20,10,10,0,0,0,0,0,0,0,0,0,Mn(S2CNEt2)2(Phen),ODE,OLA,OA,PlaceHolder,PlaceHolder,PlaceHolder,PlaceHolder,PlaceHolder,PlaceHolder,PlaceHolder,PlaceHolder,PlaceHolder
1472,25,320,15,60,59,63.47,11.93,4,1,MnS-2,0.1,20,10,10,0,0,0,0,0,0,0,0,0,Mn(S2CNEt2)2,ODE,OLA,OA,PlaceHolder,PlaceHolder,PlaceHolder,PlaceHolder,PlaceHolder,PlaceHolder,PlaceHolder,PlaceHolder,PlaceHolder
1473,25,320,15,60,19,331.1,25.72,1,1,MnS-2,0.1,0.1,20,10,10,0,0,0,0,0,0,0,0,Mn(S2CNEt2)2,Mn(S2CNEt2)2(Phen),ODE,OLA,OA,PlaceHolder,PlaceHolder,PlaceHolder,PlaceHolder,PlaceHolder,PlaceHolder,PlaceHolder,PlaceHolder
1474,25,320,15,60,21,149.19,19.68,4,1,MnS-2,0.1,20,10,10,0,0,0,0,0,0,0,0,0,Mn(S2CNEt2)2(Phen),ODE,OLA,OA,PlaceHolder,PlaceHolder,PlaceHolder,PlaceHolder,PlaceHolder,PlaceHolder,PlaceHolder,PlaceHolder,PlaceHolder
1475,25,290,25,60,175,28.79,20.66,9,1,MnS-2,0.1,20,10,10,0,0,0,0,0,0,0,0,0,Mn(S2CNEt2)2,ODE,OLA,OA,PlaceHolder,PlaceHolder,PlaceHolder,PlaceHolder,PlaceHolder,PlaceHolder,PlaceHolder,PlaceHolder,PlaceHolder
1476,25,290,35,60,104,32.65,27.06,9,1,MnS-2,0.1,20,10,10,0,0,0,0,0,0,0,0,0,Mn(S2CNEt2)2,ODE,OLA,OA,PlaceHolder,PlaceHolder,PlaceHolder,PlaceHolder,PlaceHolder,PlaceHolder,PlaceHolder,PlaceHolder,PlaceHolder
1477,25,280,10,2,415,10.93,5.67,9,1,MnS-2,1,2,62.5,0,0,0,0,0,0,0,0,0,0,MnOA2,S,ODE,PlaceHolder,PlaceHolder,PlaceHolder,PlaceHolder,PlaceHolder,PlaceHolder,PlaceHolder,PlaceHolder,PlaceHolder,PlaceHolder
1478,25,250,10,2,9,48.66,39.24,8,1,MnS-2,1,2,31.25,15.197,15.754,0,0,0,0,0,0,0,0,MnOA2,S,ODE,OLA,OA,PlaceHolder,PlaceHolder,PlaceHolder,PlaceHolder,PlaceHolder,PlaceHolder,PlaceHolder,PlaceHolder
1479,25,260,10,2,16,27.65,15.81,8,1,MnS-2,1,2,31.25,15.197,15.754,0,0,0,0,0,0,0,0,MnOA2,S,ODE,OLA,OA,PlaceHolder,PlaceHolder,PlaceHolder,PlaceHolder,PlaceHolder,PlaceHolder,PlaceHolder,PlaceHolder
1480,25,280,10,2,110,32.76,18.29,8,1,MnS-2,1,2,31.25,15.197,15.754,0,0,0,0,0,0,0,0,MnOA2,S,ODE,OLA,OA,PlaceHolder,PlaceHolder,PlaceHolder,PlaceHolder,PlaceHolder,PlaceHolder,PlaceHolder,PlaceHolder
1481,25,280,10,15,43,41.3,13.71,0,1,MnS-2,1,2,31.25,15.197,15.754,0,0,0,0,0,0,0,0,MnOA2,S,ODE,OLA,OA,PlaceHolder,PlaceHolder,PlaceHolder,PlaceHolder,PlaceHolder,PlaceHolder,PlaceHolder,PlaceHolder
1482,25,220,0,60,100,34.42,13.44,1,1,EuS,0.5,5,30.394,0,0,0,0,0,0,0,0,0,0,EuI2,S,OLA,PlaceHolder,PlaceHolder,PlaceHolder,PlaceHolder,PlaceHolder,PlaceHolder,PlaceHolder,PlaceHolder,PlaceHolder,PlaceHolder
1483,150,150,0,10,100,5.9,18.64,9,1,EuS,0.25,0.35,30.941,0,0,0,0,0,0,0,0,0,0,EuI2,(TMS)2S,OLA,PlaceHolder,PlaceHolder,PlaceHolder,PlaceHolder,PlaceHolder,PlaceHolder,PlaceHolder,PlaceHolder,PlaceHolder,PlaceHolder
1484,150,150,0,10,100,2.7,18.51,0,1,EuS,0.25,0.25,30.789,0,0,0,0,0,0,0,0,0,0,EuI2,(TMS)2S,OLA,PlaceHolder,PlaceHolder,PlaceHolder,PlaceHolder,PlaceHolder,PlaceHolder,PlaceHolder,PlaceHolder,PlaceHolder,PlaceHolder
1485,220,220,0,60,100,3.9,17.94,9,1,La2S3,0.5,0.91,31.823,0,0,0,0,0,0,0,0,0,0,LaI3,(TMS)2S,OLA,PlaceHolder,PlaceHolder,PlaceHolder,PlaceHolder,PlaceHolder,PlaceHolder,PlaceHolder,PlaceHolder,PlaceHolder,PlaceHolder
1486,220,220,0,60,100,5.08,13.33,1,1,La2S3,0.45,0.05,0.91,31.823,0,0,0,0,0,0,0,0,0,LaI3,ErI3,(TMS)2S,OLA,PlaceHolder,PlaceHolder,PlaceHolder,PlaceHolder,PlaceHolder,PlaceHolder,PlaceHolder,PlaceHolder,PlaceHolder
1487,220,220,0,60,100,3.7,13.51,0,1,La2S3,0.45,0.05,0.91,31.823,0,0,0,0,0,0,0,0,0,LaI3,SmI3,(TMS)2S,OLA,PlaceHolder,PlaceHolder,PlaceHolder,PlaceHolder,PlaceHolder,PlaceHolder,PlaceHolder,PlaceHolder,PlaceHolder
1488,45,220,0,60,100,8.12,8.33,1,1,LaS2,0.5,5,30.394,0,0,0,0,0,0,0,0,0,0,LaI3,S,OLA,PlaceHolder,PlaceHolder,PlaceHolder,PlaceHolder,PlaceHolder,PlaceHolder,PlaceHolder,PlaceHolder,PlaceHolder,PlaceHolder
1489,45,255,0,60,100,13.09,9.48,1,1,LaS2,1,5,30.394,0,0,0,0,0,0,0,0,0,0,LaI3,S,OLA,PlaceHolder,PlaceHolder,PlaceHolder,PlaceHolder,PlaceHolder,PlaceHolder,PlaceHolder,PlaceHolder,PlaceHolder,PlaceHolder
1490,45,220,0,60,100,13.21,18.83,0,1,LaS2,0.5,0.5,30.394,0,0,0,0,0,0,0,0,0,0,LaI3,S,OLA,PlaceHolder,PlaceHolder,PlaceHolder,PlaceHolder,PlaceHolder,PlaceHolder,PlaceHolder,PlaceHolder,PlaceHolder,PlaceHolder
1491,25,315,20,10,200,230.19,9.31,1,1,NaCeS2,4,0.5,5,20,17,5,0,0,0,0,0,0,0,Na(acac),CeAc3,S,ODE,OLA,OA,PlaceHolder,PlaceHolder,PlaceHolder,PlaceHolder,PlaceHolder,PlaceHolder,PlaceHolder
1492,25,315,20,10,200,76.73,5.88,1,1,NaLaS2,4,0.5,5,20,17,5,0,0,0,0,0,0,0,Na(acac),La(acac)3,S,ODE,OLA,OA,PlaceHolder,PlaceHolder,PlaceHolder,PlaceHolder,PlaceHolder,PlaceHolder,PlaceHolder
1493,25,315,20,10,200,29.34,7.69,1,1,NaLaS2,4,0.3,5,20,17,5,0,0,0,0,0,0,0,Na(acac),La(acac)3,S,ODE,OLA,OA,PlaceHolder,PlaceHolder,PlaceHolder,PlaceHolder,PlaceHolder,PlaceHolder,PlaceHolder
1494,25,315,20,10,32,70.62,13.04,6,1,NaNdS2,4,0.5,5,20,17,5,0,0,0,0,0,0,0,Na(acac),Nd(acac)3,S,ODE,OLA,OA,PlaceHolder,PlaceHolder,PlaceHolder,PlaceHolder,PlaceHolder,PlaceHolder,PlaceHolder
1495,25,315,20,10,55,47.98,19.92,6,1,NaTbS2,4,0.5,5,20,17,5,0,0,0,0,0,0,0,Na(acac),Tb(acac)3,S,ODE,OLA,OA,PlaceHolder,PlaceHolder,PlaceHolder,PlaceHolder,PlaceHolder,PlaceHolder,PlaceHolder
1496,300,300,0,15,-1,169.26,13,1,1,TiS2,1.5,5,11.2,0,0,0,0,0,0,0,0,0,0,TiCl4,CS2,OLA,PlaceHolder,PlaceHolder,PlaceHolder,PlaceHolder,PlaceHolder,PlaceHolder,PlaceHolder,PlaceHolder,PlaceHolder,PlaceHolder
1497,300,300,0,15,-1,112.84,14,1,1,TiS2,1.95,6.5,11.2,0,0,0,0,0,0,0,0,0,0,TiCl4,CS2,OLA,PlaceHolder,PlaceHolder,PlaceHolder,PlaceHolder,PlaceHolder,PlaceHolder,PlaceHolder,PlaceHolder,PlaceHolder,PlaceHolder
1498,300,300,0,15,-1,67.7,14,1,1,TiS2,2.4,8,11.2,0,0,0,0,0,0,0,0,0,0,TiCl4,CS2,OLA,PlaceHolder,PlaceHolder,PlaceHolder,PlaceHolder,PlaceHolder,PlaceHolder,PlaceHolder,PlaceHolder,PlaceHolder,PlaceHolder
1499,300,300,0,15,-1,45.14,17,1,1,TiS2,3.6,12,11.2,0,0,0,0,0,0,0,0,0,0,TiCl4,CS2,OLA,PlaceHolder,PlaceHolder,PlaceHolder,PlaceHolder,PlaceHolder,PlaceHolder,PlaceHolder,PlaceHolder,PlaceHolder,PlaceHolder
1500,330,330,0,360,-1,18,12.22,0,1,VS2,0.73,2.5,18.7,0,0,0,0,0,0,0,0,0,0,VCl4,CS2,OLA,PlaceHolder,PlaceHolder,PlaceHolder,PlaceHolder,PlaceHolder,PlaceHolder,PlaceHolder,PlaceHolder,PlaceHolder,PlaceHolder
1501,300,300,0,180,-1,100,30,0,1,NbS2,0.73,5,11.2,0,0,0,0,0,0,0,0,0,0,NbCl5,CS2,OLA,PlaceHolder,PlaceHolder,PlaceHolder,PlaceHolder,PlaceHolder,PlaceHolder,PlaceHolder,PlaceHolder,PlaceHolder,PlaceHolder
1502,300,300,0,120,200,106,17.35,4,1,NbS2-2,0.23,8,45.59,15.754,0,0,0,0,0,0,0,0,0,NbCl5,CS2,OLA,OA,PlaceHolder,PlaceHolder,PlaceHolder,PlaceHolder,PlaceHolder,PlaceHolder,PlaceHolder,PlaceHolder,PlaceHolder
1503,300,300,0,120,200,54.5,18.34,4,1,NbS2-2,0.23,16,45.59,15.754,0,0,0,0,0,0,0,0,0,NbCl5,CS2,OLA,OA,PlaceHolder,PlaceHolder,PlaceHolder,PlaceHolder,PlaceHolder,PlaceHolder,PlaceHolder,PlaceHolder,PlaceHolder
1504,300,300,0,120,200,94.31,31.49,7,1,NbS2-2,0.23,32,45.59,15.754,0,0,0,0,0,0,0,0,0,NbCl5,CS2,OLA,OA,PlaceHolder,PlaceHolder,PlaceHolder,PlaceHolder,PlaceHolder,PlaceHolder,PlaceHolder,PlaceHolder,PlaceHolder
1505,300,300,0,120,200,24,37.5,9,1,NbS2-2,0.23,16,46.875,15.754,0,0,0,0,0,0,0,0,0,NbCl5,CS2,ODE,OA,PlaceHolder,PlaceHolder,PlaceHolder,PlaceHolder,PlaceHolder,PlaceHolder,PlaceHolder,PlaceHolder,PlaceHolder
1506,300,300,0,90,-1,120,19.16,0,1,TaS2,0.73,5,11.2,0,0,0,0,0,0,0,0,0,0,TaCl5,CS2,OLA,PlaceHolder,PlaceHolder,PlaceHolder,PlaceHolder,PlaceHolder,PlaceHolder,PlaceHolder,PlaceHolder,PlaceHolder,PlaceHolder
1507,300,300,0,180,-1,20,10.5,9,1,ZrS2,0.73,5,18.7,0,0,0,0,0,0,0,0,0,0,ZrCl4,CS2,OLA,PlaceHolder,PlaceHolder,PlaceHolder,PlaceHolder,PlaceHolder,PlaceHolder,PlaceHolder,PlaceHolder,PlaceHolder,PlaceHolder
1508,300,300,0,60,-1,20,12,9,1,ZrS2,1.5,5,18.7,0,0,0,0,0,0,0,0,0,0,ZrCl4,CS2,OLA,PlaceHolder,PlaceHolder,PlaceHolder,PlaceHolder,PlaceHolder,PlaceHolder,PlaceHolder,PlaceHolder,PlaceHolder,PlaceHolder
1509,300,300,0,180,-1,35,17,9,1,ZrS2,1.5,5,18.7,0,0,0,0,0,0,0,0,0,0,ZrCl4,CS2,OLA,PlaceHolder,PlaceHolder,PlaceHolder,PlaceHolder,PlaceHolder,PlaceHolder,PlaceHolder,PlaceHolder,PlaceHolder,PlaceHolder
1510,300,300,0,360,-1,60,21,9,1,ZrS2,1.5,5,18.7,0,0,0,0,0,0,0,0,0,0,ZrCl4,CS2,OLA,PlaceHolder,PlaceHolder,PlaceHolder,PlaceHolder,PlaceHolder,PlaceHolder,PlaceHolder,PlaceHolder,PlaceHolder,PlaceHolder
1511,300,300,0,720,-1,20,14,9,1,HfS2,0.73,5,11.2,0,0,0,0,0,0,0,0,0,0,HfCl4,CS2,OLA,PlaceHolder,PlaceHolder,PlaceHolder,PlaceHolder,PlaceHolder,PlaceHolder,PlaceHolder,PlaceHolder,PlaceHolder,PlaceHolder
1512,25,300,0,30,-1,250,29,4,1,TiSe2,0.5,1,6,0,0,0,0,0,0,0,0,0,0,TiCl4,Se,OLA,PlaceHolder,PlaceHolder,PlaceHolder,PlaceHolder,PlaceHolder,PlaceHolder,PlaceHolder,PlaceHolder,PlaceHolder,PlaceHolder
1513,25,300,0,60,-1,20,17.5,9,1,ZrSe3,0.73,1.46,14.9,0,0,0,0,0,0,0,0,0,0,ZrCl4,Se,OLA,PlaceHolder,PlaceHolder,PlaceHolder,PlaceHolder,PlaceHolder,PlaceHolder,PlaceHolder,PlaceHolder,PlaceHolder,PlaceHolder
1514,25,300,0,60,-1,90,18,9,1,HfSe3,0.73,1.46,11.2,0,0,0,0,0,0,0,0,0,0,HfCl4,Se,OLA,PlaceHolder,PlaceHolder,PlaceHolder,PlaceHolder,PlaceHolder,PlaceHolder,PlaceHolder,PlaceHolder,PlaceHolder,PlaceHolder
1515,25,300,0,60,-1,150,28,4,1,VSe2,0.73,1.46,11.2,0,0,0,0,0,0,0,0,0,0,VCl4,Se,OLA,PlaceHolder,PlaceHolder,PlaceHolder,PlaceHolder,PlaceHolder,PlaceHolder,PlaceHolder,PlaceHolder,PlaceHolder,PlaceHolder
1516,25,300,0,120,-1,45,20.88,9,1,NbSe2,0.73,1.46,11.2,0,0,0,0,0,0,0,0,0,0,NbCl5,Se,OLA,PlaceHolder,PlaceHolder,PlaceHolder,PlaceHolder,PlaceHolder,PlaceHolder,PlaceHolder,PlaceHolder,PlaceHolder,PlaceHolder
1517,25,300,0,60,-1,111.38,30,10,1,TaSe2,0.73,1.46,11.2,0,0,0,0,0,0,0,0,0,0,TaCl5,Se,OLA,PlaceHolder,PlaceHolder,PlaceHolder,PlaceHolder,PlaceHolder,PlaceHolder,PlaceHolder,PlaceHolder,PlaceHolder,PlaceHolder
1518,280,280,0,30,-1,19.97,12.43,1,1,Cu3VS4,1,1.33,10,21.875,3.0394,1,0,0,0,0,0,0,0,CuI,VO(acac)2,DT,ODE,OLA,TOP,PlaceHolder,PlaceHolder,PlaceHolder,PlaceHolder,PlaceHolder,PlaceHolder,PlaceHolder
1519,260,260,0,30,-1,13.54,11.66,1,1,Cu3VS4,1,1.33,10,21.875,3.0394,1,0,0,0,0,0,0,0,CuI,VO(acac)2,DT,ODE,OLA,TOP,PlaceHolder,PlaceHolder,PlaceHolder,PlaceHolder,PlaceHolder,PlaceHolder,PlaceHolder
1520,250,250,0,30,-1,10.16,14.44,1,1,Cu3VS4,1,1.33,10,21.875,3.0394,1,0,0,0,0,0,0,0,CuI,VO(acac)2,DT,ODE,OLA,TOP,PlaceHolder,PlaceHolder,PlaceHolder,PlaceHolder,PlaceHolder,PlaceHolder,PlaceHolder
1521,300,300,0,30,47,16.31,13.7,1,1,Cu3VS4,1,1.33,10,21.875,3.0394,2,0,0,0,0,0,0,0,CuI,VO(acac)2,DT,ODE,OLA,TOP,PlaceHolder,PlaceHolder,PlaceHolder,PlaceHolder,PlaceHolder,PlaceHolder,PlaceHolder
1522,280,280,0,30,23,18.95,19.15,1,1,Cu3VS4,1,1.33,10,21.875,6,1,0,0,0,0,0,0,0,CuI,VO(acac)2,DT,ODE,OLA,TOP,PlaceHolder,PlaceHolder,PlaceHolder,PlaceHolder,PlaceHolder,PlaceHolder,PlaceHolder
1523,280,280,0,30,165,13.09,11.2,1,1,Cu3NbSe4,0.3,0.1,0.4,24.315,0,0,0,0,0,0,0,0,0,CuCl,NbCl5,DPDS,OLA,PlaceHolder,PlaceHolder,PlaceHolder,PlaceHolder,PlaceHolder,PlaceHolder,PlaceHolder,PlaceHolder,PlaceHolder
1524,280,280,0,3,165,8.58,10.52,1,1,Cu3NbSe4,0.3,0.1,0.4,24.315,0,0,0,0,0,0,0,0,0,CuCl,NbCl5,DPDS,OLA,PlaceHolder,PlaceHolder,PlaceHolder,PlaceHolder,PlaceHolder,PlaceHolder,PlaceHolder,PlaceHolder,PlaceHolder
1525,280,280,0,60,165,17.04,10.59,1,1,Cu3NbSe4,0.3,0.1,0.4,24.315,0,0,0,0,0,0,0,0,0,CuCl,NbCl5,DPDS,OLA,PlaceHolder,PlaceHolder,PlaceHolder,PlaceHolder,PlaceHolder,PlaceHolder,PlaceHolder,PlaceHolder,PlaceHolder
1526,280,280,0,30,197,16.79,29.54,1,1,Cu3NbSe4,0.3,0.1,0.4,29.178,15.754,0,0,0,0,0,0,0,0,CuCl,NbCl5,DPDS,OLA,OA,PlaceHolder,PlaceHolder,PlaceHolder,PlaceHolder,PlaceHolder,PlaceHolder,PlaceHolder,PlaceHolder
1527,280,280,0,30,185,24.79,23.94,0,1,Cu3NbSe4,0.3,0.1,0.4,27.962,15.754,0,0,0,0,0,0,0,0,CuCl,NbCl5,DPDS,OLA,OA,PlaceHolder,PlaceHolder,PlaceHolder,PlaceHolder,PlaceHolder,PlaceHolder,PlaceHolder,PlaceHolder
1528,280,280,0,30,116,20.19,25.96,0,1,Cu3NbSe4,0.3,0.1,0.4,26.746,15.754,0,0,0,0,0,0,0,0,CuCl,NbCl5,DPDS,OLA,OA,PlaceHolder,PlaceHolder,PlaceHolder,PlaceHolder,PlaceHolder,PlaceHolder,PlaceHolder,PlaceHolder
1529,200,200,0,90,102,24.82,7.27,1,1,Eu3S4,0.3,2.37,6.25,30.394,0,0,0,0,0,0,0,0,0,EuI2,(TMS)2S,ODE,OLA,PlaceHolder,PlaceHolder,PlaceHolder,PlaceHolder,PlaceHolder,PlaceHolder,PlaceHolder,PlaceHolder,PlaceHolder
1530,150,300,0,90,125,8,12.5,0,1,EuSm2S4,0.1,0.2,2.37,6.25,30.394,0,0,0,0,0,0,0,0,EuI2,SmI2,(TMS)2S,ODE,OLA,PlaceHolder,PlaceHolder,PlaceHolder,PlaceHolder,PlaceHolder,PlaceHolder,PlaceHolder,PlaceHolder
1531,300,300,0,5,-1,17,48.82,0,1,Cu2ZnSnTe4,0.4,0.2,0.2,0.8,24.80144085,6.0787,14.576,0,0,0,0,0,0,Cu(acac)2,In(acac)3,SnCl2(acac)2,Te,PL,OLA,DOPO,PlaceHolder,PlaceHolder,PlaceHolder,PlaceHolder,PlaceHolder,PlaceHolder
1532,90,280,13.90111345,120,-1,12.1,6.74,10,1,AgGaS2,0.1,0.1,41.751,0,0,0,0,0,0,0,0,0,0,Ag(S2CNEt2),Ga(S2CNEt2)3,DT,PlaceHolder,PlaceHolder,PlaceHolder,PlaceHolder,PlaceHolder,PlaceHolder,PlaceHolder,PlaceHolder,PlaceHolder,PlaceHolder
1533,90,280,13.90111345,120,-1,12.92,10.34,10,1,AgGaS2,0.1,0.1,32.726,0,0,0,0,0,0,0,0,0,0,Ag(S2CNEt2),Ga(S2CNEt2)3,HDT,PlaceHolder,PlaceHolder,PlaceHolder,PlaceHolder,PlaceHolder,PlaceHolder,PlaceHolder,PlaceHolder,PlaceHolder,PlaceHolder
1534,90,280,13.90111345,120,-1,18.4,6.52,4,1,AgGaS2,0.1,0.1,30.394,0,0,0,0,0,0,0,0,0,0,Ag(S2CNEt2),Ga(S2CNEt2)3,OLA,PlaceHolder,PlaceHolder,PlaceHolder,PlaceHolder,PlaceHolder,PlaceHolder,PlaceHolder,PlaceHolder,PlaceHolder,PlaceHolder
1535,90,280,13.90111345,120,-1,20.06,6.8,6,1,AgGaS2,0.1,0.1,33.67,0,0,0,0,0,0,0,0,0,0,Ag(S2CNEt2),Ga(S2CNEt2)3,HDA,PlaceHolder,PlaceHolder,PlaceHolder,PlaceHolder,PlaceHolder,PlaceHolder,PlaceHolder,PlaceHolder,PlaceHolder,PlaceHolder
1536,90,280,13.90111345,120,80,29.67,26.43,4,1,Ag,0.1,0.1,22.421,0,0,0,0,0,0,0,0,0,0,Ag(S2CNEt2),Ga(S2CNEt2)3,TOP,PlaceHolder,PlaceHolder,PlaceHolder,PlaceHolder,PlaceHolder,PlaceHolder,PlaceHolder,PlaceHolder,PlaceHolder,PlaceHolder
1537,25,80,13.90111345,120,-1,4.4,4.54,9,1,Ag,19.986,418.421,0,0,0,0,0,0,0,0,0,0,0,AgMA,NEt3,PlaceHolder,PlaceHolder,PlaceHolder,PlaceHolder,PlaceHolder,PlaceHolder,PlaceHolder,PlaceHolder,PlaceHolder,PlaceHolder,PlaceHolder
1538,25,220,13.90111345,5,250,20.5,7.5,9,1,AgSbS2,0.25,0.25,0.5,19.756,13.391,0,0,0,0,0,0,0,0,AgNO3,SbCl3,(TMS)2S,OLA,OA,PlaceHolder,PlaceHolder,PlaceHolder,PlaceHolder,PlaceHolder,PlaceHolder,PlaceHolder,PlaceHolder
1539,25,220,13.90111345,5,631,36.73,6.04,9,1,AgSbS2,0.25,0.25,0.5,18.236,0,0,0,0,0,0,0,0,0,AgNO3,Sb(S2CNEt2)3,(TMS)2S,OLA,PlaceHolder,PlaceHolder,PlaceHolder,PlaceHolder,PlaceHolder,PlaceHolder,PlaceHolder,PlaceHolder,PlaceHolder
1540,25,220,13.90111345,5,256,60.31,9.49,9,1,AgSbS2,0.25,0.25,0.5,0.5,19.756,0,0,0,0,0,0,0,0,AgNO3,Sb(S2CNEt2)3,(TMS)2S,S,OLA,PlaceHolder,PlaceHolder,PlaceHolder,PlaceHolder,PlaceHolder,PlaceHolder,PlaceHolder,PlaceHolder
1541,25,220,13.90111345,5,147,83.8,8.12,9,1,AgSbS2,0.25,0.25,0.5,2,24.3147,0,0,0,0,0,0,0,0,AgNO3,Sb(S2CNEt2)3,(TMS)2S,S,OLA,PlaceHolder,PlaceHolder,PlaceHolder,PlaceHolder,PlaceHolder,PlaceHolder,PlaceHolder,PlaceHolder
1542,25,220,13.90111345,1.5,246,62.44,16.16,9,1,AgSbS2,0.25,0.25,0.5,2,24.3147,0,0,0,0,0,0,0,0,AgNO3,Sb(S2CNEt2)3,(TMS)2S,S,OLA,PlaceHolder,PlaceHolder,PlaceHolder,PlaceHolder,PlaceHolder,PlaceHolder,PlaceHolder,PlaceHolder
1543,25,220,13.90111345,12,96,100.34,7.8,9,1,AgSbS2,0.25,0.25,0.5,2,24.3147,0,0,0,0,0,0,0,0,AgNO3,Sb(S2CNEt2)3,(TMS)2S,S,OLA,PlaceHolder,PlaceHolder,PlaceHolder,PlaceHolder,PlaceHolder,PlaceHolder,PlaceHolder,PlaceHolder
1544,335,335,0,30,92,71.54,2.68,1,1,FeCr2Se4,0.025,0.5,3,33.433,0,0,0,0,0,0,0,0,0,Fe(acac)2,Cr(acac)3,Se,OLA,PlaceHolder,PlaceHolder,PlaceHolder,PlaceHolder,PlaceHolder,PlaceHolder,PlaceHolder,PlaceHolder,PlaceHolder
1545,335,335,0,30,420,13.6,4.41,9,1,FeCr2S4,0.025,0.5,0.15,30.394,0,0,0,0,0,0,0,0,0,Fe(acac)2,Cr(acac)3,DT,OLA,PlaceHolder,PlaceHolder,PlaceHolder,PlaceHolder,PlaceHolder,PlaceHolder,PlaceHolder,PlaceHolder,PlaceHolder
1546,180,180,0,20,-1,15.2,7,9,1,Fe,5.2,62.5,0.9,0,0,0,0,0,0,0,0,0,0,Fe(CO)5,ODE,OLA,PlaceHolder,PlaceHolder,PlaceHolder,PlaceHolder,PlaceHolder,PlaceHolder,PlaceHolder,PlaceHolder,PlaceHolder,PlaceHolder
1547,25,380,5,120,40,23.88,7.67,9,1,Fe,2,35.403,0,0,0,0,0,0,0,0,0,0,0,FeSA2,OA,PlaceHolder,PlaceHolder,PlaceHolder,PlaceHolder,PlaceHolder,PlaceHolder,PlaceHolder,PlaceHolder,PlaceHolder,PlaceHolder,PlaceHolder
1548,25,380,5,60,31,21.27,4.7,1,1,Fe,2,0.328,35.403,0,0,0,0,0,0,0,0,0,0,FeSA2,NaOA,OA,PlaceHolder,PlaceHolder,PlaceHolder,PlaceHolder,PlaceHolder,PlaceHolder,PlaceHolder,PlaceHolder,PlaceHolder,PlaceHolder
1549,25,380,2,120,43,46.05,11.58,3,1,Fe,2,35.403,0,0,0,0,0,0,0,0,0,0,0,FeSA2,OA,PlaceHolder,PlaceHolder,PlaceHolder,PlaceHolder,PlaceHolder,PlaceHolder,PlaceHolder,PlaceHolder,PlaceHolder,PlaceHolder,PlaceHolder
1550,200,200,0,15,72,8.9,5.46,9,1,Co,2,188.5905646,2,2,0,0,0,0,0,0,0,0,0,Co2(CO)8,DPE,TBP,OA,PlaceHolder,PlaceHolder,PlaceHolder,PlaceHolder,PlaceHolder,PlaceHolder,PlaceHolder,PlaceHolder,PlaceHolder
1551,25,208,15,30,238,11.11,5.44,9,1,Co,1.579,132.4810893,1.657,1.103,0,0,0,0,0,0,0,0,0,Co2(CO)8,tetralin,DOA,OA,PlaceHolder,PlaceHolder,PlaceHolder,PlaceHolder,PlaceHolder,PlaceHolder,PlaceHolder,PlaceHolder,PlaceHolder
1552,215,200,0,30,-1,5,5,9,1,Ni,2.024,6.0787,20.0178,0,0,0,0,0,0,0,0,0,0,Ni(acac)2,OLA,TBP,PlaceHolder,PlaceHolder,PlaceHolder,PlaceHolder,PlaceHolder,PlaceHolder,PlaceHolder,PlaceHolder,PlaceHolder,PlaceHolder
1553,200,200,0,20,165,4.8,8.33,9,1,Ni,4,314.3176077,16,8,4,10,0,0,0,0,0,0,0,NiAc2,DPE,TOA,TOP,OA,DT,PlaceHolder,PlaceHolder,PlaceHolder,PlaceHolder,PlaceHolder,PlaceHolder,PlaceHolder
1554,215,215,0,20,165,7.5,9.33,9,1,Ni,4,314.3176077,8,4,4,10,0,0,0,0,0,0,0,NiAc2,DPE,TOA,TOP,OA,DT,PlaceHolder,PlaceHolder,PlaceHolder,PlaceHolder,PlaceHolder,PlaceHolder,PlaceHolder
1555,250,250,0,20,165,11.7,4.27,9,1,Ni,4,314.3176077,8,4,4,10,0,0,0,0,0,0,0,NiAc2,DPE,TBA,TBP,OA,DT,PlaceHolder,PlaceHolder,PlaceHolder,PlaceHolder,PlaceHolder,PlaceHolder,PlaceHolder
1556,250,250,0,20,165,8.8,6.81,9,1,Ni,4,314.3176077,16,8,4,10,0,0,0,0,0,0,0,Ni(acac)2,DPE,TOA,TOP,OA,DT,PlaceHolder,PlaceHolder,PlaceHolder,PlaceHolder,PlaceHolder,PlaceHolder,PlaceHolder
1557,250,250,0,20,165,12.8,5.46,9,1,Ni,4,314.3176077,16,8,4,10,0,0,0,0,0,0,0,Ni(acac)2,DPE,OLA,TOP,OA,DT,PlaceHolder,PlaceHolder,PlaceHolder,PlaceHolder,PlaceHolder,PlaceHolder,PlaceHolder
1558,250,250,0,20,165,16.3,2.45,9,1,Ni,4,314.3176077,8,4,4,10,0,0,0,0,0,0,0,Ni(acac)2,DPE,TOA,TOP,OA,DT,PlaceHolder,PlaceHolder,PlaceHolder,PlaceHolder,PlaceHolder,PlaceHolder,PlaceHolder
1559,25,215,0,30,165,7.8,8.97,9,1,Ni,0.65,24.315,6,0,0,0,0,0,0,0,0,0,0,Ni(acac)2,OLA,TOP,PlaceHolder,PlaceHolder,PlaceHolder,PlaceHolder,PlaceHolder,PlaceHolder,PlaceHolder,PlaceHolder,PlaceHolder,PlaceHolder
1560,25,220,13.90111345,120,100,2,15,9,1,Ni,7.8,78,0,0,0,0,0,0,0,0,0,0,0,Ni(acac)2,TOP,PlaceHolder,PlaceHolder,PlaceHolder,PlaceHolder,PlaceHolder,PlaceHolder,PlaceHolder,PlaceHolder,PlaceHolder,PlaceHolder,PlaceHolder
1561,25,220,13.90111345,120,100,9,6.6,9,1,Ni,7.8,78,6.24,0,0,0,0,0,0,0,0,0,0,Ni(acac)2,OLA,TOP,PlaceHolder,PlaceHolder,PlaceHolder,PlaceHolder,PlaceHolder,PlaceHolder,PlaceHolder,PlaceHolder,PlaceHolder,PlaceHolder
1562,25,220,13.90111345,120,100,13,10.1,9,1,Ni,7.8,78,2.34,0,0,0,0,0,0,0,0,0,0,Ni(acac)2,OLA,TOP,PlaceHolder,PlaceHolder,PlaceHolder,PlaceHolder,PlaceHolder,PlaceHolder,PlaceHolder,PlaceHolder,PlaceHolder,PlaceHolder
1563,25,220,13.90111345,120,100,9,7.9,9,1,Ni,7.8,78,3.9,0,0,0,0,0,0,0,0,0,0,Ni(acac)2,OLA,TOP,PlaceHolder,PlaceHolder,PlaceHolder,PlaceHolder,PlaceHolder,PlaceHolder,PlaceHolder,PlaceHolder,PlaceHolder,PlaceHolder
1564,25,220,13.90111345,120,100,9,6.9,9,1,Ni,7.8,78,39,0,0,0,0,0,0,0,0,0,0,Ni(acac)2,OLA,TOP,PlaceHolder,PlaceHolder,PlaceHolder,PlaceHolder,PlaceHolder,PlaceHolder,PlaceHolder,PlaceHolder,PlaceHolder,PlaceHolder
1565,25,220,13.90111345,120,100,23,5.7,9,1,Ni,7.8,62.4,6.24,0,0,0,0,0,0,0,0,0,0,Ni(acac)2,OLA,TOP,PlaceHolder,PlaceHolder,PlaceHolder,PlaceHolder,PlaceHolder,PlaceHolder,PlaceHolder,PlaceHolder,PlaceHolder,PlaceHolder
1566,25,220,13.90111345,120,100,26,5.1,9,1,Ni,7.8,46.8,6.24,0,0,0,0,0,0,0,0,0,0,Ni(acac)2,OLA,TOP,PlaceHolder,PlaceHolder,PlaceHolder,PlaceHolder,PlaceHolder,PlaceHolder,PlaceHolder,PlaceHolder,PlaceHolder,PlaceHolder
1567,25,220,13.90111345,120,100,28,5.9,9,1,Ni,7.8,31.2,6.24,0,0,0,0,0,0,0,0,0,0,Ni(acac)2,OLA,TOP,PlaceHolder,PlaceHolder,PlaceHolder,PlaceHolder,PlaceHolder,PlaceHolder,PlaceHolder,PlaceHolder,PlaceHolder,PlaceHolder
1568,25,220,13.90111345,120,100,32,7.2,9,1,Ni,7.8,15.6,6.24,0,0,0,0,0,0,0,0,0,0,Ni(acac)2,OLA,TOP,PlaceHolder,PlaceHolder,PlaceHolder,PlaceHolder,PlaceHolder,PlaceHolder,PlaceHolder,PlaceHolder,PlaceHolder,PlaceHolder
1569,25,220,13.90111345,120,100,15,7.3,9,1,Ni,7.8,31.2,31.2,0,0,0,0,0,0,0,0,0,0,Ni(acac)2,OLA,TOP,PlaceHolder,PlaceHolder,PlaceHolder,PlaceHolder,PlaceHolder,PlaceHolder,PlaceHolder,PlaceHolder,PlaceHolder,PlaceHolder
1570,25,240,0,60,-1,12.18,2.46,3,1,FePt,0.12,0.502,13.29758713,12.157,12.604,4.063,0,0,0,0,0,0,0,Pt(acac)2,Fe(CO)5,DE,OLA,OA,HDD,PlaceHolder,PlaceHolder,PlaceHolder,PlaceHolder,PlaceHolder,PlaceHolder,PlaceHolder
1571,25,240,0,60,-1,13.74,2.46,1,1,FePt,0.12,0.502,13.29758713,6.0787,18.905,4.063,0,0,0,0,0,0,0,Pt(acac)2,Fe(CO)5,DE,OLA,OA,HDD,PlaceHolder,PlaceHolder,PlaceHolder,PlaceHolder,PlaceHolder,PlaceHolder,PlaceHolder
1572,25,240,0,60,-1,13.31,8.47,1,1,FePt,0.12,0.502,13.29758713,12.157,12.604,19.347,0,0,0,0,0,0,0,Pt(acac)2,Fe(CO)5,DE,OLA,OA,HDD,PlaceHolder,PlaceHolder,PlaceHolder,PlaceHolder,PlaceHolder,PlaceHolder,PlaceHolder
1573,25,240,0,60,-1,13.54,6.66,1,1,FePt,0.242,0.502,13.29758713,12.157,12.604,4.063,0,0,0,0,0,0,0,Pt(acac)2,Fe(CO)5,DE,OLA,OA,HDD,PlaceHolder,PlaceHolder,PlaceHolder,PlaceHolder,PlaceHolder,PlaceHolder,PlaceHolder
1574,120,205,0,120,689,7.79,9.47,1,1,FePt,0.5,2,78.68455563,5,5,0,0,0,0,0,0,0,0,Pt(acac)2,Fe(CO)5,DBE,OLA,OA,PlaceHolder,PlaceHolder,PlaceHolder,PlaceHolder,PlaceHolder,PlaceHolder,PlaceHolder,PlaceHolder
1575,120,160,0,30,147,3.5,9.19,9,1,FePt,0.509,1.141,46.875,15.197,0,0,0,0,0,0,0,0,0,Pt(acac)2,Fe(CO)5,ODE,OLA,PlaceHolder,PlaceHolder,PlaceHolder,PlaceHolder,PlaceHolder,PlaceHolder,PlaceHolder,PlaceHolder,PlaceHolder
1576,120,160,0,30,17,8.64,63.65,7,1,FePt,0.509,1.141,31.25,30.394,0,0,0,0,0,0,0,0,0,Pt(acac)2,Fe(CO)5,ODE,OLA,PlaceHolder,PlaceHolder,PlaceHolder,PlaceHolder,PlaceHolder,PlaceHolder,PlaceHolder,PlaceHolder,PlaceHolder
1577,120,240,0,60,146,7.77,7,9,1,FePt,0.5,1.521,31.25,4,4,0,0,0,0,0,0,0,0,Pt(acac)2,Fe(CO)5,ODE,OLA,OA,PlaceHolder,PlaceHolder,PlaceHolder,PlaceHolder,PlaceHolder,PlaceHolder,PlaceHolder,PlaceHolder
1578,25,286,13.90111345,30,-1,3.01,9.63,9,1,FePt,0.5,0.5,66.48793566,0.5,0.5,2,0,0,0,0,0,0,0,Pt(acac)2,Fe(acac)2,DE,OLA,OA,HDD,PlaceHolder,PlaceHolder,PlaceHolder,PlaceHolder,PlaceHolder,PlaceHolder,PlaceHolder
1579,25,300,20,60,-1,7,7.14,9,1,Fe3O4,3,91.18,0,0,0,0,0,0,0,0,0,0,0,Fe(acac)3,OLA,PlaceHolder,PlaceHolder,PlaceHolder,PlaceHolder,PlaceHolder,PlaceHolder,PlaceHolder,PlaceHolder,PlaceHolder,PlaceHolder,PlaceHolder
1580,25,300,20,60,-1,8,5,9,1,Fe3O4,3,52.45637042,60.787,0,0,0,0,0,0,0,0,0,0,Fe(acac)3,DBE,OLA,PlaceHolder,PlaceHolder,PlaceHolder,PlaceHolder,PlaceHolder,PlaceHolder,PlaceHolder,PlaceHolder,PlaceHolder,PlaceHolder
1581,25,300,20,60,-1,9,6.66,9,1,Fe3O4,3,62.94764451,54.709,0,0,0,0,0,0,0,0,0,0,Fe(acac)3,DBE,OLA,PlaceHolder,PlaceHolder,PlaceHolder,PlaceHolder,PlaceHolder,PlaceHolder,PlaceHolder,PlaceHolder,PlaceHolder,PlaceHolder
1582,25,300,20,60,-1,10,8,9,1,Fe3O4,3,78.68455563,45.59,0,0,0,0,0,0,0,0,0,0,Fe(acac)3,DBE,OLA,PlaceHolder,PlaceHolder,PlaceHolder,PlaceHolder,PlaceHolder,PlaceHolder,PlaceHolder,PlaceHolder,PlaceHolder,PlaceHolder
1583,25,290,20,30,-1,88.58,8.79,1,1,Fe3O4,2,52.45637042,4,0,0,0,0,0,0,0,0,0,0,Fe(acac)3,DBE,OA,PlaceHolder,PlaceHolder,PlaceHolder,PlaceHolder,PlaceHolder,PlaceHolder,PlaceHolder,PlaceHolder,PlaceHolder,PlaceHolder
1584,25,290,20,90,-1,175,14.12,1,1,Fe3O4,2,26.22818521,4,0,0,0,0,0,0,0,0,0,0,Fe(acac)3,DBE,OA,PlaceHolder,PlaceHolder,PlaceHolder,PlaceHolder,PlaceHolder,PlaceHolder,PlaceHolder,PlaceHolder,PlaceHolder,PlaceHolder
1585,25,290,20,120,-1,187.91,21.42,1,1,Fe3O4,2,26.22818521,4,0,0,0,0,0,0,0,0,0,0,Fe(acac)3,DBE,OA,PlaceHolder,PlaceHolder,PlaceHolder,PlaceHolder,PlaceHolder,PlaceHolder,PlaceHolder,PlaceHolder,PlaceHolder,PlaceHolder
1586,25,290,20,30,-1,25.3,16.83,1,1,Fe3O4,2,52.45637042,4.496,2.018,0,0,0,0,0,0,0,0,0,Fe(acac)3,DBE,OA,BPCA,PlaceHolder,PlaceHolder,PlaceHolder,PlaceHolder,PlaceHolder,PlaceHolder,PlaceHolder,PlaceHolder,PlaceHolder
