Repository: Sharpiless/Nanocrystals-Deep-Learning

## Abstract 
The synthesis model based on transformer structure for nanocrystals takes the synthesis conditions and material structure features from the synthesis recipe dataset as input. By utilizing the proposed reaction intermediate-based data augmentation, the input data was expanded **tenfold**. This resulted in the model achieving an average absolute error of **1.39 nm** in predicting nanocrystal size, and the average accuracy for predicting morphology reached **90%**.

We show the transformer model in the following:

File: data/raw_selected0128_classification_and_reg.csv (part 8 of 15)
ID,Temperature1,Temperature2,Speed,Time,T1,T2,A1,A2,B1,B2,C1,C2,D1,D2,E1,E2,F1,F2,G1,G2,H1,H2,I1,I2,J1,J2,Y1,Y2,Y3,Num,scaleplate
1642,140,140,0,0.17,1,Cs2AgBiBr6,0.71,CsAc,0.5,AgAc,0.5,BiAc3,2.7,TMSBr,31.25,ODE,1.87,OLA,8.85,OA,0,PlaceHolder,0,PlaceHolder,0,PlaceHolder,9.03,15,cube,300,
1643,200,200,0,0.33,1,CsPbCl3,0.049,Cs2CO3,0.5,PbAc2,1.8,BC,15.625,ODE,3.04,OLA,0.95,OA,0,PlaceHolder,0,PlaceHolder,0,PlaceHolder,0,PlaceHolder,9.7,11.63,cube,,
1644,200,200,0,1,1,CsPbCl3,0.028,Cs2CO3,0.24,PbCl2,16.875,ODE,4.86,OLA,5.16,OA,0,PlaceHolder,0,PlaceHolder,0,PlaceHolder,0,PlaceHolder,0,PlaceHolder,11.74,13.46,cube,,
1645,200,200,0,1,1,CsPbCl3,0.028,Cs2CO3,0.22,PbCl2,0.311,MnCl2,16.875,ODE,4.86,OLA,5.16,OA,0,PlaceHolder,0,PlaceHolder,0,PlaceHolder,0,PlaceHolder,9.82,14.94,cube,,
1646,200,200,0,0.017,1,CsPbCl3,0.027,Cs2CO3,0.308,PbCl2,0.206,PbBr2,16.875,ODE,4.86,OLA,5.16,OA,0,PlaceHolder,0,PlaceHolder,0,PlaceHolder,0,PlaceHolder,12.41,21.81,cube,,
1647,200,200,0,0.017,1,CsPbCl3,0.027,Cs2CO3,0.206,PbBr2,0.312,MnCl2,16.875,ODE,4.86,OLA,5.16,OA,0,PlaceHolder,0,PlaceHolder,0,PlaceHolder,0,PlaceHolder,11.96,12.26,cube,,
1648,240,240,0,0.5,1,CsPbCl3-2,0.05,Cs2CO3,0.378,PbCl2,33.75,ODE,3.04,OLA,3.31,OA,0,PlaceHolder,0,PlaceHolder,0,PlaceHolder,0,PlaceHolder,0,PlaceHolder,8.8,6.41,cube,,
1649,240,240,0,0.5,1,CsPbCl3-2,0.05,Cs2CO3,0.376,PbCl2,0.188,CeCl3,33.75,ODE,0.16,OA,0,PlaceHolder,0,PlaceHolder,0,PlaceHolder,0,PlaceHolder,0,PlaceHolder,8.58,6.58,cube,,
1650,240,240,0,0.5,1,CsPbCl3-2,0.05,Cs2CO3,0.376,PbCl2,0.188,SmCl3,33.75,ODE,0.16,OA,0,PlaceHolder,0,PlaceHolder,0,PlaceHolder,0,PlaceHolder,0,PlaceHolder,8.24,6.85,cube,,
1651,240,240,0,0.5,1,CsPbCl3-2,0.05,Cs2CO3,0.376,PbCl2,0.188,EuCl3,33.75,ODE,0.16,OA,0,PlaceHolder,0,PlaceHolder,0,PlaceHolder,0,PlaceHolder,0,PlaceHolder,8.01,7.04,cube,,
1652,240,240,0,0.5,1,CsPbCl3-2,0.05,Cs2CO3,0.376,PbCl2,0.188,TbCl3,33.75,ODE,0.16,OA,0,PlaceHolder,0,PlaceHolder,0,PlaceHolder,0,PlaceHolder,0,PlaceHolder,7.67,7.35,cube,,
1653,240,240,0,0.5,1,CsPbCl3-2,0.05,Cs2CO3,0.376,PbCl2,0.188,DyCl3,33.75,ODE,0.16,OA,0,PlaceHolder,0,PlaceHolder,0,PlaceHolder,0,PlaceHolder,0,PlaceHolder,7.56,7.46,cube,,
1654,240,240,0,0.5,1,CsPbCl3-2,0.05,Cs2CO3,0.376,PbCl2,0.188,ErCl3,33.75,ODE,0.16,OA,0,PlaceHolder,0,PlaceHolder,0,PlaceHolder,0,PlaceHolder,0,PlaceHolder,7.22,7.8,cube,,
1655,240,240,0,0.5,1,CsPbCl3-2,0.05,Cs2CO3,0.376,PbCl2,0.188,YbCl3,33.75,ODE,0.16,OA,0,PlaceHolder,0,PlaceHolder,0,PlaceHolder,0,PlaceHolder,0,PlaceHolder,7.11,7.94,cube,,
1656,165,165,0,0.75,1,Tl3PbCl5,0.13,TlAc,0.38,PbCl2,34.6875,ODE,3.04,OLA,3.52,OA,0,PlaceHolder,0,PlaceHolder,0,PlaceHolder,0,PlaceHolder,0,PlaceHolder,20.5,13.17,sphere,,
1657,180,180,0,0.75,1,Tl3PbBr5,0.13,TlAc,0.38,PbBr2,34.6875,ODE,3.04,OLA,3.52,OA,0,PlaceHolder,0,PlaceHolder,0,PlaceHolder,0,PlaceHolder,0,PlaceHolder,28,8.93,hexagon,,
1658,160,160,0,0.75,1,Tl3PbBr5,0.13,TlAc,0.38,PbBr2,34.6875,ODE,3.04,OLA,3.52,OA,0,PlaceHolder,0,PlaceHolder,0,PlaceHolder,0,PlaceHolder,0,PlaceHolder,20.9,14.35,hexagon,,
1659,130,130,0,0.75,1,Tl3PbBr5,0.13,TlAc,0.38,PbBr2,34.6875,ODE,3.04,OLA,3.52,OA,0,PlaceHolder,0,PlaceHolder,0,PlaceHolder,0,PlaceHolder,0,PlaceHolder,16.5,15.15,hexagon,,
1660,130,130,0,0.75,1,Tl3PbBr5,0.13,TlAc,0.2432,PbBr2,0.1368,PbCl2,34.6875,ODE,1.52,OLA,1.95,OA,0,PlaceHolder,0,PlaceHolder,0,PlaceHolder,0,PlaceHolder,19.2,8.85,hexagon,,
1661,130,130,0,0.75,1,Tl3PbBr5,0.13,TlAc,0.2166,PbBr2,0.1634,PbI2,34.6875,ODE,1.52,OLA,1.95,OA,0,PlaceHolder,0,PlaceHolder,0,PlaceHolder,0,PlaceHolder,15.2,14.47,hexagon,,
1662,130,130,0,0.75,1,Tl3PbI5,0.13,TlAc,0.38,PbI2,34.6875,ODE,3.04,OLA,3.52,OA,0,PlaceHolder,0,PlaceHolder,0,PlaceHolder,0,PlaceHolder,0,PlaceHolder,17.2,17.44,sphere,,
1663,170,170,0,0.5,1,TlPbI3,0.105,TlAc,0.38,PbI2,34.0625,ODE,1.52,OLA,1.882,OA,0,PlaceHolder,0,PlaceHolder,0,PlaceHolder,0,PlaceHolder,0,PlaceHolder,479.26,30,rod,,
1664,170,170,0,1,1,CsSnBr3,0.8,Cs2CO3,5,SnBr2,75,ODE,2.43,OLA,11.21,TOP,2.52,OA,0,PlaceHolder,0,PlaceHolder,0,PlaceHolder,0,PlaceHolder,12.07,59.81,cube,300,
1665,170,170,0,1,1,CsSnBr3,0.8,Cs2CO3,2.5,SnBr2,2.5,SnCl2,75,ODE,2.43,OLA,11.21,TOP,2.52,OA,0,PlaceHolder,0,PlaceHolder,0,PlaceHolder,8.58,46.05,cube,300,
1666,170,170,0,1,1,CsSnI3,0.8,Cs2CO3,5,SnI2,75,ODE,2.43,OLA,11.21,TOP,2.52,OA,0,PlaceHolder,0,PlaceHolder,0,PlaceHolder,0,PlaceHolder,11.17,39.39,cube,300,
1667,170,170,0,1,1,CsSnI3,0.8,Cs2CO3,2.5,SnI2,2.5,SnBr2,75,ODE,2.43,OLA,11.21,TOP,2.52,OA,0,PlaceHolder,0,PlaceHolder,0,PlaceHolder,11.4,32.67,cube,300,
1668,100,100,0,0.017,1,Cs2SnI6,0.0125,Cs2CO3,0.187,SnI4,31.875,ODE,0.039,OA,0,PlaceHolder,0,PlaceHolder,0,PlaceHolder,0,PlaceHolder,0,PlaceHolder,0,PlaceHolder,17.4,20.11,Irregular shape,50,
1669,120,120,0,0.017,1,Cs2SnI6,0.0125,Cs2CO3,0.187,SnI4,31.875,ODE,0.039,OA,0,PlaceHolder,0,PlaceHolder,0,PlaceHolder,0,PlaceHolder,0,PlaceHolder,0,PlaceHolder,18.4,15.76,Irregular shape,50,
1670,150,150,0,0.017,1,Cs2SnI6,0.0125,Cs2CO3,0.187,SnI4,31.875,ODE,0.039,OA,0,PlaceHolder,0,PlaceHolder,0,PlaceHolder,0,PlaceHolder,0,PlaceHolder,0,PlaceHolder,26.6,19.17,Irregular shape,50,
1671,220,220,0,0.017,1,Cs2SnI6,0.0125,Cs2CO3,0.187,SnI4,31.875,ODE,0.039,OA,0,PlaceHolder,0,PlaceHolder,0,PlaceHolder,0,PlaceHolder,0,PlaceHolder,0,PlaceHolder,40.3,19.6,Irregular shape,50,
1672,180,180,0,1,1,Cs3Sb2I9,0.016,Cs2CO3,0.1,SbI3,32.1875,ODE,1.22,OLA,0.059,OA,6.31,OCTA,0,PlaceHolder,0,PlaceHolder,0,PlaceHolder,0,PlaceHolder,21.94,27.27,rectangle,,
1673,230,230,0,1,1,Cs3Sb2I9,0.016,Cs2CO3,0.1,SbI3,32.1875,ODE,1.22,OLA,0.059,OA,6.31,OCTA,0,PlaceHolder,0,PlaceHolder,0,PlaceHolder,0,PlaceHolder,195.86,8.7,rod,,
1674,180,180,0,1,1,Rb3Sb2I9,0.016,Rb2CO3,0.1,SbI3,32.1875,ODE,1.22,OLA,0.059,OA,6.31,OCTA,0,PlaceHolder,0,PlaceHolder,0,PlaceHolder,0,PlaceHolder,7.5,26.67,sphere,,
1675,230,230,0,1,1,Rb3Sb2I9,0.016,Rb2CO3,0.1,SbI3,32.1875,ODE,1.22,OLA,0.059,OA,6.31,OCTA,0,PlaceHolder,0,PlaceHolder,0,PlaceHolder,0,PlaceHolder,17,17.65,sphere,,
1676,105,105,0,0.083,1,Cs2AgInCl6,0.25,Cs2CO3,0.24,AgAc,0.25,InAc3,1.72,BC,28.289,DPE,1.52,OLA,3.15,OA,0,PlaceHolder,0,PlaceHolder,0,PlaceHolder,16.53,21.3,cube,250,
1677,105,105,0,0.083,1,Cs2AgBiCl6,0.25,Cs2CO3,0.24,AgAc,0.25,BiAc3,1.72,BC,28.289,DPE,1.52,OLA,3.15,OA,0,PlaceHolder,0,PlaceHolder,0,PlaceHolder,9.03,13.63,cube,185,
1678,200,200,0,0.083,1,Cs2AgBiBr6,0.05,Cs2CO3,0.1,AgNO3,0.1,BiBr3,1.84,HBr,15,ODE,3.04,OLA,3.31,OA,0,PlaceHolder,0,PlaceHolder,0,PlaceHolder,10.72,27.37,cube,200,
1679,25,300,3,60,1,CoFe2O4,1.095,CoOA2,2.19,FeOA3,62.5,ODE,1.416,OA,0,PlaceHolder,0,PlaceHolder,0,PlaceHolder,0,PlaceHolder,0,PlaceHolder,0,PlaceHolder,10.62,13.74,cube,,
1680,25,305,1,60,1,CoFe2O4,1.667,CoOA2,3.333,FeOA3,78.125,ODE,2.5,OA,0,PlaceHolder,0,PlaceHolder,0,PlaceHolder,0,PlaceHolder,0,PlaceHolder,0,PlaceHolder,13,4.61,sphere,,
1681,25,310,3,60,1,CoFe2O4,1.667,CoOA2,3.333,FeOA3,78.125,ODE,2.5,OA,0,PlaceHolder,0,PlaceHolder,0,PlaceHolder,0,PlaceHolder,0,PlaceHolder,0,PlaceHolder,19.8,9.59,sphere,,
1682,140,260,,30,1,CoFe2O4,2,Co(acac)2,4,Fe(acac)3,377.1811292,DPE,30.394,OLA,31.509,OA,20,HDD,0,PlaceHolder,0,PlaceHolder,0,PlaceHolder,0,PlaceHolder,5.2,21.15,sphere,400,
1683,25,290,15,60,1,CoFe2O4,0.48,Co(acac)2,1,Fe(acac)3,1,NaOA,52.45637042,DBE,6.302,OA,0,PlaceHolder,0,PlaceHolder,0,PlaceHolder,0,PlaceHolder,0,PlaceHolder,22.57,5,cube,,
1684,25,290,15,60,1,CoFe2O4,0.46,Co(acac)2,0.8,Fe(acac)3,1,NaOA,52.45637042,DBE,6.302,OA,0,PlaceHolder,0,PlaceHolder,0,PlaceHolder,0,PlaceHolder,0,PlaceHolder,16.93,4,cube,,
1685,25,290,15,60,1,CoFe2O4,0.42,Co(acac)2,0.8,Fe(acac)3,1,NaOA,52.45637042,DBE,6.302,OA,0,PlaceHolder,0,PlaceHolder,0,PlaceHolder,0,PlaceHolder,0,PlaceHolder,11.28,7,cube,,
1686,25,290,15,60,1,CoFe2O4,0.48,Co(acac)2,1,Fe(acac)3,52.45637042,DBE,6.302,OA,0,PlaceHolder,0,PlaceHolder,0,PlaceHolder,0,PlaceHolder,0,PlaceHolder,0,PlaceHolder,33.38,10.17,hexagon,62,0.423728814
1687,25,290,15,60,1,CoFe2O4,0.48,Co(acac)2,1,Fe(acac)3,1,NaOA,52.45637042,DBE,4.726,OA,0,PlaceHolder,0,PlaceHolder,0,PlaceHolder,0,PlaceHolder,0,PlaceHolder,55.26,29.66,cube,31,0.431034483
1688,25,290,15,60,1,CoFe2O4,0.413,Co(acac)2,1,Fe(acac)3,1,NaOA,52.45637042,DBE,6.302,OA,0,PlaceHolder,0,PlaceHolder,0,PlaceHolder,0,PlaceHolder,0,PlaceHolder,13.94,8.5,hexagon,369,0.392156863
1689,25,290,15,60,1,CoFe2O4,0.551,Co(acac)2,1,Fe(acac)3,1,NaOA,52.45637042,DBE,6.302,OA,0,PlaceHolder,0,PlaceHolder,0,PlaceHolder,0,PlaceHolder,0,PlaceHolder,26.12,11.93,cube,225,0.543478261
1690,25,300,3,60,1,NiFe2O4,1.095,NiOA2,2.19,FeOA3,62.5,ODE,1.416,OA,0,PlaceHolder,0,PlaceHolder,0,PlaceHolder,0,PlaceHolder,0,PlaceHolder,0,PlaceHolder,11.21,10.2,sphere,,
1691,25,300,3,60,1,MnFe2O4,1.098,MnOA2,2.196,FeOA3,62.5,ODE,1.416,OA,0,PlaceHolder,0,PlaceHolder,0,PlaceHolder,0,PlaceHolder,0,PlaceHolder,0,PlaceHolder,6.92,7.27,sphere,,
1692,25,305,1,60,1,MnFe2O4,1.667,MnOA2,3.333,FeOA3,31.25,ODE,2.5,OA,0,PlaceHolder,0,PlaceHolder,0,PlaceHolder,0,PlaceHolder,0,PlaceHolder,0,PlaceHolder,11,3.63,sphere,,
1693,25,315,1,60,1,MnFe2O4,1.667,MnOA2,3.333,FeOA3,31.25,ODE,2.5,OA,0,PlaceHolder,0,PlaceHolder,0,PlaceHolder,0,PlaceHolder,0,PlaceHolder,0,PlaceHolder,16,3.125,sphere,,
1694,25,325,1,60,1,MnFe2O4,1.667,MnOA2,3.333,FeOA3,31.25,ODE,2.5,OA,0,PlaceHolder,0,PlaceHolder,0,PlaceHolder,0,PlaceHolder,0,PlaceHolder,0,PlaceHolder,19,5.26,sphere,,
1695,25,330,1,60,1,MnFe2O4,1.667,MnOA2,3.333,FeOA3,28.23126827,ESE,2.5,OA,0,PlaceHolder,0,PlaceHolder,0,PlaceHolder,0,PlaceHolder,0,PlaceHolder,0,PlaceHolder,28,17.85,sphere,,
1696,25,320,1,60,1,MnFe2O4,1.667,MnOA2,3.333,FeOA3,78.125,ODE,2.5,OA,0,PlaceHolder,0,PlaceHolder,0,PlaceHolder,0,PlaceHolder,0,PlaceHolder,0,PlaceHolder,9.92,10.13,cube,107,0.208333333
1697,25,320,1,60,1,MnFe2O4,1.667,MnOA2,3.333,FeOA3,31.25,ODE,2.5,OA,0,PlaceHolder,0,PlaceHolder,0,PlaceHolder,0,PlaceHolder,0,PlaceHolder,0,PlaceHolder,13.2,10.09,sphere,73,0.208333333
1698,25,320,1,60,1,MnFe2O4,1.667,MnOA2,3.333,FeOA3,15.625,ODE,2.5,OA,0,PlaceHolder,0,PlaceHolder,0,PlaceHolder,0,PlaceHolder,0,PlaceHolder,0,PlaceHolder,14.04,15.97,sphere,71,0.212765957
1699,25,200,,60,1,CoO-1,0.14,Co(acac)3,28.07,OLA,0,PlaceHolder,0,PlaceHolder,0,PlaceHolder,0,PlaceHolder,0,PlaceHolder,0,PlaceHolder,0,PlaceHolder,0,PlaceHolder,22.67,18.25,rod,,
1700,25,200,,60,1,CoO-1,0.28,Co(acac)3,28.07,OLA,0,PlaceHolder,0,PlaceHolder,0,PlaceHolder,0,PlaceHolder,0,PlaceHolder,0,PlaceHolder,0,PlaceHolder,0,PlaceHolder,34.9,9.79,triangle,,
1701,25,200,,60,1,CoO-1,0.56,Co(acac)3,28.07,OLA,0,PlaceHolder,0,PlaceHolder,0,PlaceHolder,0,PlaceHolder,0,PlaceHolder,0,PlaceHolder,0,PlaceHolder,0,PlaceHolder,61.63,11.08,triangle,,
1702,25,190,20,180,1,CoO-2,2,CoFA2,48,OLA,0,PlaceHolder,0,PlaceHolder,0,PlaceHolder,0,PlaceHolder,0,PlaceHolder,0,PlaceHolder,0,PlaceHolder,0,PlaceHolder,15.35,11.03,cube,,
1703,25,190,20,180,1,CoO-2,2,CoFA2,96,OLA,0,PlaceHolder,0,PlaceHolder,0,PlaceHolder,0,PlaceHolder,0,PlaceHolder,0,PlaceHolder,0,PlaceHolder,0,PlaceHolder,11.7,17.09,Irregular shape,,
1704,25,190,20,180,1,CoO-2,2,CoFA2,24,OLA,0,PlaceHolder,0,PlaceHolder,0,PlaceHolder,0,PlaceHolder,0,PlaceHolder,0,PlaceHolder,0,PlaceHolder,0,PlaceHolder,26.07,12.99,cube,,
1705,25,320,1.9,30,1,CoO-1,5,CoOA2,198.034375,ODE,0,PlaceHolder,0,PlaceHolder,0,PlaceHolder,0,PlaceHolder,0,PlaceHolder,0,PlaceHolder,0,PlaceHolder,0,PlaceHolder,17.01,9.61,rod,150,
1706,25,320,1.9,30,1,CoO-1,10,CoOA2,198.034375,ODE,0,PlaceHolder,0,PlaceHolder,0,PlaceHolder,0,PlaceHolder,0,PlaceHolder,0,PlaceHolder,0,PlaceHolder,0,PlaceHolder,17.8,10.42,rod,150,
1707,25,320,1.9,30,1,CoO-1,15,CoOA2,198.034375,ODE,0,PlaceHolder,0,PlaceHolder,0,PlaceHolder,0,PlaceHolder,0,PlaceHolder,0,PlaceHolder,0,PlaceHolder,0,PlaceHolder,30.65,9.96,rod,150,
1708,25,320,1.9,60,1,CoO-1,5,CoOA2,198.034375,ODE,0,PlaceHolder,0,PlaceHolder,0,PlaceHolder,0,PlaceHolder,0,PlaceHolder,0,PlaceHolder,0,PlaceHolder,0,PlaceHolder,23.45,7.65,rod,150,
1709,25,290,,5,1,CoO-2,0.2,CoOA2,5,ODE,0,PlaceHolder,0,PlaceHolder,0,PlaceHolder,0,PlaceHolder,0,PlaceHolder,0,PlaceHolder,0,PlaceHolder,0,PlaceHolder,39.38,43.5,flower shape,22,0.273224044
1710,25,290,,5,1,CoO-2,0.2,CoOA2,5,ODE,0.402,DDL,0,PlaceHolder,0,PlaceHolder,0,PlaceHolder,0,PlaceHolder,0,PlaceHolder,0,PlaceHolder,0,PlaceHolder,24.83,24.27,flower shape,77,0.297619048
1711,25,290,,5,1,CoO-2,0.2,CoOA2,5,ODE,1.006,DDL,0,PlaceHolder,0,PlaceHolder,0,PlaceHolder,0,PlaceHolder,0,PlaceHolder,0,PlaceHolder,0,PlaceHolder,10.91,19.31,flower shape,11,0.322580645
1712,25,290,,5,1,CoO-2,0.2,CoOA2,5,ODE,13.412,DDL,0,PlaceHolder,0,PlaceHolder,0,PlaceHolder,0,PlaceHolder,0,PlaceHolder,0,PlaceHolder,0,PlaceHolder,2.8,10.71,sphere,,
1713,25,290,,5,1,CoO-2,0.2,CoOA2,5,ODE,4.471,DDL,0,PlaceHolder,0,PlaceHolder,0,PlaceHolder,0,PlaceHolder,0,PlaceHolder,0,PlaceHolder,0,PlaceHolder,7.74,15.39,triangle,299,0.212765957
1714,25,290,,5,1,CoO-2,0.2,CoOA2,5,ODE,4.471,DDL,0.211,OA,0,PlaceHolder,0,PlaceHolder,0,PlaceHolder,0,PlaceHolder,0,PlaceHolder,0,PlaceHolder,12.27,38.53,flower shape,12,0.192307692
1715,25,290,,5,1,CoO-2,0.2,CoOA2,5,ODE,4.471,DDL,0.419,OA,0,PlaceHolder,0,PlaceHolder,0,PlaceHolder,0,PlaceHolder,0,PlaceHolder,0,PlaceHolder,10.96,52.71,flower shape,25,0.177304965
1716,25,290,,5,1,CoO-2,0.2,CoOA2,5,ODE,4.471,DDL,1.26,OA,0,PlaceHolder,0,PlaceHolder,0,PlaceHolder,0,PlaceHolder,0,PlaceHolder,0,PlaceHolder,64.86,18.98,flower shape,18,0.347222222
1717,25,300,,360,1,CoO-2,2,CoAc2,49.86595174,DE,20,OLA,11.437,TOA,8,OA,0.2,TOPO,0,PlaceHolder,0,PlaceHolder,0,PlaceHolder,0,PlaceHolder,19.4,13.9,hexagon,208,
1718,25,190,20,180,1,Mn3O4,2,MnFA2,48,OLA,0,PlaceHolder,0,PlaceHolder,0,PlaceHolder,0,PlaceHolder,0,PlaceHolder,0,PlaceHolder,0,PlaceHolder,0,PlaceHolder,9.59,7.06,cube,,
1719,25,180,,540,1,Mn3O4,1.19,Mn(acac)2,28.44,OLA,0,PlaceHolder,0,PlaceHolder,0,PlaceHolder,0,PlaceHolder,0,PlaceHolder,0,PlaceHolder,0,PlaceHolder,0,PlaceHolder,10,10,sphere,,
1720,25,150,,540,1,Mn3O4,1.19,Mn(acac)2,28.44,OLA,0,PlaceHolder,0,PlaceHolder,0,PlaceHolder,0,PlaceHolder,0,PlaceHolder,0,PlaceHolder,0,PlaceHolder,0,PlaceHolder,6,15,sphere,,
1721,25,320,23.6,60,1,MnO,4,MnAc2,34.312,TOA,12,OA,0,PlaceHolder,0,PlaceHolder,0,PlaceHolder,0,PlaceHolder,0,PlaceHolder,0,PlaceHolder,0,PlaceHolder,9.73,10.2,Irregular shape,640,0.396825397
1722,25,220,,540,1,MnO,1.19,Mn(acac)2,28.44,OLA,11.85,H2O,0,PlaceHolder,0,PlaceHolder,0,PlaceHolder,0,PlaceHolder,0,PlaceHolder,0,PlaceHolder,0,PlaceHolder,11,10,sphere,,
1723,25,250,,540,1,MnO,1.19,Mn(acac)2,28.44,OLA,11.85,H2O,0,PlaceHolder,0,PlaceHolder,0,PlaceHolder,0,PlaceHolder,0,PlaceHolder,0,PlaceHolder,0,PlaceHolder,22,10.45,Irregular shape,,
1724,25,305,30,0.0167,1,MnO,0.5,MnSA2,19.803125,ODE,2,ODOH,0,PlaceHolder,0,PlaceHolder,0,PlaceHolder,0,PlaceHolder,0,PlaceHolder,0,PlaceHolder,0,PlaceHolder,18.16,12.33,Irregular shape,277,0.574712644
1725,25,310,30,0.0167,1,MnO,0.5,MnSA2,19.803125,ODE,2,ODOH,0,PlaceHolder,0,PlaceHolder,0,PlaceHolder,0,PlaceHolder,0,PlaceHolder,0,PlaceHolder,0,PlaceHolder,18.9,8.85,hexagon,243,0.568181818
1726,25,310,30,3,1,MnO,0.5,MnSA2,19.803125,ODE,2,ODOH,0,PlaceHolder,0,PlaceHolder,0,PlaceHolder,0,PlaceHolder,0,PlaceHolder,0,PlaceHolder,0,PlaceHolder,20.08,7.4,hexagon,258,0.574712644
1727,25,310,30,15,1,MnO,0.5,MnSA2,19.803125,ODE,2,ODOH,0,PlaceHolder,0,PlaceHolder,0,PlaceHolder,0,PlaceHolder,0,PlaceHolder,0,PlaceHolder,0,PlaceHolder,16.92,9.7,sphere,220,0.454545455
1728,25,310,30,60,1,MnO,0.5,MnSA2,19.803125,ODE,2,ODOH,0,PlaceHolder,0,PlaceHolder,0,PlaceHolder,0,PlaceHolder,0,PlaceHolder,0,PlaceHolder,0,PlaceHolder,18.86,13.13,sphere,189,0.454545455
1729,25,310,30,115,1,MnO,0.5,MnSA2,19.803125,ODE,2,ODOH,0,PlaceHolder,0,PlaceHolder,0,PlaceHolder,0,PlaceHolder,0,PlaceHolder,0,PlaceHolder,0,PlaceHolder,21.54,21.41,Irregular shape,89,0.454545455
1730,25,310,30,285,1,MnO,0.5,MnSA2,19.803125,ODE,2,ODOH,0,PlaceHolder,0,PlaceHolder,0,PlaceHolder,0,PlaceHolder,0,PlaceHolder,0,PlaceHolder,0,PlaceHolder,29.08,19.46,Irregular shape,43,0.454545455
1731,190,190,0,30,1,Au,23,HAuCl4,0.859,NaBH4,37.104,ODA,47.785,TBPY,64.661,TOPO,0,PlaceHolder,0,PlaceHolder,0,PlaceHolder,0,PlaceHolder,0,PlaceHolder,8.59,12.69,sphere,,
1732,25,180,,60,1,NiS,0.11,(TMEDA)Ni(SCOC6H5)2,5.62,DT,0,PlaceHolder,0,PlaceHolder,0,PlaceHolder,0,PlaceHolder,0,PlaceHolder,0,PlaceHolder,0,PlaceHolder,0,PlaceHolder,41.5,7.95,Irregular shape,,
1733,25,180,,60,1,NiS-2,0.11,(TMEDA)Ni(SCOC6H5)2,5.62,OA,0,PlaceHolder,0,PlaceHolder,0,PlaceHolder,0,PlaceHolder,0,PlaceHolder,0,PlaceHolder,0,PlaceHolder,0,PlaceHolder,26.4,9.85,Irregular shape,,
1734,25,180,,60,1,NiS,0.11,(TMEDA)Ni(SCOC6H5)2,2.81,OLA,2.81,DT,0,PlaceHolder,0,PlaceHolder,0,PlaceHolder,0,PlaceHolder,0,PlaceHolder,0,PlaceHolder,0,PlaceHolder,16.4,9.75,sphere,,
1735,25,250,,10,1,Co9S8,0.25,CoCl2,20.876,DT,15.197,OLA,11.21,TOP,0,PlaceHolder,0,PlaceHolder,0,PlaceHolder,0,PlaceHolder,0,PlaceHolder,0,PlaceHolder,16.71,16.84,triangle,955,0.701754386
1736,25,220,,60,1,CoPt3,0.084,Pt(acac)2,0.152,Co(acac)2,26.22818521,DBE,0.608,OLA,5.672,OA,1.006,HDD,0,PlaceHolder,0,PlaceHolder,0,PlaceHolder,0,PlaceHolder,4.2,8.9,sphere,,
1737,25,220,,60,1,CoPt3,0.084,Pt(acac)2,0.152,Co(acac)2,26.22818521,DBE,2.431,OLA,3.781,OA,1.006,HDD,0,PlaceHolder,0,PlaceHolder,0,PlaceHolder,0,PlaceHolder,7.33,13.1,cube,,
1738,25,220,,60,1,CoPt3,0.084,Pt(acac)2,0.152,Co(acac)2,26.22818521,DBE,4.255,OLA,1.891,OA,1.006,HDD,0,PlaceHolder,0,PlaceHolder,0,PlaceHolder,0,PlaceHolder,29.2,8.2,flower shape,,
1739,25,230,5,150,1,Cu,0.4,Cu(acac)2,30.394,OLA,0,PlaceHolder,0,PlaceHolder,0,PlaceHolder,0,PlaceHolder,0,PlaceHolder,0,PlaceHolder,0,PlaceHolder,0,PlaceHolder,13.15,21.26,sphere,32,0.120481928
1740,25,225,20,30,1,Cu,0.0917,Cu(acac)2,0.109,Pt(acac)2,15.625,ODE,2.431,OLA,1.891,OA,0.406,HDD,0,PlaceHolder,0,PlaceHolder,0,PlaceHolder,0,PlaceHolder,7.71,13.3,rod,,
1741,25,225,20,30,1,Cu,0.0917,Cu(acac)2,0.109,Pt(acac)2,15.625,ODE,1.824,OLA,2.521,OA,0.406,HDD,0,PlaceHolder,0,PlaceHolder,0,PlaceHolder,0,PlaceHolder,6.07,15.08,rod,,
1742,25,225,20,30,1,Cu,0.0917,Cu(acac)2,0.109,Pt(acac)2,15.625,ODE,3.647,OLA,1.891,OA,0.406,HDD,0,PlaceHolder,0,PlaceHolder,0,PlaceHolder,0,PlaceHolder,9.02,15.83,rod,,
1743,25,225,20,30,1,Cu,0.0917,Cu(acac)2,0.109,Pt(acac)2,15.625,ODE,0.912,OLA,2.521,OA,0.406,HDD,0,PlaceHolder,0,PlaceHolder,0,PlaceHolder,0,PlaceHolder,4.69,29.84,rod,,
1744,25,225,20,30,1,Cu,0.0917,Cu(acac)2,0.109,Pt(acac)2,15.625,ODE,2.431,OLA,1.891,OA,0.813,HDD,0,PlaceHolder,0,PlaceHolder,0,PlaceHolder,0,PlaceHolder,5.42,8.26,rhombus,121,0.157480315
1745,25,260,2,30,1,Ge,0.1,GeI4,30.394,OLA,4.71,HMDS,2.363,OA,0,PlaceHolder,0,PlaceHolder,0,PlaceHolder,0,PlaceHolder,0,PlaceHolder,0,PlaceHolder,22,18.18,Irregular shape,124,
1746,25,260,2,30,1,Ge,0.05,GeI4,30.394,OLA,4.71,HMDS,2.363,OA,0,PlaceHolder,0,PlaceHolder,0,PlaceHolder,0,PlaceHolder,0,PlaceHolder,0,PlaceHolder,12,16.67,Irregular shape,124,
1747,25,260,2,30,1,Ge,0.025,GeI4,30.394,OLA,4.71,HMDS,2.363,OA,0,PlaceHolder,0,PlaceHolder,0,PlaceHolder,0,PlaceHolder,0,PlaceHolder,0,PlaceHolder,6,16.67,Irregular shape,124,
1748,25,260,2,73,1,Ge,0.1,GeI4,30.394,OLA,4.71,HMDS,1.121,TOP,1.575,OA,0,PlaceHolder,0,PlaceHolder,0,PlaceHolder,0,PlaceHolder,0,PlaceHolder,24.73,18.18,cube,124,
1749,25,260,,120,1,Ge,0.5,GeBr2,30.394,OLA,0,PlaceHolder,0,PlaceHolder,0,PlaceHolder,0,PlaceHolder,0,PlaceHolder,0,PlaceHolder,0,PlaceHolder,0,PlaceHolder,8.23,19.85,Irregular shape,76,0.408163265
1750,25,300,,30,1,Pd,0.33,Pd(acac)2,22.42,TOP,0,PlaceHolder,0,PlaceHolder,0,PlaceHolder,0,PlaceHolder,0,PlaceHolder,0,PlaceHolder,0,PlaceHolder,0,PlaceHolder,2.86,3,sphere,5,0.017699115
1751,25,250,,30,1,Pd,0.33,Pd(acac)2,30.394,OLA,2.242,TOP,0,PlaceHolder,0,PlaceHolder,0,PlaceHolder,0,PlaceHolder,0,PlaceHolder,0,PlaceHolder,0,PlaceHolder,4.32,7.16,sphere,273,0.15625
1752,25,300,5,60,1,Pt,0.5,Pt(acac)2,0.5,Co(acac)2,60.787,OLA,0,PlaceHolder,0,PlaceHolder,0,PlaceHolder,0,PlaceHolder,0,PlaceHolder,0,PlaceHolder,0,PlaceHolder,9.5,8.42,sphere,,
1753,25,300,5,60,1,Pt,0.5,Pt(acac)2,0.5,Co(acac)2,60.787,OLA,1.1,BBA,0,PlaceHolder,0,PlaceHolder,0,PlaceHolder,0,PlaceHolder,0,PlaceHolder,0,PlaceHolder,3.5,11.43,sphere,,
1754,25,300,5,60,1,Pt,0.5,Pt(acac)2,0.5,Co(acac)2,60.787,OLA,0.55,BBA,0,PlaceHolder,0,PlaceHolder,0,PlaceHolder,0,PlaceHolder,0,PlaceHolder,0,PlaceHolder,5,10,sphere,,
1755,25,300,5,60,1,Pt,0.5,Pt(acac)2,0.5,Co(acac)2,60.787,OLA,0.275,BBA,0,PlaceHolder,0,PlaceHolder,0,PlaceHolder,0,PlaceHolder,0,PlaceHolder,0,PlaceHolder,7.5,9.33,sphere,,
1756,25,300,5,60,1,Pt,0.5,Pt(acac)2,0.5,Zn(acac)2,60.787,OLA,0,PlaceHolder,0,PlaceHolder,0,PlaceHolder,0,PlaceHolder,0,PlaceHolder,0,PlaceHolder,0,PlaceHolder,5,10,sphere,,
1757,25,300,5,60,1,Pt,0.5,Pt(acac)2,0.5,Cu(acac)2,60.787,OLA,0,PlaceHolder,0,PlaceHolder,0,PlaceHolder,0,PlaceHolder,0,PlaceHolder,0,PlaceHolder,0,PlaceHolder,6,8.33,sphere,,
1758,25,300,5,60,1,Pt,0.5,Pt(acac)2,0.5,Fe(acac)3,60.787,OLA,0,PlaceHolder,0,PlaceHolder,0,PlaceHolder,0,PlaceHolder,0,PlaceHolder,0,PlaceHolder,0,PlaceHolder,9.5,10.53,sphere,,
1759,25,300,5,60,1,Pt,0.5,Pt(acac)2,0.5,Ni(acac)2,60.787,OLA,0,PlaceHolder,0,PlaceHolder,0,PlaceHolder,0,PlaceHolder,0,PlaceHolder,0,PlaceHolder,0,PlaceHolder,10,15,sphere,,
1760,25,170,,60,1,Rh,0.26,[Rh(CO)2Cl]2,21.276,OLA,0,PlaceHolder,0,PlaceHolder,0,PlaceHolder,0,PlaceHolder,0,PlaceHolder,0,PlaceHolder,0,PlaceHolder,0,PlaceHolder,3.64,8.16,triangle,151,
1761,25,130,,60,1,Rh,0.26,[Rh(CO)2Cl]2,21.276,OLA,0,PlaceHolder,0,PlaceHolder,0,PlaceHolder,0,PlaceHolder,0,PlaceHolder,0,PlaceHolder,0,PlaceHolder,0,PlaceHolder,2.08,10.71,triangle,154,
1762,25,190,,60,1,Rh,0.26,[Rh(CO)2Cl]2,21.276,OLA,0,PlaceHolder,0,PlaceHolder,0,PlaceHolder,0,PlaceHolder,0,PlaceHolder,0,PlaceHolder,0,PlaceHolder,0,PlaceHolder,4.75,9.375,triangle,133,
1763,25,235,,60,1,Rh,0.26,[Rh(CO)2Cl]2,21.276,OLA,0,PlaceHolder,0,PlaceHolder,0,PlaceHolder,0,PlaceHolder,0,PlaceHolder,0,PlaceHolder,0,PlaceHolder,0,PlaceHolder,7.05,10.53,triangle,178,
1764,235,235,0,60,1,Rh,0.26,[Rh(CO)2Cl]2,21.276,OLA,0,PlaceHolder,0,PlaceHolder,0,PlaceHolder,0,PlaceHolder,0,PlaceHolder,0,PlaceHolder,0,PlaceHolder,0,PlaceHolder,4.7,19.15,Irregular shape,119,
1765,25,190,,60,1,Rh,0.39,Rh(CO)2(acac),21.276,OLA,0,PlaceHolder,0,PlaceHolder,0,PlaceHolder,0,PlaceHolder,0,PlaceHolder,0,PlaceHolder,0,PlaceHolder,0,PlaceHolder,3.27,13.64,triangle,141,
1766,25,235,,60,1,Rh,0.39,Rh(CO)2(acac),21.276,OLA,0,PlaceHolder,0,PlaceHolder,0,PlaceHolder,0,PlaceHolder,0,PlaceHolder,0,PlaceHolder,0,PlaceHolder,0,PlaceHolder,3.94,16.98,triangle,133,
1767,25,235,,60,1,Rh,0.12,Rh(CO)2(acac),30.394,OLA,0,PlaceHolder,0,PlaceHolder,0,PlaceHolder,0,PlaceHolder,0,PlaceHolder,0,PlaceHolder,0,PlaceHolder,0,PlaceHolder,4.1,19.51,Irregular shape,104,
1768,220,220,0,60,1,Rh,0.12,Rh(acac)3,30.394,OLA,0,PlaceHolder,0,PlaceHolder,0,PlaceHolder,0,PlaceHolder,0,PlaceHolder,0,PlaceHolder,0,PlaceHolder,0,PlaceHolder,9.3,27.96,rectangle,119,
1769,235,235,0,60,1,Rh,0.12,Rh(acac)3,30.394,OLA,0,PlaceHolder,0,PlaceHolder,0,PlaceHolder,0,PlaceHolder,0,PlaceHolder,0,PlaceHolder,0,PlaceHolder,0,PlaceHolder,5,12,sphere,174,
1770,250,250,0,60,1,Rh,0.12,Rh(acac)3,30.394,OLA,0,PlaceHolder,0,PlaceHolder,0,PlaceHolder,0,PlaceHolder,0,PlaceHolder,0,PlaceHolder,0,PlaceHolder,0,PlaceHolder,4.8,8.33,sphere,200,
1771,250,250,0,60,1,Rh,0.24,Rh(acac)3,30.394,OLA,0,PlaceHolder,0,PlaceHolder,0,PlaceHolder,0,PlaceHolder,0,PlaceHolder,0,PlaceHolder,0,PlaceHolder,0,PlaceHolder,7.1,9.86,sphere,196,
1772,110,290,10,35,1,In2O3,0.4,InAc3,23.89595478,HD,1.672,OLA,1.45,TMNO,1.891,OA,0,PlaceHolder,0,PlaceHolder,0,PlaceHolder,0,PlaceHolder,0,PlaceHolder,11.55,7.25,sphere,630,0.257731959
1773,25,320,3.93,90,1,In2O3,1,InAc3,79.149,OLOH,0,PlaceHolder,0,PlaceHolder,0,PlaceHolder,0,PlaceHolder,0,PlaceHolder,0,PlaceHolder,0,PlaceHolder,0,PlaceHolder,9.2,13,Irregular shape,,
1774,25,300,10,180,1,In2O3,0.01,InSA3,0,PlaceHolder,0,PlaceHolder,0,PlaceHolder,0,PlaceHolder,0,PlaceHolder,0,PlaceHolder,0,PlaceHolder,0,PlaceHolder,0,PlaceHolder,72.5,6.1,sphere,,
1775,25,300,10,180,1,In2O3,0.01,InSA3,0.015,SA,0,PlaceHolder,0,PlaceHolder,0,PlaceHolder,0,PlaceHolder,0,PlaceHolder,0,PlaceHolder,0,PlaceHolder,0,PlaceHolder,60,3.8,sphere,,
1776,25,300,10,180,1,In2O3,0.01,InSA3,0.03,SA,0,PlaceHolder,0,PlaceHolder,0,PlaceHolder,0,PlaceHolder,0,PlaceHolder,0,PlaceHolder,0,PlaceHolder,0,PlaceHolder,20,7.8,sphere,,
1777,25,220,,300,1,In2O3,0.243,In(acac)3,0.3,SnCl2(acac)2,30.394,OLA,0,PlaceHolder,0,PlaceHolder,0,PlaceHolder,0,PlaceHolder,0,PlaceHolder,0,PlaceHolder,0,PlaceHolder,5.57,11.24,sphere,231,0.327868852
1778,25,220,,300,1,In2O3,0.243,In(acac)3,0.3,Fe(acac)3,30.394,OLA,0,PlaceHolder,0,PlaceHolder,0,PlaceHolder,0,PlaceHolder,0,PlaceHolder,0,PlaceHolder,0,PlaceHolder,5.13,14.57,sphere,210,0.145985401
1779,25,220,,300,1,In2O3,0.243,In(acac)3,0.3,SnCl2(acac)2,0.3,Fe(acac)3,30.394,OLA,0,PlaceHolder,0,PlaceHolder,0,PlaceHolder,0,PlaceHolder,0,PlaceHolder,0,PlaceHolder,5.59,10.89,sphere,214,0.327868852
1780,25,320,15,40,1,In2O3,0.2,InAc3,15.625,ODE,2.431,OLA,1.891,OA,0,PlaceHolder,0,PlaceHolder,0,PlaceHolder,0,PlaceHolder,0,PlaceHolder,0,PlaceHolder,12.27,10.08,sphere,59,
1781,25,320,15,40,1,In2O3,0.2,InAc3,0.0113,SnAc4,15.625,ODE,2.431,OLA,1.891,OA,0,PlaceHolder,0,PlaceHolder,0,PlaceHolder,0,PlaceHolder,0,PlaceHolder,5.44,8.66,sphere,30,
1782,25,320,15,40,1,In2O3,0.2,InAc3,0.0197,SnAc4,15.625,ODE,2.431,OLA,1.891,OA,0,PlaceHolder,0,PlaceHolder,0,PlaceHolder,0,PlaceHolder,0,PlaceHolder,5.26,8.68,sphere,31,
1783,25,250,10,30,1,MnS-2,1.25,MnOA2,2.5,S,15.625,ODE,0,PlaceHolder,0,PlaceHolder,0,PlaceHolder,0,PlaceHolder,0,PlaceHolder,0,PlaceHolder,0,PlaceHolder,9.11,9.65,sphere,,
1784,25,280,10,30,1,MnS-2,1.25,MnOA2,2.5,S,15.625,ODE,0,PlaceHolder,0,PlaceHolder,0,PlaceHolder,0,PlaceHolder,0,PlaceHolder,0,PlaceHolder,0,PlaceHolder,24.73,12.03,sphere,,
1785,25,300,10,30,1,MnS-2,1.25,MnOA2,2.5,S,15.625,ODE,0,PlaceHolder,0,PlaceHolder,0,PlaceHolder,0,PlaceHolder,0,PlaceHolder,0,PlaceHolder,0,PlaceHolder,29.47,11.16,sphere,,
1786,25,320,10,30,1,MnS-2,1.25,MnOA2,2.5,S,15.625,ODE,0,PlaceHolder,0,PlaceHolder,0,PlaceHolder,0,PlaceHolder,0,PlaceHolder,0,PlaceHolder,0,PlaceHolder,20.99,7.61,sphere,,
1787,25,250,10,30,1,MnS-2,1.25,MnOA(OH),2.5,S,15.625,ODE,0,PlaceHolder,0,PlaceHolder,0,PlaceHolder,0,PlaceHolder,0,PlaceHolder,0,PlaceHolder,0,PlaceHolder,9.54,17.64,sphere,,
1788,25,280,10,30,1,MnS-2,1.25,MnOA(OH),2.5,S,15.625,ODE,0,PlaceHolder,0,PlaceHolder,0,PlaceHolder,0,PlaceHolder,0,PlaceHolder,0,PlaceHolder,0,PlaceHolder,11.08,15.04,sphere,,
1789,25,300,10,30,1,MnS-2,1.25,MnOA(OH),2.5,S,15.625,ODE,0,PlaceHolder,0,PlaceHolder,0,PlaceHolder,0,PlaceHolder,0,PlaceHolder,0,PlaceHolder,0,PlaceHolder,13.66,12.35,sphere,,
1790,25,320,10,30,1,MnS-2,1.25,MnOA(OH),2.5,S,15.625,ODE,0,PlaceHolder,0,PlaceHolder,0,PlaceHolder,0,PlaceHolder,0,PlaceHolder,0,PlaceHolder,0,PlaceHolder,14.2,14.64,sphere,,
1791,25,250,10,60,1,MnS-2,1.25,MnOA(OH),2.5,S,15.625,ODE,0,PlaceHolder,0,PlaceHolder,0,PlaceHolder,0,PlaceHolder,0,PlaceHolder,0,PlaceHolder,0,PlaceHolder,10.77,18.29,sphere,,
1792,25,280,10,60,1,MnS-2,1.25,MnOA(OH),2.5,S,15.625,ODE,0,PlaceHolder,0,PlaceHolder,0,PlaceHolder,0,PlaceHolder,0,PlaceHolder,0,PlaceHolder,0,PlaceHolder,11.65,13.53,sphere,,
1793,25,300,10,60,1,MnS-2,1.25,MnOA(OH),2.5,S,15.625,ODE,0,PlaceHolder,0,PlaceHolder,0,PlaceHolder,0,PlaceHolder,0,PlaceHolder,0,PlaceHolder,0,PlaceHolder,17.33,13.11,sphere,,
1794,25,320,10,5,1,MnS-2,1.25,MnOA2,2.5,S,15.625,ODE,0,PlaceHolder,0,PlaceHolder,0,PlaceHolder,0,PlaceHolder,0,PlaceHolder,0,PlaceHolder,0,PlaceHolder,22.38,16.05,sphere,,
1795,25,320,10,15,1,MnS-2,1.25,MnOA2,2.5,S,15.625,ODE,0,PlaceHolder,0,PlaceHolder,0,PlaceHolder,0,PlaceHolder,0,PlaceHolder,0,PlaceHolder,0,PlaceHolder,22.8,10.95,sphere,,
1796,25,320,10,5,1,MnS-2,1.25,MnOA(OH),2.5,S,15.625,ODE,0,PlaceHolder,0,PlaceHolder,0,PlaceHolder,0,PlaceHolder,0,PlaceHolder,0,PlaceHolder,0,PlaceHolder,11.97,11.64,sphere,,
1797,25,320,10,10,1,MnS-2,1.25,MnOA(OH),2.5,S,15.625,ODE,0,PlaceHolder,0,PlaceHolder,0,PlaceHolder,0,PlaceHolder,0,PlaceHolder,0,PlaceHolder,0,PlaceHolder,12.87,14.72,sphere,,
1798,25,320,10,15,1,MnS-2,1.25,MnOA(OH),2.5,S,15.625,ODE,0,PlaceHolder,0,PlaceHolder,0,PlaceHolder,0,PlaceHolder,0,PlaceHolder,0,PlaceHolder,0,PlaceHolder,13.37,15.65,sphere,,
1799,25,300,10,30,1,MnO,1.25,MnOA(OH),15.625,ODE,0,PlaceHolder,0,PlaceHolder,0,PlaceHolder,0,PlaceHolder,0,PlaceHolder,0,PlaceHolder,0,PlaceHolder,0,PlaceHolder,14.5,8.28,sphere,,
1800,25,300,10,30,1,MnO,1.25,MnOA2,15.625,ODE,0,PlaceHolder,0,PlaceHolder,0,PlaceHolder,0,PlaceHolder,0,PlaceHolder,0,PlaceHolder,0,PlaceHolder,0,PlaceHolder,22.5,10.67,sphere,,
1801,25,300,10,30,1,MnO,1.25,MnOA(OH),0.5,S,15.625,ODE,0,PlaceHolder,0,PlaceHolder,0,PlaceHolder,0,PlaceHolder,0,PlaceHolder,0,PlaceHolder,0,PlaceHolder,14.5,6,sphere,,
1802,25,300,10,30,1,MnO,1.25,MnOA(OH),0.75,S,15.625,ODE,0,PlaceHolder,0,PlaceHolder,0,PlaceHolder,0,PlaceHolder,0,PlaceHolder,0,PlaceHolder,0,PlaceHolder,14.5,4,sphere,,
1803,25,300,10,30,1,MnO,1.25,MnOA(OH),0.75,S,15.625,ODE,2.25,OA,0,PlaceHolder,0,PlaceHolder,0,PlaceHolder,0,PlaceHolder,0,PlaceHolder,0,PlaceHolder,23.6,5,sphere,,
1804,25,320,60,5,1,MnS-2,1.25,MnOA(OH),2.5,S,15.625,ODE,0,PlaceHolder,0,PlaceHolder,0,PlaceHolder,0,PlaceHolder,0,PlaceHolder,0,PlaceHolder,0,PlaceHolder,9.68,10.29,sphere,,
1805,25,320,60,10,1,MnS-2,1.25,MnOA(OH),2.5,S,15.625,ODE,0,PlaceHolder,0,PlaceHolder,0,PlaceHolder,0,PlaceHolder,0,PlaceHolder,0,PlaceHolder,0,PlaceHolder,10.97,15.42,sphere,,
1806,25,320,60,30,1,MnS-2,1.25,MnOA(OH),2.5,S,15.625,ODE,0,PlaceHolder,0,PlaceHolder,0,PlaceHolder,0,PlaceHolder,0,PlaceHolder,0,PlaceHolder,0,PlaceHolder,12.36,11.25,sphere,,
1807,25,310,,60,1,V2O3,1,VO(acac)2,15.32603297,squalane,4,OLA,4,OA,0,PlaceHolder,0,PlaceHolder,0,PlaceHolder,0,PlaceHolder,0,PlaceHolder,0,PlaceHolder,18.88,38.81,flower shape,27,0.15037594
1808,25,370,,60,1,V2O3,1,VO(acac)2,15.32603297,squalane,4,OLA,4,OA,0,PlaceHolder,0,PlaceHolder,0,PlaceHolder,0,PlaceHolder,0,PlaceHolder,0,PlaceHolder,11.24,51.17,Irregular shape,92,0.15037594
1809,25,340,,0.0167,1,V2O3,1,VO(acac)2,15.32603297,squalane,4,OLA,4,OA,0,PlaceHolder,0,PlaceHolder,0,PlaceHolder,0,PlaceHolder,0,PlaceHolder,0,PlaceHolder,8.03,23.96,Irregular shape,205,
1810,25,340,,60,1,V2O3,1,VO(acac)2,15.32603297,squalane,4,OLA,4,OA,0,PlaceHolder,0,PlaceHolder,0,PlaceHolder,0,PlaceHolder,0,PlaceHolder,0,PlaceHolder,19.36,23.73,flower shape,196,
1811,25,340,,240,1,V2O3,1,VO(acac)2,15.32603297,squalane,4,OLA,4,OA,0,PlaceHolder,0,PlaceHolder,0,PlaceHolder,0,PlaceHolder,0,PlaceHolder,0,PlaceHolder,22.93,29.9,flower shape,107,
1812,25,340,,1440,1,V2O3,1,VO(acac)2,15.32603297,squalane,4,OLA,4,OA,0,PlaceHolder,0,PlaceHolder,0,PlaceHolder,0,PlaceHolder,0,PlaceHolder,0,PlaceHolder,32.44,23.03,flower shape,84,
1813,25,350,10,60,1,W18O49,0.1,WCl4,5.5,OA,1.8,OLA,0,PlaceHolder,0,PlaceHolder,0,PlaceHolder,0,PlaceHolder,0,PlaceHolder,0,PlaceHolder,0,PlaceHolder,12.73,18.02,rod,,
1814,25,350,10,120,1,W18O49,0.1,WCl4,5.5,OA,1,OLA,0,PlaceHolder,0,PlaceHolder,0,PlaceHolder,0,PlaceHolder,0,PlaceHolder,0,PlaceHolder,0,PlaceHolder,14.92,14.89,rod,,
1815,25,270,10,20,1,Mn3O4,0.5,MnCl2,0.5,OA,6.5,OLA,0,PlaceHolder,0,PlaceHolder,0,PlaceHolder,0,PlaceHolder,0,PlaceHolder,0,PlaceHolder,0,PlaceHolder,5.76,14.29,rod,,
1816,25,350,10,20,1,Mn3O4,0.5,MnCl2,0.5,OA,6.5,OLA,0,PlaceHolder,0,PlaceHolder,0,PlaceHolder,0,PlaceHolder,0,PlaceHolder,0,PlaceHolder,0,PlaceHolder,11.4,20.29,rod,,
1817,25,320,,60,1,La2O3,0.316,LaAc3,1.993,Na4P2O7,6.25,ODE,13.677,OLA,6.302,OA,0,PlaceHolder,0,PlaceHolder,0,PlaceHolder,0,PlaceHolder,0,PlaceHolder,28.44,7,cube,,
1818,25,310,,40,1,Gd2O3,0.984,GdAc3,2,NaNO3,20.3125,ODE,6.0787,OLA,4.726,OA,0,PlaceHolder,0,PlaceHolder,0,PlaceHolder,0,PlaceHolder,0,PlaceHolder,29.26,6,triangle,,
1819,25,310,,60,1,Y2O3,2.556,YAc3,43.75,ODE,9.118,OLA,9.453,OA,0,PlaceHolder,0,PlaceHolder,0,PlaceHolder,0,PlaceHolder,0,PlaceHolder,0,PlaceHolder,13.6,5,sphere,,
1820,25,310,,30,1,Y2O3,2.556,YAc3,4,NaNO3,53.125,ODE,3.039,OLA,6.302,OA,0,PlaceHolder,0,PlaceHolder,0,PlaceHolder,0,PlaceHolder,0,PlaceHolder,36.7,6,Irregular shape,,
1821,25,310,,30,1,Y2O3,2.556,YAc3,4,NaNO3,46.875,ODE,6.0787,OLA,9.453,OA,0,PlaceHolder,0,PlaceHolder,0,PlaceHolder,0,PlaceHolder,0,PlaceHolder,43.7,8,Irregular shape,,
1822,25,310,,30,1,Y2O3,2.556,YAc3,4,NaNO3,15.625,ODE,24.315,OLA,15.754,OA,0,PlaceHolder,0,PlaceHolder,0,PlaceHolder,0,PlaceHolder,0,PlaceHolder,42.25,9,triangle,,
1823,25,325,,30,1,CeO2,0.315,CeAc3,1.993,Na4P2O7,14.0625,ODE,7.598,OLA,3.151,OA,0,PlaceHolder,0,PlaceHolder,0,PlaceHolder,0,PlaceHolder,0,PlaceHolder,13.43,7,cube,,
1824,25,325,,30,1,CeO2,0.315,CeAc3,2.004,NaOA,17.1875,ODE,7.598,OLA,1.575,OA,0,PlaceHolder,0,PlaceHolder,0,PlaceHolder,0,PlaceHolder,0,PlaceHolder,52.54,12,rod,,
1825,25,300,,60,1,ZnO,52,ZnOA2,911.81,OLA,283.58,OA,0,PlaceHolder,0,PlaceHolder,0,PlaceHolder,0,PlaceHolder,0,PlaceHolder,0,PlaceHolder,0,PlaceHolder,18.56,10,triangle,,
1826,25,260,15,25,1,ZnO,0.569,Zn(acac)2,62.86352153,DPE,3.434,OLA,1.701,OA,5.688,HDD,0,PlaceHolder,0,PlaceHolder,0,PlaceHolder,0,PlaceHolder,0,PlaceHolder,6.14,15.96,triangle,274,1.428571429
1827,25,280,15,20,1,ZnO,1.138,Zn(acac)2,21.276,OLA,3.403,OA,1.42,HDD,0,PlaceHolder,0,PlaceHolder,0,PlaceHolder,0,PlaceHolder,0,PlaceHolder,0,PlaceHolder,13.6,19.53,triangle,75,0.236966825
1828,25,250,15,60,1,ZnO,0.569,Zn(acac)2,36.7194593,DBE,7.978,OLA,1.42,HDD,0,PlaceHolder,0,PlaceHolder,0,PlaceHolder,0,PlaceHolder,0,PlaceHolder,0,PlaceHolder,6.56,28.38,Irregular shape,40,0.091743119
1829,25,295,15,60,1,ZnO,0.569,Zn(acac)2,36.7194593,DBE,3.982,DODA,1.42,HDD,0,PlaceHolder,0,PlaceHolder,0,PlaceHolder,0,PlaceHolder,0,PlaceHolder,0,PlaceHolder,5.94,15.06,Irregular shape,561,0.357142857
1830,25,250,4,180,1,ZnO,2.1,ZnSA2,65.625,ODE,9.382,OA,25.761,DDL,0,PlaceHolder,0,PlaceHolder,0,PlaceHolder,0,PlaceHolder,0,PlaceHolder,0,PlaceHolder,11.2,18.75,Irregular shape,,
1831,25,250,4,180,1,ZnO,2.1,ZnSA2,0.601,Al(acac)3,65.625,ODE,9.382,OA,25.761,DDL,0,PlaceHolder,0,PlaceHolder,0,PlaceHolder,0,PlaceHolder,0,PlaceHolder,20.12,22.14,triangle,,
1832,25,250,4,180,1,ZnO,2.1,ZnSA2,0.599,Ga(acac)3,65.625,ODE,9.382,OA,25.761,DDL,0,PlaceHolder,0,PlaceHolder,0,PlaceHolder,0,PlaceHolder,0,PlaceHolder,17.5,17.71,Irregular shape,,
1833,25,250,4,180,1,ZnO,2.1,ZnSA2,0.599,In(acac)3,65.625,ODE,9.382,OA,25.761,DDL,0,PlaceHolder,0,PlaceHolder,0,PlaceHolder,0,PlaceHolder,0,PlaceHolder,13.4,17.91,Irregular shape,,
1834,25,250,10,0.0167,1,In2O3,0.73,In(acac)3,0.078,SnCl2(acac)2,53.125,ODE,9.118,OLA,0,PlaceHolder,0,PlaceHolder,0,PlaceHolder,0,PlaceHolder,0,PlaceHolder,0,PlaceHolder,5.9,15.37,Irregular shape,327,0.227272727
1835,25,250,10,5,1,In2O3,0.73,In(acac)3,0.078,SnCl2(acac)2,53.125,ODE,9.118,OLA,0,PlaceHolder,0,PlaceHolder,0,PlaceHolder,0,PlaceHolder,0,PlaceHolder,0,PlaceHolder,8.69,11.93,sphere,317,0.303030303
1836,25,250,10,10,1,In2O3,0.73,In(acac)3,0.078,SnCl2(acac)2,53.125,ODE,9.118,OLA,0,PlaceHolder,0,PlaceHolder,0,PlaceHolder,0,PlaceHolder,0,PlaceHolder,0,PlaceHolder,8.59,11.91,sphere,248,0.303030303
1837,25,250,10,30,1,In2O3,0.73,In(acac)3,0.078,SnCl2(acac)2,53.125,ODE,9.118,OLA,0,PlaceHolder,0,PlaceHolder,0,PlaceHolder,0,PlaceHolder,0,PlaceHolder,0,PlaceHolder,8.68,12.21,sphere,228,0.303030303
1838,60,340,,120,1,ZrO2,20,Zr-IOIC,25,ZrCl4,258.645,TOPO,0,PlaceHolder,0,PlaceHolder,0,PlaceHolder,0,PlaceHolder,0,PlaceHolder,0,PlaceHolder,0,PlaceHolder,4.11,7.06,sphere,274,0.169491525
1839,280,280,0,120,1,EuS,0.61,NH2Et2[Eu(S2CNEt2)4],36.6,OLA,36.6,TPPe,0,PlaceHolder,0,PlaceHolder,0,PlaceHolder,0,PlaceHolder,0,PlaceHolder,0,PlaceHolder,0,PlaceHolder,7.2,12.5,Irregular shape,,
1840,280,280,0,60,1,EuS,0.61,NH2Et2[Eu(S2CNEt2)4],36.6,OLA,36.6,TPPe,0,PlaceHolder,0,PlaceHolder,0,PlaceHolder,0,PlaceHolder,0,PlaceHolder,0,PlaceHolder,0,PlaceHolder,6.2,9.68,Irregular shape,,
1841,280,280,0,30,1,EuS,0.61,NH2Et2[Eu(S2CNEt2)4],36.6,OLA,36.6,TPPe,0,PlaceHolder,0,PlaceHolder,0,PlaceHolder,0,PlaceHolder,0,PlaceHolder,0,PlaceHolder,0,PlaceHolder,5.7,12.28,Irregular shape,,
1842,280,280,0,15,1,EuS,0.61,NH2Et2[Eu(S2CNEt2)4],36.6,OLA,36.6,TPPe,0,PlaceHolder,0,PlaceHolder,0,PlaceHolder,0,PlaceHolder,0,PlaceHolder,0,PlaceHolder,0,PlaceHolder,4.9,12.24,Irregular shape,,
1843,280,200,0,30,1,EuS,0.61,NH2Et2[Eu(S2CNEt2)4],36.6,OLA,36.6,TPPe,0,PlaceHolder,0,PlaceHolder,0,PlaceHolder,0,PlaceHolder,0,PlaceHolder,0,PlaceHolder,0,PlaceHolder,6.5,9.23,Irregular shape,,
1844,280,280,0,30,1,EuS,0.61,NH2Et2[Eu(S2CNEt2)4],61,OLA,36.6,TPPe,0,PlaceHolder,0,PlaceHolder,0,PlaceHolder,0,PlaceHolder,0,PlaceHolder,0,PlaceHolder,0,PlaceHolder,4.9,10.2,Irregular shape,,
1845,280,280,0,30,1,EuS,0.61,NH2Et2[Eu(S2CNEt2)4],61,OLA,0,PlaceHolder,0,PlaceHolder,0,PlaceHolder,0,PlaceHolder,0,PlaceHolder,0,PlaceHolder,0,PlaceHolder,0,PlaceHolder,6.6,9.09,Irregular shape,,
1846,25,280,18,60,1,LaF3,1,LaTFA,20,ODE,20,OA,0,PlaceHolder,0,PlaceHolder,0,PlaceHolder,0,PlaceHolder,0,PlaceHolder,0,PlaceHolder,0,PlaceHolder,11.88,2.5,triangle,50,
1847,25,280,18,60,1,CeF3,1,CeTFA,20,ODE,20,OA,0,PlaceHolder,0,PlaceHolder,0,PlaceHolder,0,PlaceHolder,0,PlaceHolder,0,PlaceHolder,0,PlaceHolder,10.69,3.47,triangle,50,
1848,25,330,18,60,1,LaOF,1,LaTFA,40,OLA,0,PlaceHolder,0,PlaceHolder,0,PlaceHolder,0,PlaceHolder,0,PlaceHolder,0,PlaceHolder,0,PlaceHolder,0,PlaceHolder,3.7,16.22,Irregular shape,50,
1849,25,330,18,60,1,CeOF,1,CeTFA,35,OLA,5,OA,0,PlaceHolder,0,PlaceHolder,0,PlaceHolder,0,PlaceHolder,0,PlaceHolder,0,PlaceHolder,0,PlaceHolder,4.5,8.89,Irregular shape,50,
1850,25,330,18,60,1,PrOF,1,PrTFA,33.33,OLA,6.67,OA,0,PlaceHolder,0,PlaceHolder,0,PlaceHolder,0,PlaceHolder,0,PlaceHolder,0,PlaceHolder,0,PlaceHolder,4.4,9.09,sphere,50,
1851,25,330,18,60,1,NdOF,1,NdTFA,32,OLA,8,OA,0,PlaceHolder,0,PlaceHolder,0,PlaceHolder,0,PlaceHolder,0,PlaceHolder,0,PlaceHolder,0,PlaceHolder,4.8,8.33,sphere,50,
1852,25,330,18,60,1,SmOF,1,SmTFA,25,OLA,15,OA,0,PlaceHolder,0,PlaceHolder,0,PlaceHolder,0,PlaceHolder,0,PlaceHolder,0,PlaceHolder,0,PlaceHolder,4.1,9.76,sphere,50,
1853,25,310,18,60,1,YOF,1,YTFA,25,OLA,15,OA,0,PlaceHolder,0,PlaceHolder,0,PlaceHolder,0,PlaceHolder,0,PlaceHolder,0,PlaceHolder,0,PlaceHolder,10.2,16.67,sphere,50,
1854,25,330,20,60,1,LaOF,0.95,LaTFA,0.05,CeTFA,40,OLA,0,PlaceHolder,0,PlaceHolder,0,PlaceHolder,0,PlaceHolder,0,PlaceHolder,0,PlaceHolder,0,PlaceHolder,3.9,5.13,sphere,100,
1855,25,330,20,60,1,LaOF,0.95,LaTFA,0.05,TbTFA,40,OLA,0,PlaceHolder,0,PlaceHolder,0,PlaceHolder,0,PlaceHolder,0,PlaceHolder,0,PlaceHolder,0,PlaceHolder,3.8,10.53,sphere,100,
1856,25,330,20,60,1,LaOF,0.4,LaTFA,0.45,CeTFA,0.15,TbTFA,40,OLA,0,PlaceHolder,0,PlaceHolder,0,PlaceHolder,0,PlaceHolder,0,PlaceHolder,0,PlaceHolder,2.9,6.9,sphere,100,
1857,25,330,20,15,1,LaOF,0.95,LaTFA,0.05,EuTFA,40,OLA,0,PlaceHolder,0,PlaceHolder,0,PlaceHolder,0,PlaceHolder,0,PlaceHolder,0,PlaceHolder,0,PlaceHolder,2.4,12.5,sphere,100,
1858,25,330,20,60,1,LaOF,0.95,LaTFA,0.05,EuTFA,40,OLA,0,PlaceHolder,0,PlaceHolder,0,PlaceHolder,0,PlaceHolder,0,PlaceHolder,0,PlaceHolder,0,PlaceHolder,4.2,7.14,sphere,100,
1859,25,330,20,120,1,LaOF,0.95,LaTFA,0.05,EuTFA,40,OLA,0,PlaceHolder,0,PlaceHolder,0,PlaceHolder,0,PlaceHolder,0,PlaceHolder,0,PlaceHolder,0,PlaceHolder,5.5,7.27,sphere,100,
1860,180,180,0,0.083,1,CsPbBr3-2,0.025,Cs2CO3,0.188,PbBr2,32.5,ODE,1.52,OLA,1.654,OA,0,PlaceHolder,0,PlaceHolder,0,PlaceHolder,0,PlaceHolder,0,PlaceHolder,11.62,13.56,cube,,
1861,25,25,0,180,1,Si,0.8,SiCl4,1.6,LiAlH4,946.3859344,toluene,2.743,TOAB,0,PlaceHolder,0,PlaceHolder,0,PlaceHolder,0,PlaceHolder,0,PlaceHolder,0,PlaceHolder,1.8,11.11,sphere,,
1862,180,180,0,20,1,MnS,0.085,Mn(S2CNEt2)2,3.313,HDA,0,PlaceHolder,0,PlaceHolder,0,PlaceHolder,0,PlaceHolder,0,PlaceHolder,0,PlaceHolder,0,PlaceHolder,0,PlaceHolder,2.5,12,sphere,,
1863,290,280,0,60,1,CdS-1,0.1,CdSA2,0.05,S,4.349,DODA,14.495,HDA,0,PlaceHolder,0,PlaceHolder,0,PlaceHolder,0,PlaceHolder,0,PlaceHolder,0,PlaceHolder,4.5,8.89,sphere,,
1864,290,280,0,60,1,CdS-1,0.1,CdAc2,0.05,S,4.349,DODA,14.495,HDA,0,PlaceHolder,0,PlaceHolder,0,PlaceHolder,0,PlaceHolder,0,PlaceHolder,0,PlaceHolder,7.5,6.67,sphere,,
1865,290,280,0,60,1,ZnS-1,0.1,ZnCl2,0.1,S,4.349,DODA,14.495,HDA,0,PlaceHolder,0,PlaceHolder,0,PlaceHolder,0,PlaceHolder,0,PlaceHolder,0,PlaceHolder,4.3,9.3,sphere,,
1866,270,260,0,30,1,CdS-1,0.05,CdSA2,0.1,ZnSA2,0.15,S,4.349,DODA,14.495,HDA,0,PlaceHolder,0,PlaceHolder,0,PlaceHolder,0,PlaceHolder,0,PlaceHolder,4,10,sphere,,
