Repository: Sharpiless/Nanocrystals-Deep-Learning

## Abstract 
The synthesis model based on transformer structure for nanocrystals takes the synthesis conditions and material structure features from the synthesis recipe dataset as input. By utilizing the proposed reaction intermediate-based data augmentation, the input data was expanded **tenfold**. This resulted in the model achieving an average absolute error of **1.39 nm** in predicting nanocrystal size, and the average accuracy for predicting morphology reached **90%**.

We show the transformer model in the following:

File: data/0309_classification_and_reg-raw-v3.csv (part 9 of 18)
ID,Temperature1,Temperature2,Speed,Time,Num,Y1,Y2,Y3,T1,T2,A1,B1,C1,D1,E1,F1,G1,H1,I1,J1,K1,L1,M1,A2,B2,C2,D2,E2,F2,G2,H2,I2,J2,K2,L2,M2
1587,25,320,0,30,-1,22.06,3.57,9,1,Fe3O4,40,565.499,20,0,0,0,0,0,0,0,0,0,0,FeOA3,TOA,OA,PlaceHolder,PlaceHolder,PlaceHolder,PlaceHolder,PlaceHolder,PlaceHolder,PlaceHolder,PlaceHolder,PlaceHolder,PlaceHolder
1588,25,300,3,60,-1,21.92,17.08,9,1,Fe3O4,1.097,2.194,62.5,1.416,0,0,0,0,0,0,0,0,0,FeOA2,FeOA3,ODE,OA,PlaceHolder,PlaceHolder,PlaceHolder,PlaceHolder,PlaceHolder,PlaceHolder,PlaceHolder,PlaceHolder,PlaceHolder
1589,25,305,1,60,-1,11,3.63,9,1,Fe3O4,1.667,3.333,78.125,2.5,0,0,0,0,0,0,0,0,0,FeOA2,FeOA3,ODE,OA,PlaceHolder,PlaceHolder,PlaceHolder,PlaceHolder,PlaceHolder,PlaceHolder,PlaceHolder,PlaceHolder,PlaceHolder
1590,25,310,1,60,-1,16,3.13,9,1,Fe3O4,1.667,3.333,78.125,2.5,0,0,0,0,0,0,0,0,0,FeOA2,FeOA3,ODE,OA,PlaceHolder,PlaceHolder,PlaceHolder,PlaceHolder,PlaceHolder,PlaceHolder,PlaceHolder,PlaceHolder,PlaceHolder
1591,25,325,1,60,-1,22,3.18,9,1,Fe3O4,1.667,3.333,78.125,2.5,0,0,0,0,0,0,0,0,0,FeOA2,FeOA3,ODE,OA,PlaceHolder,PlaceHolder,PlaceHolder,PlaceHolder,PlaceHolder,PlaceHolder,PlaceHolder,PlaceHolder,PlaceHolder
1592,25,330,1,60,-1,24,12.5,9,1,Fe3O4,1.667,3.333,70.57817067,2.5,0,0,0,0,0,0,0,0,0,FeOA2,FeOA3,ESE,OA,PlaceHolder,PlaceHolder,PlaceHolder,PlaceHolder,PlaceHolder,PlaceHolder,PlaceHolder,PlaceHolder,PlaceHolder
1593,25,320,3.3,60,369,18.92,8.46,9,1,Fe3O4,1.667,3.333,78.125,2.5,0,0,0,0,0,0,0,0,0,FeOA2,FeOA3,ODE,OA,PlaceHolder,PlaceHolder,PlaceHolder,PlaceHolder,PlaceHolder,PlaceHolder,PlaceHolder,PlaceHolder,PlaceHolder
1594,25,330,13.90111345,60,-1,22,7,9,1,Fe3O4,1,0.65,6.86155496,12.16,6.31,0,0,0,0,0,0,0,0,Fe(acac)3,ZnCl2,DE,OLA,OA,PlaceHolder,PlaceHolder,PlaceHolder,PlaceHolder,PlaceHolder,PlaceHolder,PlaceHolder,PlaceHolder
1595,25,290,13.90111345,30,-1,20.31,5,1,1,Fe3O4,0.55,0.83,52.61373953,3.78,0,0,0,0,0,0,0,0,0,Fe(acac)3,Zn(acac)2,DBE,OA,PlaceHolder,PlaceHolder,PlaceHolder,PlaceHolder,PlaceHolder,PlaceHolder,PlaceHolder,PlaceHolder,PlaceHolder
1596,25,290,13.90111345,30,33,25.14,31.86,1,1,Fe3O4,0.7,1.05,52.61373953,3.78,0,0,0,0,0,0,0,0,0,Fe(acac)3,Zn(acac)2,DBE,OA,PlaceHolder,PlaceHolder,PlaceHolder,PlaceHolder,PlaceHolder,PlaceHolder,PlaceHolder,PlaceHolder,PlaceHolder
1597,25,290,13.90111345,30,8,47.65,6.44,1,1,Fe3O4,0.8,1.2,52.61373953,3.78,0,0,0,0,0,0,0,0,0,Fe(acac)3,Zn(acac)2,DBE,OA,PlaceHolder,PlaceHolder,PlaceHolder,PlaceHolder,PlaceHolder,PlaceHolder,PlaceHolder,PlaceHolder,PlaceHolder
1598,25,290,13.90111345,30,6,54.45,40.97,1,1,Fe3O4,0.9,1.35,52.61373953,3.78,0,0,0,0,0,0,0,0,0,Fe(acac)3,Zn(acac)2,DBE,OA,PlaceHolder,PlaceHolder,PlaceHolder,PlaceHolder,PlaceHolder,PlaceHolder,PlaceHolder,PlaceHolder,PlaceHolder
1599,25,290,13.90111345,30,4,67.14,6.11,1,1,Fe3O4,1,1.5,52.61373953,3.78,0,0,0,0,0,0,0,0,0,Fe(acac)3,Zn(acac)2,DBE,OA,PlaceHolder,PlaceHolder,PlaceHolder,PlaceHolder,PlaceHolder,PlaceHolder,PlaceHolder,PlaceHolder,PlaceHolder
1600,25,290,13.90111345,30,5,59.87,30.74,1,1,Fe3O4,1.5,2.25,52.61373953,3.78,0,0,0,0,0,0,0,0,0,Fe(acac)3,Zn(acac)2,DBE,OA,PlaceHolder,PlaceHolder,PlaceHolder,PlaceHolder,PlaceHolder,PlaceHolder,PlaceHolder,PlaceHolder,PlaceHolder
1601,150,150,0,5,-1,315.95,18.17,1,1,CsPbBr3-1,0.0098,0.035,31.25,0.76,1.51,3.94,1.58,0,0,0,0,0,0,Cs2CO3,PbBr2,ODE,OLA,OCT,OA,OCTA,PlaceHolder,PlaceHolder,PlaceHolder,PlaceHolder,PlaceHolder,PlaceHolder
1602,150,150,0,5,-1,688.31,8.34,1,1,CsPbBr3-1,0.0098,0.035,31.25,0.76,1.81,3.94,1.89,0,0,0,0,0,0,Cs2CO3,PbBr2,ODE,OLA,OCT,OA,OCTA,PlaceHolder,PlaceHolder,PlaceHolder,PlaceHolder,PlaceHolder,PlaceHolder
1603,150,150,0,5,-1,1100.17,8.7,1,1,CsPbBr3-1,0.0098,0.035,31.25,0.76,2.41,3.94,2.52,0,0,0,0,0,0,Cs2CO3,PbBr2,ODE,OLA,OCT,OA,OCTA,PlaceHolder,PlaceHolder,PlaceHolder,PlaceHolder,PlaceHolder,PlaceHolder
1604,150,150,0,5,-1,5822.44,10.68,1,1,CsPbBr3-1,0.0098,0.035,31.25,0.76,3.02,3.94,3.16,0,0,0,0,0,0,Cs2CO3,PbBr2,ODE,OLA,OCT,OA,OCTA,PlaceHolder,PlaceHolder,PlaceHolder,PlaceHolder,PlaceHolder,PlaceHolder
1605,200,200,0,0.25,-1,9.48,7.14,1,1,CsPbBr3-2,0.03,0.2,0.6,17.03125,3.0394,3.309,0,0,0,0,0,0,0,Cs2CO3,PbO,NBS,ODE,OLA,OA,PlaceHolder,PlaceHolder,PlaceHolder,PlaceHolder,PlaceHolder,PlaceHolder,PlaceHolder
1606,130,130,0,0.017,100,3.39,26.67,1,1,CsPbBr3-2,0.0625,0.18,18.75,3.04,3.347,0,0,0,0,0,0,0,0,Cs2CO3,PbBr2,ODE,OLA,OA,PlaceHolder,PlaceHolder,PlaceHolder,PlaceHolder,PlaceHolder,PlaceHolder,PlaceHolder,PlaceHolder
1607,133,133,0,0.017,100,4.29,13.16,1,1,CsPbBr3-2,0.0625,0.18,18.75,3.04,3.347,0,0,0,0,0,0,0,0,Cs2CO3,PbBr2,ODE,OLA,OA,PlaceHolder,PlaceHolder,PlaceHolder,PlaceHolder,PlaceHolder,PlaceHolder,PlaceHolder,PlaceHolder
1608,136,136,0,0.017,100,4.63,9.76,1,1,CsPbBr3-2,0.0625,0.18,18.75,3.04,3.347,0,0,0,0,0,0,0,0,Cs2CO3,PbBr2,ODE,OLA,OA,PlaceHolder,PlaceHolder,PlaceHolder,PlaceHolder,PlaceHolder,PlaceHolder,PlaceHolder,PlaceHolder
1609,139,139,0,0.017,100,4.74,14.29,1,1,CsPbBr3-2,0.0625,0.18,18.75,3.04,3.347,0,0,0,0,0,0,0,0,Cs2CO3,PbBr2,ODE,OLA,OA,PlaceHolder,PlaceHolder,PlaceHolder,PlaceHolder,PlaceHolder,PlaceHolder,PlaceHolder,PlaceHolder
1610,142,142,0,0.017,100,5.08,20,1,1,CsPbBr3-2,0.0625,0.18,18.75,3.04,3.347,0,0,0,0,0,0,0,0,Cs2CO3,PbBr2,ODE,OLA,OA,PlaceHolder,PlaceHolder,PlaceHolder,PlaceHolder,PlaceHolder,PlaceHolder,PlaceHolder,PlaceHolder
1611,145,145,0,0.017,100,5.98,7.55,1,1,CsPbBr3-2,0.0625,0.18,18.75,3.04,3.347,0,0,0,0,0,0,0,0,Cs2CO3,PbBr2,ODE,OLA,OA,PlaceHolder,PlaceHolder,PlaceHolder,PlaceHolder,PlaceHolder,PlaceHolder,PlaceHolder,PlaceHolder
1612,148,148,0,0.017,100,6.21,10.91,1,1,CsPbBr3-2,0.0625,0.18,18.75,3.04,3.347,0,0,0,0,0,0,0,0,Cs2CO3,PbBr2,ODE,OLA,OA,PlaceHolder,PlaceHolder,PlaceHolder,PlaceHolder,PlaceHolder,PlaceHolder,PlaceHolder,PlaceHolder
1613,151,151,0,0.017,100,6.54,17.24,1,1,CsPbBr3-2,0.0625,0.18,18.75,3.04,3.347,0,0,0,0,0,0,0,0,Cs2CO3,PbBr2,ODE,OLA,OA,PlaceHolder,PlaceHolder,PlaceHolder,PlaceHolder,PlaceHolder,PlaceHolder,PlaceHolder,PlaceHolder
1614,154,154,0,0.017,100,7,11.29,1,1,CsPbBr3-2,0.0625,0.18,18.75,3.04,3.347,0,0,0,0,0,0,0,0,Cs2CO3,PbBr2,ODE,OLA,OA,PlaceHolder,PlaceHolder,PlaceHolder,PlaceHolder,PlaceHolder,PlaceHolder,PlaceHolder,PlaceHolder
1615,157,157,0,0.017,100,7.45,13.64,1,1,CsPbBr3-2,0.0625,0.18,18.75,3.04,3.347,0,0,0,0,0,0,0,0,Cs2CO3,PbBr2,ODE,OLA,OA,PlaceHolder,PlaceHolder,PlaceHolder,PlaceHolder,PlaceHolder,PlaceHolder,PlaceHolder,PlaceHolder
1616,160,160,0,0.017,100,7.56,16.42,1,1,CsPbBr3-2,0.0625,0.18,18.75,3.04,3.347,0,0,0,0,0,0,0,0,Cs2CO3,PbBr2,ODE,OLA,OA,PlaceHolder,PlaceHolder,PlaceHolder,PlaceHolder,PlaceHolder,PlaceHolder,PlaceHolder,PlaceHolder
1617,165,165,0,0.017,100,7.56,13.43,1,1,CsPbBr3-2,0.0625,0.18,18.75,3.04,3.347,0,0,0,0,0,0,0,0,Cs2CO3,PbBr2,ODE,OLA,OA,PlaceHolder,PlaceHolder,PlaceHolder,PlaceHolder,PlaceHolder,PlaceHolder,PlaceHolder,PlaceHolder
1618,170,170,0,0.017,100,7.67,11.76,1,1,CsPbBr3-2,0.0625,0.18,18.75,3.04,3.347,0,0,0,0,0,0,0,0,Cs2CO3,PbBr2,ODE,OLA,OA,PlaceHolder,PlaceHolder,PlaceHolder,PlaceHolder,PlaceHolder,PlaceHolder,PlaceHolder,PlaceHolder
1619,175,175,0,0.017,100,8.91,8.86,1,1,CsPbBr3-2,0.0625,0.18,18.75,3.04,3.347,0,0,0,0,0,0,0,0,Cs2CO3,PbBr2,ODE,OLA,OA,PlaceHolder,PlaceHolder,PlaceHolder,PlaceHolder,PlaceHolder,PlaceHolder,PlaceHolder,PlaceHolder
1620,180,180,0,0.017,100,8.91,11.39,1,1,CsPbBr3-2,0.0625,0.18,18.75,3.04,3.347,0,0,0,0,0,0,0,0,Cs2CO3,PbBr2,ODE,OLA,OA,PlaceHolder,PlaceHolder,PlaceHolder,PlaceHolder,PlaceHolder,PlaceHolder,PlaceHolder,PlaceHolder
1621,185,185,0,0.017,100,9.59,12.94,1,1,CsPbBr3-2,0.0625,0.18,18.75,3.04,3.347,0,0,0,0,0,0,0,0,Cs2CO3,PbBr2,ODE,OLA,OA,PlaceHolder,PlaceHolder,PlaceHolder,PlaceHolder,PlaceHolder,PlaceHolder,PlaceHolder,PlaceHolder
1622,190,190,0,0.017,100,10.38,6.52,1,1,CsPbBr3-2,0.0625,0.18,18.75,3.04,3.347,0,0,0,0,0,0,0,0,Cs2CO3,PbBr2,ODE,OLA,OA,PlaceHolder,PlaceHolder,PlaceHolder,PlaceHolder,PlaceHolder,PlaceHolder,PlaceHolder,PlaceHolder
1623,195,195,0,0.017,100,13.2,15.38,1,1,CsPbBr3-2,0.0625,0.18,18.75,3.04,3.347,0,0,0,0,0,0,0,0,Cs2CO3,PbBr2,ODE,OLA,OA,PlaceHolder,PlaceHolder,PlaceHolder,PlaceHolder,PlaceHolder,PlaceHolder,PlaceHolder,PlaceHolder
1624,200,200,0,0.017,100,14.44,10.16,1,1,CsPbBr3-2,0.0625,0.18,18.75,3.04,3.347,0,0,0,0,0,0,0,0,Cs2CO3,PbBr2,ODE,OLA,OA,PlaceHolder,PlaceHolder,PlaceHolder,PlaceHolder,PlaceHolder,PlaceHolder,PlaceHolder,PlaceHolder
1625,170,170,0,0.017,-1,8.8,16.67,1,1,CsPbBr3-2,0.049,0.5,0.6,15.625,3.04,0.95,0,0,0,0,0,0,0,Cs2CO3,PbAc2,BB,ODE,OLA,OA,PlaceHolder,PlaceHolder,PlaceHolder,PlaceHolder,PlaceHolder,PlaceHolder,PlaceHolder
1626,180,180,0,540,-1,12,15,0,1,Fe2O3,0.6,13.32653061,0.6,0,0,0,0,0,0,0,0,0,0,Fe(CO)5,DCB,DODA,PlaceHolder,PlaceHolder,PlaceHolder,PlaceHolder,PlaceHolder,PlaceHolder,PlaceHolder,PlaceHolder,PlaceHolder,PlaceHolder
1627,180,180,0,960,-1,50,10.4,4,1,Fe2O3,0.6,13.32653061,6,0,0,0,0,0,0,0,0,0,0,Fe(CO)5,DCB,DODA,PlaceHolder,PlaceHolder,PlaceHolder,PlaceHolder,PlaceHolder,PlaceHolder,PlaceHolder,PlaceHolder,PlaceHolder,PlaceHolder
1628,180,180,0,540,-1,6,5.1,9,1,Fe2O3,0.6,2.665306122,0.6,3.9,0,0,0,0,0,0,0,0,0,Fe(CO)5,DCB,DODA,TOPO,PlaceHolder,PlaceHolder,PlaceHolder,PlaceHolder,PlaceHolder,PlaceHolder,PlaceHolder,PlaceHolder,PlaceHolder
1629,25,320,0,30,-1,5.09,4.11,9,1,Fe2O3,40,894.5730517,20,0,0,0,0,0,0,0,0,0,0,FeOA3,HDE,OA,PlaceHolder,PlaceHolder,PlaceHolder,PlaceHolder,PlaceHolder,PlaceHolder,PlaceHolder,PlaceHolder,PlaceHolder,PlaceHolder
1630,140,140,0,0.05,200,5.87,11.5,1,1,CsPbI3,0.125,1.08,84.375,7.6,8.274,0,0,0,0,0,0,0,0,Cs2CO3,PbI2,ODE,OLA,OA,PlaceHolder,PlaceHolder,PlaceHolder,PlaceHolder,PlaceHolder,PlaceHolder,PlaceHolder,PlaceHolder
1631,145,145,0,0.05,200,6.43,12.3,1,1,CsPbI3,0.125,1.08,84.375,7.6,8.274,0,0,0,0,0,0,0,0,Cs2CO3,PbI2,ODE,OLA,OA,PlaceHolder,PlaceHolder,PlaceHolder,PlaceHolder,PlaceHolder,PlaceHolder,PlaceHolder,PlaceHolder
1632,150,150,0,0.05,200,7.11,11.1,1,1,CsPbI3,0.125,1.08,84.375,7.6,8.274,0,0,0,0,0,0,0,0,Cs2CO3,PbI2,ODE,OLA,OA,PlaceHolder,PlaceHolder,PlaceHolder,PlaceHolder,PlaceHolder,PlaceHolder,PlaceHolder,PlaceHolder
1633,155,155,0,0.05,200,8.12,11.1,1,1,CsPbI3,0.125,1.08,84.375,7.6,8.274,0,0,0,0,0,0,0,0,Cs2CO3,PbI2,ODE,OLA,OA,PlaceHolder,PlaceHolder,PlaceHolder,PlaceHolder,PlaceHolder,PlaceHolder,PlaceHolder,PlaceHolder
1634,160,160,0,0.05,200,8.58,10.5,1,1,CsPbI3,0.125,1.08,84.375,7.6,8.274,0,0,0,0,0,0,0,0,Cs2CO3,PbI2,ODE,OLA,OA,PlaceHolder,PlaceHolder,PlaceHolder,PlaceHolder,PlaceHolder,PlaceHolder,PlaceHolder,PlaceHolder
1635,165,165,0,0.05,200,9.59,10.6,1,1,CsPbI3,0.125,1.08,84.375,7.6,8.274,0,0,0,0,0,0,0,0,Cs2CO3,PbI2,ODE,OLA,OA,PlaceHolder,PlaceHolder,PlaceHolder,PlaceHolder,PlaceHolder,PlaceHolder,PlaceHolder,PlaceHolder
1636,170,170,0,0.05,200,10.38,10.8,1,1,CsPbI3,0.125,1.08,84.375,7.6,8.274,0,0,0,0,0,0,0,0,Cs2CO3,PbI2,ODE,OLA,OA,PlaceHolder,PlaceHolder,PlaceHolder,PlaceHolder,PlaceHolder,PlaceHolder,PlaceHolder,PlaceHolder
1637,175,175,0,0.05,200,15.68,15.8,1,1,CsPbI3,0.125,1.08,84.375,7.6,8.274,0,0,0,0,0,0,0,0,Cs2CO3,PbI2,ODE,OLA,OA,PlaceHolder,PlaceHolder,PlaceHolder,PlaceHolder,PlaceHolder,PlaceHolder,PlaceHolder,PlaceHolder
1638,180,180,0,0.05,200,17.26,11.1,1,1,CsPbI3,0.125,1.08,84.375,7.6,8.274,0,0,0,0,0,0,0,0,Cs2CO3,PbI2,ODE,OLA,OA,PlaceHolder,PlaceHolder,PlaceHolder,PlaceHolder,PlaceHolder,PlaceHolder,PlaceHolder,PlaceHolder
1639,165,165,0,0.017,-1,11.4,15.84,1,1,CsPbI3-2,0.049,0.5,0.6,15.625,3.04,0.95,0,0,0,0,0,0,0,Cs2CO3,PbAc2,BI,ODE,OLA,OA,PlaceHolder,PlaceHolder,PlaceHolder,PlaceHolder,PlaceHolder,PlaceHolder,PlaceHolder
1640,180,180,0,0.5,-1,10.72,14.74,1,1,CsYbI3,0.041,0.188,21.25,1.82,2.04,0,0,0,0,0,0,0,0,Cs2CO3,YbI2,ODE,OLA,OA,PlaceHolder,PlaceHolder,PlaceHolder,PlaceHolder,PlaceHolder,PlaceHolder,PlaceHolder,PlaceHolder
1641,140,140,0,0.17,300,9.25,9.76,1,1,Cs2AgBiCl6,0.71,0.5,0.5,2.7,31.25,1.87,8.85,0,0,0,0,0,0,CsAc,AgAc,BiAc3,TMSCl,ODE,OLA,OA,PlaceHolder,PlaceHolder,PlaceHolder,PlaceHolder,PlaceHolder,PlaceHolder
1642,140,140,0,0.17,300,9.03,15,1,1,Cs2AgBiBr6,0.71,0.5,0.5,2.7,31.25,1.87,8.85,0,0,0,0,0,0,CsAc,AgAc,BiAc3,TMSBr,ODE,OLA,OA,PlaceHolder,PlaceHolder,PlaceHolder,PlaceHolder,PlaceHolder,PlaceHolder
1643,200,200,0,0.33,-1,9.7,11.63,1,1,CsPbCl3,0.049,0.5,1.8,15.625,3.04,0.95,0,0,0,0,0,0,0,Cs2CO3,PbAc2,BC,ODE,OLA,OA,PlaceHolder,PlaceHolder,PlaceHolder,PlaceHolder,PlaceHolder,PlaceHolder,PlaceHolder
1644,200,200,0,1,-1,11.74,13.46,1,1,CsPbCl3,0.028,0.24,16.875,4.86,5.16,0,0,0,0,0,0,0,0,Cs2CO3,PbCl2,ODE,OLA,OA,PlaceHolder,PlaceHolder,PlaceHolder,PlaceHolder,PlaceHolder,PlaceHolder,PlaceHolder,PlaceHolder
1645,200,200,0,1,-1,9.82,14.94,1,1,CsPbCl3,0.028,0.22,0.311,16.875,4.86,5.16,0,0,0,0,0,0,0,Cs2CO3,PbCl2,MnCl2,ODE,OLA,OA,PlaceHolder,PlaceHolder,PlaceHolder,PlaceHolder,PlaceHolder,PlaceHolder,PlaceHolder
1646,200,200,0,0.017,-1,12.41,21.81,1,1,CsPbCl3,0.027,0.308,0.206,16.875,4.86,5.16,0,0,0,0,0,0,0,Cs2CO3,PbCl2,PbBr2,ODE,OLA,OA,PlaceHolder,PlaceHolder,PlaceHolder,PlaceHolder,PlaceHolder,PlaceHolder,PlaceHolder
1647,200,200,0,0.017,-1,11.96,12.26,1,1,CsPbCl3,0.027,0.206,0.312,16.875,4.86,5.16,0,0,0,0,0,0,0,Cs2CO3,PbBr2,MnCl2,ODE,OLA,OA,PlaceHolder,PlaceHolder,PlaceHolder,PlaceHolder,PlaceHolder,PlaceHolder,PlaceHolder
1648,240,240,0,0.5,-1,8.8,6.41,1,1,CsPbCl3-2,0.05,0.378,33.75,3.04,3.31,0,0,0,0,0,0,0,0,Cs2CO3,PbCl2,ODE,OLA,OA,PlaceHolder,PlaceHolder,PlaceHolder,PlaceHolder,PlaceHolder,PlaceHolder,PlaceHolder,PlaceHolder
1649,240,240,0,0.5,-1,8.58,6.58,1,1,CsPbCl3-2,0.05,0.376,0.188,33.75,0.16,0,0,0,0,0,0,0,0,Cs2CO3,PbCl2,CeCl3,ODE,OA,PlaceHolder,PlaceHolder,PlaceHolder,PlaceHolder,PlaceHolder,PlaceHolder,PlaceHolder,PlaceHolder
1650,240,240,0,0.5,-1,8.24,6.85,1,1,CsPbCl3-2,0.05,0.376,0.188,33.75,0.16,0,0,0,0,0,0,0,0,Cs2CO3,PbCl2,SmCl3,ODE,OA,PlaceHolder,PlaceHolder,PlaceHolder,PlaceHolder,PlaceHolder,PlaceHolder,PlaceHolder,PlaceHolder
1651,240,240,0,0.5,-1,8.01,7.04,1,1,CsPbCl3-2,0.05,0.376,0.188,33.75,0.16,0,0,0,0,0,0,0,0,Cs2CO3,PbCl2,EuCl3,ODE,OA,PlaceHolder,PlaceHolder,PlaceHolder,PlaceHolder,PlaceHolder,PlaceHolder,PlaceHolder,PlaceHolder
1652,240,240,0,0.5,-1,7.67,7.35,1,1,CsPbCl3-2,0.05,0.376,0.188,33.75,0.16,0,0,0,0,0,0,0,0,Cs2CO3,PbCl2,TbCl3,ODE,OA,PlaceHolder,PlaceHolder,PlaceHolder,PlaceHolder,PlaceHolder,PlaceHolder,PlaceHolder,PlaceHolder
1653,240,240,0,0.5,-1,7.56,7.46,1,1,CsPbCl3-2,0.05,0.376,0.188,33.75,0.16,0,0,0,0,0,0,0,0,Cs2CO3,PbCl2,DyCl3,ODE,OA,PlaceHolder,PlaceHolder,PlaceHolder,PlaceHolder,PlaceHolder,PlaceHolder,PlaceHolder,PlaceHolder
1654,240,240,0,0.5,-1,7.22,7.8,1,1,CsPbCl3-2,0.05,0.376,0.188,33.75,0.16,0,0,0,0,0,0,0,0,Cs2CO3,PbCl2,ErCl3,ODE,OA,PlaceHolder,PlaceHolder,PlaceHolder,PlaceHolder,PlaceHolder,PlaceHolder,PlaceHolder,PlaceHolder
1655,240,240,0,0.5,-1,7.11,7.94,1,1,CsPbCl3-2,0.05,0.376,0.188,33.75,0.16,0,0,0,0,0,0,0,0,Cs2CO3,PbCl2,YbCl3,ODE,OA,PlaceHolder,PlaceHolder,PlaceHolder,PlaceHolder,PlaceHolder,PlaceHolder,PlaceHolder,PlaceHolder
1656,165,165,0,0.75,-1,20.5,13.17,9,1,Tl3PbCl5,0.13,0.38,34.6875,3.04,3.52,0,0,0,0,0,0,0,0,TlAc,PbCl2,ODE,OLA,OA,PlaceHolder,PlaceHolder,PlaceHolder,PlaceHolder,PlaceHolder,PlaceHolder,PlaceHolder,PlaceHolder
1657,180,180,0,0.75,-1,28,8.93,4,1,Tl3PbBr5,0.13,0.38,34.6875,3.04,3.52,0,0,0,0,0,0,0,0,TlAc,PbBr2,ODE,OLA,OA,PlaceHolder,PlaceHolder,PlaceHolder,PlaceHolder,PlaceHolder,PlaceHolder,PlaceHolder,PlaceHolder
1658,160,160,0,0.75,-1,20.9,14.35,4,1,Tl3PbBr5,0.13,0.38,34.6875,3.04,3.52,0,0,0,0,0,0,0,0,TlAc,PbBr2,ODE,OLA,OA,PlaceHolder,PlaceHolder,PlaceHolder,PlaceHolder,PlaceHolder,PlaceHolder,PlaceHolder,PlaceHolder
1659,130,130,0,0.75,-1,16.5,15.15,4,1,Tl3PbBr5,0.13,0.38,34.6875,3.04,3.52,0,0,0,0,0,0,0,0,TlAc,PbBr2,ODE,OLA,OA,PlaceHolder,PlaceHolder,PlaceHolder,PlaceHolder,PlaceHolder,PlaceHolder,PlaceHolder,PlaceHolder
1660,130,130,0,0.75,-1,19.2,8.85,4,1,Tl3PbBr5,0.13,0.2432,0.1368,34.6875,1.52,1.95,0,0,0,0,0,0,0,TlAc,PbBr2,PbCl2,ODE,OLA,OA,PlaceHolder,PlaceHolder,PlaceHolder,PlaceHolder,PlaceHolder,PlaceHolder,PlaceHolder
1661,130,130,0,0.75,-1,15.2,14.47,4,1,Tl3PbBr5,0.13,0.2166,0.1634,34.6875,1.52,1.95,0,0,0,0,0,0,0,TlAc,PbBr2,PbI2,ODE,OLA,OA,PlaceHolder,PlaceHolder,PlaceHolder,PlaceHolder,PlaceHolder,PlaceHolder,PlaceHolder
1662,130,130,0,0.75,-1,17.2,17.44,9,1,Tl3PbI5,0.13,0.38,34.6875,3.04,3.52,0,0,0,0,0,0,0,0,TlAc,PbI2,ODE,OLA,OA,PlaceHolder,PlaceHolder,PlaceHolder,PlaceHolder,PlaceHolder,PlaceHolder,PlaceHolder,PlaceHolder
1663,170,170,0,0.5,-1,479.26,30,7,1,TlPbI3,0.105,0.38,34.0625,1.52,1.882,0,0,0,0,0,0,0,0,TlAc,PbI2,ODE,OLA,OA,PlaceHolder,PlaceHolder,PlaceHolder,PlaceHolder,PlaceHolder,PlaceHolder,PlaceHolder,PlaceHolder
1664,170,170,0,1,300,12.07,59.81,1,1,CsSnBr3,0.8,5,75,2.43,11.21,2.52,0,0,0,0,0,0,0,Cs2CO3,SnBr2,ODE,OLA,TOP,OA,PlaceHolder,PlaceHolder,PlaceHolder,PlaceHolder,PlaceHolder,PlaceHolder,PlaceHolder
1665,170,170,0,1,300,8.58,46.05,1,1,CsSnBr3,0.8,2.5,2.5,75,2.43,11.21,2.52,0,0,0,0,0,0,Cs2CO3,SnBr2,SnCl2,ODE,OLA,TOP,OA,PlaceHolder,PlaceHolder,PlaceHolder,PlaceHolder,PlaceHolder,PlaceHolder
1666,170,170,0,1,300,11.17,39.39,1,1,CsSnI3,0.8,5,75,2.43,11.21,2.52,0,0,0,0,0,0,0,Cs2CO3,SnI2,ODE,OLA,TOP,OA,PlaceHolder,PlaceHolder,PlaceHolder,PlaceHolder,PlaceHolder,PlaceHolder,PlaceHolder
1667,170,170,0,1,300,11.4,32.67,1,1,CsSnI3,0.8,2.5,2.5,75,2.43,11.21,2.52,0,0,0,0,0,0,Cs2CO3,SnI2,SnBr2,ODE,OLA,TOP,OA,PlaceHolder,PlaceHolder,PlaceHolder,PlaceHolder,PlaceHolder,PlaceHolder
1668,100,100,0,0.017,50,17.4,20.11,0,1,Cs2SnI6,0.0125,0.187,31.875,0.039,0,0,0,0,0,0,0,0,0,Cs2CO3,SnI4,ODE,OA,PlaceHolder,PlaceHolder,PlaceHolder,PlaceHolder,PlaceHolder,PlaceHolder,PlaceHolder,PlaceHolder,PlaceHolder
1669,120,120,0,0.017,50,18.4,15.76,0,1,Cs2SnI6,0.0125,0.187,31.875,0.039,0,0,0,0,0,0,0,0,0,Cs2CO3,SnI4,ODE,OA,PlaceHolder,PlaceHolder,PlaceHolder,PlaceHolder,PlaceHolder,PlaceHolder,PlaceHolder,PlaceHolder,PlaceHolder
1670,150,150,0,0.017,50,26.6,19.17,0,1,Cs2SnI6,0.0125,0.187,31.875,0.039,0,0,0,0,0,0,0,0,0,Cs2CO3,SnI4,ODE,OA,PlaceHolder,PlaceHolder,PlaceHolder,PlaceHolder,PlaceHolder,PlaceHolder,PlaceHolder,PlaceHolder,PlaceHolder
1671,220,220,0,0.017,50,40.3,19.6,0,1,Cs2SnI6,0.0125,0.187,31.875,0.039,0,0,0,0,0,0,0,0,0,Cs2CO3,SnI4,ODE,OA,PlaceHolder,PlaceHolder,PlaceHolder,PlaceHolder,PlaceHolder,PlaceHolder,PlaceHolder,PlaceHolder,PlaceHolder
1672,180,180,0,1,-1,21.94,27.27,5,1,Cs3Sb2I9,0.016,0.1,32.1875,1.22,0.059,6.31,0,0,0,0,0,0,0,Cs2CO3,SbI3,ODE,OLA,OA,OCTA,PlaceHolder,PlaceHolder,PlaceHolder,PlaceHolder,PlaceHolder,PlaceHolder,PlaceHolder
1673,230,230,0,1,-1,195.86,8.7,7,1,Cs3Sb2I9,0.016,0.1,32.1875,1.22,0.059,6.31,0,0,0,0,0,0,0,Cs2CO3,SbI3,ODE,OLA,OA,OCTA,PlaceHolder,PlaceHolder,PlaceHolder,PlaceHolder,PlaceHolder,PlaceHolder,PlaceHolder
1674,180,180,0,1,-1,7.5,26.67,9,1,Rb3Sb2I9,0.016,0.1,32.1875,1.22,0.059,6.31,0,0,0,0,0,0,0,Rb2CO3,SbI3,ODE,OLA,OA,OCTA,PlaceHolder,PlaceHolder,PlaceHolder,PlaceHolder,PlaceHolder,PlaceHolder,PlaceHolder
1675,230,230,0,1,-1,17,17.65,9,1,Rb3Sb2I9,0.016,0.1,32.1875,1.22,0.059,6.31,0,0,0,0,0,0,0,Rb2CO3,SbI3,ODE,OLA,OA,OCTA,PlaceHolder,PlaceHolder,PlaceHolder,PlaceHolder,PlaceHolder,PlaceHolder,PlaceHolder
1676,105,105,0,0.083,250,16.53,21.3,1,1,Cs2AgInCl6,0.25,0.24,0.25,1.72,28.289,1.52,3.15,0,0,0,0,0,0,Cs2CO3,AgAc,InAc3,BC,DPE,OLA,OA,PlaceHolder,PlaceHolder,PlaceHolder,PlaceHolder,PlaceHolder,PlaceHolder
1677,105,105,0,0.083,185,9.03,13.63,1,1,Cs2AgBiCl6,0.25,0.24,0.25,1.72,28.289,1.52,3.15,0,0,0,0,0,0,Cs2CO3,AgAc,BiAc3,BC,DPE,OLA,OA,PlaceHolder,PlaceHolder,PlaceHolder,PlaceHolder,PlaceHolder,PlaceHolder
1678,200,200,0,0.083,200,10.72,27.37,1,1,Cs2AgBiBr6,0.05,0.1,0.1,1.84,15,3.04,3.31,0,0,0,0,0,0,Cs2CO3,AgNO3,BiBr3,HBr,ODE,OLA,OA,PlaceHolder,PlaceHolder,PlaceHolder,PlaceHolder,PlaceHolder,PlaceHolder
1679,25,300,3,60,-1,10.62,13.74,1,1,CoFe2O4,1.095,2.19,62.5,1.416,0,0,0,0,0,0,0,0,0,CoOA2,FeOA3,ODE,OA,PlaceHolder,PlaceHolder,PlaceHolder,PlaceHolder,PlaceHolder,PlaceHolder,PlaceHolder,PlaceHolder,PlaceHolder
1680,25,305,1,60,-1,13,4.61,9,1,CoFe2O4,1.667,3.333,78.125,2.5,0,0,0,0,0,0,0,0,0,CoOA2,FeOA3,ODE,OA,PlaceHolder,PlaceHolder,PlaceHolder,PlaceHolder,PlaceHolder,PlaceHolder,PlaceHolder,PlaceHolder,PlaceHolder
1681,25,310,3,60,-1,19.8,9.59,9,1,CoFe2O4,1.667,3.333,78.125,2.5,0,0,0,0,0,0,0,0,0,CoOA2,FeOA3,ODE,OA,PlaceHolder,PlaceHolder,PlaceHolder,PlaceHolder,PlaceHolder,PlaceHolder,PlaceHolder,PlaceHolder,PlaceHolder
1682,140,260,13.90111345,30,400,5.2,21.15,9,1,CoFe2O4,2,4,377.1811292,30.394,31.509,20,0,0,0,0,0,0,0,Co(acac)2,Fe(acac)3,DPE,OLA,OA,HDD,PlaceHolder,PlaceHolder,PlaceHolder,PlaceHolder,PlaceHolder,PlaceHolder,PlaceHolder
1683,25,290,15,60,-1,22.57,5,1,1,CoFe2O4,0.48,1,1,52.45637042,6.302,0,0,0,0,0,0,0,0,Co(acac)2,Fe(acac)3,NaOA,DBE,OA,PlaceHolder,PlaceHolder,PlaceHolder,PlaceHolder,PlaceHolder,PlaceHolder,PlaceHolder,PlaceHolder
1684,25,290,15,60,-1,16.93,4,1,1,CoFe2O4,0.46,0.8,1,52.45637042,6.302,0,0,0,0,0,0,0,0,Co(acac)2,Fe(acac)3,NaOA,DBE,OA,PlaceHolder,PlaceHolder,PlaceHolder,PlaceHolder,PlaceHolder,PlaceHolder,PlaceHolder,PlaceHolder
1685,25,290,15,60,-1,11.28,7,1,1,CoFe2O4,0.42,0.8,1,52.45637042,6.302,0,0,0,0,0,0,0,0,Co(acac)2,Fe(acac)3,NaOA,DBE,OA,PlaceHolder,PlaceHolder,PlaceHolder,PlaceHolder,PlaceHolder,PlaceHolder,PlaceHolder,PlaceHolder
1686,25,290,15,60,62,33.38,10.17,4,1,CoFe2O4,0.48,1,52.45637042,6.302,0,0,0,0,0,0,0,0,0,Co(acac)2,Fe(acac)3,DBE,OA,PlaceHolder,PlaceHolder,PlaceHolder,PlaceHolder,PlaceHolder,PlaceHolder,PlaceHolder,PlaceHolder,PlaceHolder
1687,25,290,15,60,31,55.26,29.66,1,1,CoFe2O4,0.48,1,1,52.45637042,4.726,0,0,0,0,0,0,0,0,Co(acac)2,Fe(acac)3,NaOA,DBE,OA,PlaceHolder,PlaceHolder,PlaceHolder,PlaceHolder,PlaceHolder,PlaceHolder,PlaceHolder,PlaceHolder
1688,25,290,15,60,369,13.94,8.5,4,1,CoFe2O4,0.413,1,1,52.45637042,6.302,0,0,0,0,0,0,0,0,Co(acac)2,Fe(acac)3,NaOA,DBE,OA,PlaceHolder,PlaceHolder,PlaceHolder,PlaceHolder,PlaceHolder,PlaceHolder,PlaceHolder,PlaceHolder
1689,25,290,15,60,225,26.12,11.93,1,1,CoFe2O4,0.551,1,1,52.45637042,6.302,0,0,0,0,0,0,0,0,Co(acac)2,Fe(acac)3,NaOA,DBE,OA,PlaceHolder,PlaceHolder,PlaceHolder,PlaceHolder,PlaceHolder,PlaceHolder,PlaceHolder,PlaceHolder
1690,25,300,3,60,-1,11.21,10.2,9,1,NiFe2O4,1.095,2.19,62.5,1.416,0,0,0,0,0,0,0,0,0,NiOA2,FeOA3,ODE,OA,PlaceHolder,PlaceHolder,PlaceHolder,PlaceHolder,PlaceHolder,PlaceHolder,PlaceHolder,PlaceHolder,PlaceHolder
1691,25,300,3,60,-1,6.92,7.27,9,1,MnFe2O4,1.098,2.196,62.5,1.416,0,0,0,0,0,0,0,0,0,MnOA2,FeOA3,ODE,OA,PlaceHolder,PlaceHolder,PlaceHolder,PlaceHolder,PlaceHolder,PlaceHolder,PlaceHolder,PlaceHolder,PlaceHolder
1692,25,305,1,60,-1,11,3.63,9,1,MnFe2O4,1.667,3.333,31.25,2.5,0,0,0,0,0,0,0,0,0,MnOA2,FeOA3,ODE,OA,PlaceHolder,PlaceHolder,PlaceHolder,PlaceHolder,PlaceHolder,PlaceHolder,PlaceHolder,PlaceHolder,PlaceHolder
1693,25,315,1,60,-1,16,3.125,9,1,MnFe2O4,1.667,3.333,31.25,2.5,0,0,0,0,0,0,0,0,0,MnOA2,FeOA3,ODE,OA,PlaceHolder,PlaceHolder,PlaceHolder,PlaceHolder,PlaceHolder,PlaceHolder,PlaceHolder,PlaceHolder,PlaceHolder
1694,25,325,1,60,-1,19,5.26,9,1,MnFe2O4,1.667,3.333,31.25,2.5,0,0,0,0,0,0,0,0,0,MnOA2,FeOA3,ODE,OA,PlaceHolder,PlaceHolder,PlaceHolder,PlaceHolder,PlaceHolder,PlaceHolder,PlaceHolder,PlaceHolder,PlaceHolder
1695,25,330,1,60,-1,28,17.85,9,1,MnFe2O4,1.667,3.333,28.23126827,2.5,0,0,0,0,0,0,0,0,0,MnOA2,FeOA3,ESE,OA,PlaceHolder,PlaceHolder,PlaceHolder,PlaceHolder,PlaceHolder,PlaceHolder,PlaceHolder,PlaceHolder,PlaceHolder
1696,25,320,1,60,107,9.92,10.13,1,1,MnFe2O4,1.667,3.333,78.125,2.5,0,0,0,0,0,0,0,0,0,MnOA2,FeOA3,ODE,OA,PlaceHolder,PlaceHolder,PlaceHolder,PlaceHolder,PlaceHolder,PlaceHolder,PlaceHolder,PlaceHolder,PlaceHolder
1697,25,320,1,60,73,13.2,10.09,9,1,MnFe2O4,1.667,3.333,31.25,2.5,0,0,0,0,0,0,0,0,0,MnOA2,FeOA3,ODE,OA,PlaceHolder,PlaceHolder,PlaceHolder,PlaceHolder,PlaceHolder,PlaceHolder,PlaceHolder,PlaceHolder,PlaceHolder
1698,25,320,1,60,71,14.04,15.97,9,1,MnFe2O4,1.667,3.333,15.625,2.5,0,0,0,0,0,0,0,0,0,MnOA2,FeOA3,ODE,OA,PlaceHolder,PlaceHolder,PlaceHolder,PlaceHolder,PlaceHolder,PlaceHolder,PlaceHolder,PlaceHolder,PlaceHolder
1699,25,200,13.90111345,60,-1,22.67,18.25,7,1,CoO-1,0.14,28.07,0,0,0,0,0,0,0,0,0,0,0,Co(acac)3,OLA,PlaceHolder,PlaceHolder,PlaceHolder,PlaceHolder,PlaceHolder,PlaceHolder,PlaceHolder,PlaceHolder,PlaceHolder,PlaceHolder,PlaceHolder
1700,25,200,13.90111345,60,-1,34.9,9.79,10,1,CoO-1,0.28,28.07,0,0,0,0,0,0,0,0,0,0,0,Co(acac)3,OLA,PlaceHolder,PlaceHolder,PlaceHolder,PlaceHolder,PlaceHolder,PlaceHolder,PlaceHolder,PlaceHolder,PlaceHolder,PlaceHolder,PlaceHolder
1701,25,200,13.90111345,60,-1,61.63,11.08,10,1,CoO-1,0.56,28.07,0,0,0,0,0,0,0,0,0,0,0,Co(acac)3,OLA,PlaceHolder,PlaceHolder,PlaceHolder,PlaceHolder,PlaceHolder,PlaceHolder,PlaceHolder,PlaceHolder,PlaceHolder,PlaceHolder,PlaceHolder
1702,25,190,20,180,-1,15.35,11.03,1,1,CoO-2,2,48,0,0,0,0,0,0,0,0,0,0,0,CoFA2,OLA,PlaceHolder,PlaceHolder,PlaceHolder,PlaceHolder,PlaceHolder,PlaceHolder,PlaceHolder,PlaceHolder,PlaceHolder,PlaceHolder,PlaceHolder
1703,25,190,20,180,-1,11.7,17.09,0,1,CoO-2,2,96,0,0,0,0,0,0,0,0,0,0,0,CoFA2,OLA,PlaceHolder,PlaceHolder,PlaceHolder,PlaceHolder,PlaceHolder,PlaceHolder,PlaceHolder,PlaceHolder,PlaceHolder,PlaceHolder,PlaceHolder
1704,25,190,20,180,-1,26.07,12.99,1,1,CoO-2,2,24,0,0,0,0,0,0,0,0,0,0,0,CoFA2,OLA,PlaceHolder,PlaceHolder,PlaceHolder,PlaceHolder,PlaceHolder,PlaceHolder,PlaceHolder,PlaceHolder,PlaceHolder,PlaceHolder,PlaceHolder
1705,25,320,1.9,30,150,17.01,9.61,7,1,CoO-1,5,198.034375,0,0,0,0,0,0,0,0,0,0,0,CoOA2,ODE,PlaceHolder,PlaceHolder,PlaceHolder,PlaceHolder,PlaceHolder,PlaceHolder,PlaceHolder,PlaceHolder,PlaceHolder,PlaceHolder,PlaceHolder
1706,25,320,1.9,30,150,17.8,10.42,7,1,CoO-1,10,198.034375,0,0,0,0,0,0,0,0,0,0,0,CoOA2,ODE,PlaceHolder,PlaceHolder,PlaceHolder,PlaceHolder,PlaceHolder,PlaceHolder,PlaceHolder,PlaceHolder,PlaceHolder,PlaceHolder,PlaceHolder
1707,25,320,1.9,30,150,30.65,9.96,7,1,CoO-1,15,198.034375,0,0,0,0,0,0,0,0,0,0,0,CoOA2,ODE,PlaceHolder,PlaceHolder,PlaceHolder,PlaceHolder,PlaceHolder,PlaceHolder,PlaceHolder,PlaceHolder,PlaceHolder,PlaceHolder,PlaceHolder
1708,25,320,1.9,60,150,23.45,7.65,7,1,CoO-1,5,198.034375,0,0,0,0,0,0,0,0,0,0,0,CoOA2,ODE,PlaceHolder,PlaceHolder,PlaceHolder,PlaceHolder,PlaceHolder,PlaceHolder,PlaceHolder,PlaceHolder,PlaceHolder,PlaceHolder,PlaceHolder
1709,25,290,13.90111345,5,22,39.38,43.5,2,1,CoO-2,0.2,5,0,0,0,0,0,0,0,0,0,0,0,CoOA2,ODE,PlaceHolder,PlaceHolder,PlaceHolder,PlaceHolder,PlaceHolder,PlaceHolder,PlaceHolder,PlaceHolder,PlaceHolder,PlaceHolder,PlaceHolder
1710,25,290,13.90111345,5,77,24.83,24.27,2,1,CoO-2,0.2,5,0.402,0,0,0,0,0,0,0,0,0,0,CoOA2,ODE,DDL,PlaceHolder,PlaceHolder,PlaceHolder,PlaceHolder,PlaceHolder,PlaceHolder,PlaceHolder,PlaceHolder,PlaceHolder,PlaceHolder
1711,25,290,13.90111345,5,11,10.91,19.31,2,1,CoO-2,0.2,5,1.006,0,0,0,0,0,0,0,0,0,0,CoOA2,ODE,DDL,PlaceHolder,PlaceHolder,PlaceHolder,PlaceHolder,PlaceHolder,PlaceHolder,PlaceHolder,PlaceHolder,PlaceHolder,PlaceHolder
1712,25,290,13.90111345,5,-1,2.8,10.71,9,1,CoO-2,0.2,5,13.412,0,0,0,0,0,0,0,0,0,0,CoOA2,ODE,DDL,PlaceHolder,PlaceHolder,PlaceHolder,PlaceHolder,PlaceHolder,PlaceHolder,PlaceHolder,PlaceHolder,PlaceHolder,PlaceHolder
1713,25,290,13.90111345,5,299,7.74,15.39,10,1,CoO-2,0.2,5,4.471,0,0,0,0,0,0,0,0,0,0,CoOA2,ODE,DDL,PlaceHolder,PlaceHolder,PlaceHolder,PlaceHolder,PlaceHolder,PlaceHolder,PlaceHolder,PlaceHolder,PlaceHolder,PlaceHolder
1714,25,290,13.90111345,5,12,12.27,38.53,2,1,CoO-2,0.2,5,4.471,0.211,0,0,0,0,0,0,0,0,0,CoOA2,ODE,DDL,OA,PlaceHolder,PlaceHolder,PlaceHolder,PlaceHolder,PlaceHolder,PlaceHolder,PlaceHolder,PlaceHolder,PlaceHolder
1715,25,290,13.90111345,5,25,10.96,52.71,2,1,CoO-2,0.2,5,4.471,0.419,0,0,0,0,0,0,0,0,0,CoOA2,ODE,DDL,OA,PlaceHolder,PlaceHolder,PlaceHolder,PlaceHolder,PlaceHolder,PlaceHolder,PlaceHolder,PlaceHolder,PlaceHolder
1716,25,290,13.90111345,5,18,64.86,18.98,2,1,CoO-2,0.2,5,4.471,1.26,0,0,0,0,0,0,0,0,0,CoOA2,ODE,DDL,OA,PlaceHolder,PlaceHolder,PlaceHolder,PlaceHolder,PlaceHolder,PlaceHolder,PlaceHolder,PlaceHolder,PlaceHolder
1717,25,300,13.90111345,360,208,19.4,13.9,4,1,CoO-2,2,49.86595174,20,11.437,8,0.2,0,0,0,0,0,0,0,CoAc2,DE,OLA,TOA,OA,TOPO,PlaceHolder,PlaceHolder,PlaceHolder,PlaceHolder,PlaceHolder,PlaceHolder,PlaceHolder
1718,25,190,20,180,-1,9.59,7.06,1,1,Mn3O4,2,48,0,0,0,0,0,0,0,0,0,0,0,MnFA2,OLA,PlaceHolder,PlaceHolder,PlaceHolder,PlaceHolder,PlaceHolder,PlaceHolder,PlaceHolder,PlaceHolder,PlaceHolder,PlaceHolder,PlaceHolder
1719,25,180,13.90111345,540,-1,10,10,9,1,Mn3O4,1.19,28.44,0,0,0,0,0,0,0,0,0,0,0,Mn(acac)2,OLA,PlaceHolder,PlaceHolder,PlaceHolder,PlaceHolder,PlaceHolder,PlaceHolder,PlaceHolder,PlaceHolder,PlaceHolder,PlaceHolder,PlaceHolder
1720,25,150,13.90111345,540,-1,6,15,9,1,Mn3O4,1.19,28.44,0,0,0,0,0,0,0,0,0,0,0,Mn(acac)2,OLA,PlaceHolder,PlaceHolder,PlaceHolder,PlaceHolder,PlaceHolder,PlaceHolder,PlaceHolder,PlaceHolder,PlaceHolder,PlaceHolder,PlaceHolder
1721,25,320,23.6,60,640,9.73,10.2,0,1,MnO,4,34.312,12,0,0,0,0,0,0,0,0,0,0,MnAc2,TOA,OA,PlaceHolder,PlaceHolder,PlaceHolder,PlaceHolder,PlaceHolder,PlaceHolder,PlaceHolder,PlaceHolder,PlaceHolder,PlaceHolder
1722,25,220,13.90111345,540,-1,11,10,9,1,MnO,1.19,28.44,11.85,0,0,0,0,0,0,0,0,0,0,Mn(acac)2,OLA,H2O,PlaceHolder,PlaceHolder,PlaceHolder,PlaceHolder,PlaceHolder,PlaceHolder,PlaceHolder,PlaceHolder,PlaceHolder,PlaceHolder
1723,25,250,13.90111345,540,-1,22,10.45,0,1,MnO,1.19,28.44,11.85,0,0,0,0,0,0,0,0,0,0,Mn(acac)2,OLA,H2O,PlaceHolder,PlaceHolder,PlaceHolder,PlaceHolder,PlaceHolder,PlaceHolder,PlaceHolder,PlaceHolder,PlaceHolder,PlaceHolder
1724,25,305,30,0.0167,277,18.16,12.33,0,1,MnO,0.5,19.803125,2,0,0,0,0,0,0,0,0,0,0,MnSA2,ODE,ODOH,PlaceHolder,PlaceHolder,PlaceHolder,PlaceHolder,PlaceHolder,PlaceHolder,PlaceHolder,PlaceHolder,PlaceHolder,PlaceHolder
1725,25,310,30,0.0167,243,18.9,8.85,4,1,MnO,0.5,19.803125,2,0,0,0,0,0,0,0,0,0,0,MnSA2,ODE,ODOH,PlaceHolder,PlaceHolder,PlaceHolder,PlaceHolder,PlaceHolder,PlaceHolder,PlaceHolder,PlaceHolder,PlaceHolder,PlaceHolder
1726,25,310,30,3,258,20.08,7.4,4,1,MnO,0.5,19.803125,2,0,0,0,0,0,0,0,0,0,0,MnSA2,ODE,ODOH,PlaceHolder,PlaceHolder,PlaceHolder,PlaceHolder,PlaceHolder,PlaceHolder,PlaceHolder,PlaceHolder,PlaceHolder,PlaceHolder
1727,25,310,30,15,220,16.92,9.7,9,1,MnO,0.5,19.803125,2,0,0,0,0,0,0,0,0,0,0,MnSA2,ODE,ODOH,PlaceHolder,PlaceHolder,PlaceHolder,PlaceHolder,PlaceHolder,PlaceHolder,PlaceHolder,PlaceHolder,PlaceHolder,PlaceHolder
1728,25,310,30,60,189,18.86,13.13,9,1,MnO,0.5,19.803125,2,0,0,0,0,0,0,0,0,0,0,MnSA2,ODE,ODOH,PlaceHolder,PlaceHolder,PlaceHolder,PlaceHolder,PlaceHolder,PlaceHolder,PlaceHolder,PlaceHolder,PlaceHolder,PlaceHolder
1729,25,310,30,115,89,21.54,21.41,0,1,MnO,0.5,19.803125,2,0,0,0,0,0,0,0,0,0,0,MnSA2,ODE,ODOH,PlaceHolder,PlaceHolder,PlaceHolder,PlaceHolder,PlaceHolder,PlaceHolder,PlaceHolder,PlaceHolder,PlaceHolder,PlaceHolder
1730,25,310,30,285,43,29.08,19.46,0,1,MnO,0.5,19.803125,2,0,0,0,0,0,0,0,0,0,0,MnSA2,ODE,ODOH,PlaceHolder,PlaceHolder,PlaceHolder,PlaceHolder,PlaceHolder,PlaceHolder,PlaceHolder,PlaceHolder,PlaceHolder,PlaceHolder
1731,190,190,0,30,-1,8.59,12.69,9,1,Au,23,0.859,37.104,47.785,64.661,0,0,0,0,0,0,0,0,HAuCl4,NaBH4,ODA,TBPY,TOPO,PlaceHolder,PlaceHolder,PlaceHolder,PlaceHolder,PlaceHolder,PlaceHolder,PlaceHolder,PlaceHolder
1732,25,180,13.90111345,60,-1,41.5,7.95,0,1,NiS,0.11,5.62,0,0,0,0,0,0,0,0,0,0,0,(TMEDA)Ni(SCOC6H5)2,DT,PlaceHolder,PlaceHolder,PlaceHolder,PlaceHolder,PlaceHolder,PlaceHolder,PlaceHolder,PlaceHolder,PlaceHolder,PlaceHolder,PlaceHolder
1733,25,180,13.90111345,60,-1,26.4,9.85,0,1,NiS-2,0.11,5.62,0,0,0,0,0,0,0,0,0,0,0,(TMEDA)Ni(SCOC6H5)2,OA,PlaceHolder,PlaceHolder,PlaceHolder,PlaceHolder,PlaceHolder,PlaceHolder,PlaceHolder,PlaceHolder,PlaceHolder,PlaceHolder,PlaceHolder
1734,25,180,13.90111345,60,-1,16.4,9.75,9,1,NiS,0.11,2.81,2.81,0,0,0,0,0,0,0,0,0,0,(TMEDA)Ni(SCOC6H5)2,OLA,DT,PlaceHolder,PlaceHolder,PlaceHolder,PlaceHolder,PlaceHolder,PlaceHolder,PlaceHolder,PlaceHolder,PlaceHolder,PlaceHolder
1735,25,250,13.90111345,10,955,16.71,16.84,10,1,Co9S8,0.25,20.876,15.197,11.21,0,0,0,0,0,0,0,0,0,CoCl2,DT,OLA,TOP,PlaceHolder,PlaceHolder,PlaceHolder,PlaceHolder,PlaceHolder,PlaceHolder,PlaceHolder,PlaceHolder,PlaceHolder
1736,25,220,13.90111345,60,-1,4.2,8.9,9,1,CoPt3,0.084,0.152,26.22818521,0.608,5.672,1.006,0,0,0,0,0,0,0,Pt(acac)2,Co(acac)2,DBE,OLA,OA,HDD,PlaceHolder,PlaceHolder,PlaceHolder,PlaceHolder,PlaceHolder,PlaceHolder,PlaceHolder
1737,25,220,13.90111345,60,-1,7.33,13.1,1,1,CoPt3,0.084,0.152,26.22818521,2.431,3.781,1.006,0,0,0,0,0,0,0,Pt(acac)2,Co(acac)2,DBE,OLA,OA,HDD,PlaceHolder,PlaceHolder,PlaceHolder,PlaceHolder,PlaceHolder,PlaceHolder,PlaceHolder
1738,25,220,13.90111345,60,-1,29.2,8.2,2,1,CoPt3,0.084,0.152,26.22818521,4.255,1.891,1.006,0,0,0,0,0,0,0,Pt(acac)2,Co(acac)2,DBE,OLA,OA,HDD,PlaceHolder,PlaceHolder,PlaceHolder,PlaceHolder,PlaceHolder,PlaceHolder,PlaceHolder
1739,25,230,5,150,32,13.15,21.26,9,1,Cu,0.4,30.394,0,0,0,0,0,0,0,0,0,0,0,Cu(acac)2,OLA,PlaceHolder,PlaceHolder,PlaceHolder,PlaceHolder,PlaceHolder,PlaceHolder,PlaceHolder,PlaceHolder,PlaceHolder,PlaceHolder,PlaceHolder
1740,25,225,20,30,-1,7.71,13.3,7,1,Cu,0.0917,0.109,15.625,2.431,1.891,0.406,0,0,0,0,0,0,0,Cu(acac)2,Pt(acac)2,ODE,OLA,OA,HDD,PlaceHolder,PlaceHolder,PlaceHolder,PlaceHolder,PlaceHolder,PlaceHolder,PlaceHolder
1741,25,225,20,30,-1,6.07,15.08,7,1,Cu,0.0917,0.109,15.625,1.824,2.521,0.406,0,0,0,0,0,0,0,Cu(acac)2,Pt(acac)2,ODE,OLA,OA,HDD,PlaceHolder,PlaceHolder,PlaceHolder,PlaceHolder,PlaceHolder,PlaceHolder,PlaceHolder
1742,25,225,20,30,-1,9.02,15.83,7,1,Cu,0.0917,0.109,15.625,3.647,1.891,0.406,0,0,0,0,0,0,0,Cu(acac)2,Pt(acac)2,ODE,OLA,OA,HDD,PlaceHolder,PlaceHolder,PlaceHolder,PlaceHolder,PlaceHolder,PlaceHolder,PlaceHolder
1743,25,225,20,30,-1,4.69,29.84,7,1,Cu,0.0917,0.109,15.625,0.912,2.521,0.406,0,0,0,0,0,0,0,Cu(acac)2,Pt(acac)2,ODE,OLA,OA,HDD,PlaceHolder,PlaceHolder,PlaceHolder,PlaceHolder,PlaceHolder,PlaceHolder,PlaceHolder
1744,25,225,20,30,121,5.42,8.26,6,1,Cu,0.0917,0.109,15.625,2.431,1.891,0.813,0,0,0,0,0,0,0,Cu(acac)2,Pt(acac)2,ODE,OLA,OA,HDD,PlaceHolder,PlaceHolder,PlaceHolder,PlaceHolder,PlaceHolder,PlaceHolder,PlaceHolder
1745,25,260,2,30,124,22,18.18,0,1,Ge,0.1,30.394,4.71,2.363,0,0,0,0,0,0,0,0,0,GeI4,OLA,HMDS,OA,PlaceHolder,PlaceHolder,PlaceHolder,PlaceHolder,PlaceHolder,PlaceHolder,PlaceHolder,PlaceHolder,PlaceHolder
1746,25,260,2,30,124,12,16.67,0,1,Ge,0.05,30.394,4.71,2.363,0,0,0,0,0,0,0,0,0,GeI4,OLA,HMDS,OA,PlaceHolder,PlaceHolder,PlaceHolder,PlaceHolder,PlaceHolder,PlaceHolder,PlaceHolder,PlaceHolder,PlaceHolder
1747,25,260,2,30,124,6,16.67,0,1,Ge,0.025,30.394,4.71,2.363,0,0,0,0,0,0,0,0,0,GeI4,OLA,HMDS,OA,PlaceHolder,PlaceHolder,PlaceHolder,PlaceHolder,PlaceHolder,PlaceHolder,PlaceHolder,PlaceHolder,PlaceHolder
1748,25,260,2,73,124,24.73,18.18,1,1,Ge,0.1,30.394,4.71,1.121,1.575,0,0,0,0,0,0,0,0,GeI4,OLA,HMDS,TOP,OA,PlaceHolder,PlaceHolder,PlaceHolder,PlaceHolder,PlaceHolder,PlaceHolder,PlaceHolder,PlaceHolder
1749,25,260,13.90111345,120,76,8.23,19.85,0,1,Ge,0.5,30.394,0,0,0,0,0,0,0,0,0,0,0,GeBr2,OLA,PlaceHolder,PlaceHolder,PlaceHolder,PlaceHolder,PlaceHolder,PlaceHolder,PlaceHolder,PlaceHolder,PlaceHolder,PlaceHolder,PlaceHolder
1750,25,300,13.90111345,30,5,2.86,3,9,1,Pd,0.33,22.42,0,0,0,0,0,0,0,0,0,0,0,Pd(acac)2,TOP,PlaceHolder,PlaceHolder,PlaceHolder,PlaceHolder,PlaceHolder,PlaceHolder,PlaceHolder,PlaceHolder,PlaceHolder,PlaceHolder,PlaceHolder
1751,25,250,13.90111345,30,273,4.32,7.16,9,1,Pd,0.33,30.394,2.242,0,0,0,0,0,0,0,0,0,0,Pd(acac)2,OLA,TOP,PlaceHolder,PlaceHolder,PlaceHolder,PlaceHolder,PlaceHolder,PlaceHolder,PlaceHolder,PlaceHolder,PlaceHolder,PlaceHolder
1752,25,300,5,60,-1,9.5,8.42,9,1,Pt,0.5,0.5,60.787,0,0,0,0,0,0,0,0,0,0,Pt(acac)2,Co(acac)2,OLA,PlaceHolder,PlaceHolder,PlaceHolder,PlaceHolder,PlaceHolder,PlaceHolder,PlaceHolder,PlaceHolder,PlaceHolder,PlaceHolder
1753,25,300,5,60,-1,3.5,11.43,9,1,Pt,0.5,0.5,60.787,1.1,0,0,0,0,0,0,0,0,0,Pt(acac)2,Co(acac)2,OLA,BBA,PlaceHolder,PlaceHolder,PlaceHolder,PlaceHolder,PlaceHolder,PlaceHolder,PlaceHolder,PlaceHolder,PlaceHolder
1754,25,300,5,60,-1,5,10,9,1,Pt,0.5,0.5,60.787,0.55,0,0,0,0,0,0,0,0,0,Pt(acac)2,Co(acac)2,OLA,BBA,PlaceHolder,PlaceHolder,PlaceHolder,PlaceHolder,PlaceHolder,PlaceHolder,PlaceHolder,PlaceHolder,PlaceHolder
1755,25,300,5,60,-1,7.5,9.33,9,1,Pt,0.5,0.5,60.787,0.275,0,0,0,0,0,0,0,0,0,Pt(acac)2,Co(acac)2,OLA,BBA,PlaceHolder,PlaceHolder,PlaceHolder,PlaceHolder,PlaceHolder,PlaceHolder,PlaceHolder,PlaceHolder,PlaceHolder
1756,25,300,5,60,-1,5,10,9,1,Pt,0.5,0.5,60.787,0,0,0,0,0,0,0,0,0,0,Pt(acac)2,Zn(acac)2,OLA,PlaceHolder,PlaceHolder,PlaceHolder,PlaceHolder,PlaceHolder,PlaceHolder,PlaceHolder,PlaceHolder,PlaceHolder,PlaceHolder
1757,25,300,5,60,-1,6,8.33,9,1,Pt,0.5,0.5,60.787,0,0,0,0,0,0,0,0,0,0,Pt(acac)2,Cu(acac)2,OLA,PlaceHolder,PlaceHolder,PlaceHolder,PlaceHolder,PlaceHolder,PlaceHolder,PlaceHolder,PlaceHolder,PlaceHolder,PlaceHolder
1758,25,300,5,60,-1,9.5,10.53,9,1,Pt,0.5,0.5,60.787,0,0,0,0,0,0,0,0,0,0,Pt(acac)2,Fe(acac)3,OLA,PlaceHolder,PlaceHolder,PlaceHolder,PlaceHolder,PlaceHolder,PlaceHolder,PlaceHolder,PlaceHolder,PlaceHolder,PlaceHolder
1759,25,300,5,60,-1,10,15,9,1,Pt,0.5,0.5,60.787,0,0,0,0,0,0,0,0,0,0,Pt(acac)2,Ni(acac)2,OLA,PlaceHolder,PlaceHolder,PlaceHolder,PlaceHolder,PlaceHolder,PlaceHolder,PlaceHolder,PlaceHolder,PlaceHolder,PlaceHolder
1760,25,170,13.90111345,60,151,3.64,8.16,10,1,Rh,0.26,21.276,0,0,0,0,0,0,0,0,0,0,0,[Rh(CO)2Cl]2,OLA,PlaceHolder,PlaceHolder,PlaceHolder,PlaceHolder,PlaceHolder,PlaceHolder,PlaceHolder,PlaceHolder,PlaceHolder,PlaceHolder,PlaceHolder
1761,25,130,13.90111345,60,154,2.08,10.71,10,1,Rh,0.26,21.276,0,0,0,0,0,0,0,0,0,0,0,[Rh(CO)2Cl]2,OLA,PlaceHolder,PlaceHolder,PlaceHolder,PlaceHolder,PlaceHolder,PlaceHolder,PlaceHolder,PlaceHolder,PlaceHolder,PlaceHolder,PlaceHolder
1762,25,190,13.90111345,60,133,4.75,9.375,10,1,Rh,0.26,21.276,0,0,0,0,0,0,0,0,0,0,0,[Rh(CO)2Cl]2,OLA,PlaceHolder,PlaceHolder,PlaceHolder,PlaceHolder,PlaceHolder,PlaceHolder,PlaceHolder,PlaceHolder,PlaceHolder,PlaceHolder,PlaceHolder
1763,25,235,13.90111345,60,178,7.05,10.53,10,1,Rh,0.26,21.276,0,0,0,0,0,0,0,0,0,0,0,[Rh(CO)2Cl]2,OLA,PlaceHolder,PlaceHolder,PlaceHolder,PlaceHolder,PlaceHolder,PlaceHolder,PlaceHolder,PlaceHolder,PlaceHolder,PlaceHolder,PlaceHolder
1764,235,235,0,60,119,4.7,19.15,0,1,Rh,0.26,21.276,0,0,0,0,0,0,0,0,0,0,0,[Rh(CO)2Cl]2,OLA,PlaceHolder,PlaceHolder,PlaceHolder,PlaceHolder,PlaceHolder,PlaceHolder,PlaceHolder,PlaceHolder,PlaceHolder,PlaceHolder,PlaceHolder
1765,25,190,13.90111345,60,141,3.27,13.64,10,1,Rh,0.39,21.276,0,0,0,0,0,0,0,0,0,0,0,Rh(CO)2(acac),OLA,PlaceHolder,PlaceHolder,PlaceHolder,PlaceHolder,PlaceHolder,PlaceHolder,PlaceHolder,PlaceHolder,PlaceHolder,PlaceHolder,PlaceHolder
1766,25,235,13.90111345,60,133,3.94,16.98,10,1,Rh,0.39,21.276,0,0,0,0,0,0,0,0,0,0,0,Rh(CO)2(acac),OLA,PlaceHolder,PlaceHolder,PlaceHolder,PlaceHolder,PlaceHolder,PlaceHolder,PlaceHolder,PlaceHolder,PlaceHolder,PlaceHolder,PlaceHolder
1767,25,235,13.90111345,60,104,4.1,19.51,0,1,Rh,0.12,30.394,0,0,0,0,0,0,0,0,0,0,0,Rh(CO)2(acac),OLA,PlaceHolder,PlaceHolder,PlaceHolder,PlaceHolder,PlaceHolder,PlaceHolder,PlaceHolder,PlaceHolder,PlaceHolder,PlaceHolder,PlaceHolder
1768,220,220,0,60,119,9.3,27.96,5,1,Rh,0.12,30.394,0,0,0,0,0,0,0,0,0,0,0,Rh(acac)3,OLA,PlaceHolder,PlaceHolder,PlaceHolder,PlaceHolder,PlaceHolder,PlaceHolder,PlaceHolder,PlaceHolder,PlaceHolder,PlaceHolder,PlaceHolder
1769,235,235,0,60,174,5,12,9,1,Rh,0.12,30.394,0,0,0,0,0,0,0,0,0,0,0,Rh(acac)3,OLA,PlaceHolder,PlaceHolder,PlaceHolder,PlaceHolder,PlaceHolder,PlaceHolder,PlaceHolder,PlaceHolder,PlaceHolder,PlaceHolder,PlaceHolder
1770,250,250,0,60,200,4.8,8.33,9,1,Rh,0.12,30.394,0,0,0,0,0,0,0,0,0,0,0,Rh(acac)3,OLA,PlaceHolder,PlaceHolder,PlaceHolder,PlaceHolder,PlaceHolder,PlaceHolder,PlaceHolder,PlaceHolder,PlaceHolder,PlaceHolder,PlaceHolder
1771,250,250,0,60,196,7.1,9.86,9,1,Rh,0.24,30.394,0,0,0,0,0,0,0,0,0,0,0,Rh(acac)3,OLA,PlaceHolder,PlaceHolder,PlaceHolder,PlaceHolder,PlaceHolder,PlaceHolder,PlaceHolder,PlaceHolder,PlaceHolder,PlaceHolder,PlaceHolder
1772,110,290,10,35,630,11.55,7.25,9,1,In2O3,0.4,23.89595478,1.672,1.45,1.891,0,0,0,0,0,0,0,0,InAc3,HD,OLA,TMNO,OA,PlaceHolder,PlaceHolder,PlaceHolder,PlaceHolder,PlaceHolder,PlaceHolder,PlaceHolder,PlaceHolder
1773,25,320,3.93,90,-1,9.2,13,0,1,In2O3,1,79.149,0,0,0,0,0,0,0,0,0,0,0,InAc3,OLOH,PlaceHolder,PlaceHolder,PlaceHolder,PlaceHolder,PlaceHolder,PlaceHolder,PlaceHolder,PlaceHolder,PlaceHolder,PlaceHolder,PlaceHolder
