Repository: Sharpiless/Nanocrystals-Deep-Learning

## Abstract 
The synthesis model based on transformer structure for nanocrystals takes the synthesis conditions and material structure features from the synthesis recipe dataset as input. By utilizing the proposed reaction intermediate-based data augmentation, the input data was expanded **tenfold**. This resulted in the model achieving an average absolute error of **1.39 nm** in predicting nanocrystal size, and the average accuracy for predicting morphology reached **90%**.

We show the transformer model in the following:

File: data/raw_selected0128_classification_and_reg.csv (part 9 of 15)
ID,Temperature1,Temperature2,Speed,Time,T1,T2,A1,A2,B1,B2,C1,C2,D1,D2,E1,E2,F1,F2,G1,G2,H1,H2,I1,I2,J1,J2,Y1,Y2,Y3,Num,scaleplate
1867,330,330,0,60,1,Ni2P,1.504,Ni(Se2PBu2)2,22.421,TOP,25.864,TOPO,0,PlaceHolder,0,PlaceHolder,0,PlaceHolder,0,PlaceHolder,0,PlaceHolder,0,PlaceHolder,0,PlaceHolder,3.91,21.74,sphere,,
1868,280,280,0,60,1,NiSe,1.504,Ni(Se2PBu2)2,22.421,TOP,25.864,TOPO,0,PlaceHolder,0,PlaceHolder,0,PlaceHolder,0,PlaceHolder,0,PlaceHolder,0,PlaceHolder,0,PlaceHolder,6.19,17.61,Irregular shape,,
1869,100,100,0,0.5,1,Cs4PbCl6,0.115,Cs2CO3,0.1,PbCl2,15.625,ODE,4.559,OLA,2.993,OA,0,PlaceHolder,0,PlaceHolder,0,PlaceHolder,0,PlaceHolder,0,PlaceHolder,17,8.24,sphere,,
1870,60,60,0,0.5,1,Cs4PbI6,0.115,Cs2CO3,0.1,PbI2,15.625,ODE,4.559,OLA,2.993,OA,0,PlaceHolder,0,PlaceHolder,0,PlaceHolder,0,PlaceHolder,0,PlaceHolder,10,8,sphere,,
1871,170,170,0,0.0167,1,CsPbBr3-2,0.03,Cs2CO3,0.188,PbBr2,16.778125,ODE,1.52,OLA,1.672,OA,0,PlaceHolder,0,PlaceHolder,0,PlaceHolder,0,PlaceHolder,0,PlaceHolder,12.36,15.27,cube,2000,
1872,170,170,0,0.067,1,CsPbBr3-2,0.03,Cs2CO3,0.188,PbBr2,16.778125,ODE,1.52,OLA,1.672,OA,0,PlaceHolder,0,PlaceHolder,0,PlaceHolder,0,PlaceHolder,0,PlaceHolder,10.97,18.27,cube,2000,
1873,170,170,0,0.33,1,CsPbBr3-2,0.03,Cs2CO3,0.188,PbBr2,16.778125,ODE,1.52,OLA,1.672,OA,0,PlaceHolder,0,PlaceHolder,0,PlaceHolder,0,PlaceHolder,0,PlaceHolder,8.88,26.27,cube,2000,
1874,170,170,0,0.667,1,CsPbBr3-2,0.03,Cs2CO3,0.188,PbBr2,16.778125,ODE,1.52,OLA,1.672,OA,0,PlaceHolder,0,PlaceHolder,0,PlaceHolder,0,PlaceHolder,0,PlaceHolder,9.33,33.81,cube,2000,
1875,145,145,0,0.0167,1,CsPbI3-2,0.03,Cs2CO3,0.188,PbI2,16.778125,ODE,1.52,OLA,1.672,OA,0,PlaceHolder,0,PlaceHolder,0,PlaceHolder,0,PlaceHolder,0,PlaceHolder,13.3,31.8,cube,2000,
1876,145,145,0,0.067,1,CsPbI3-2,0.03,Cs2CO3,0.188,PbI2,16.778125,ODE,1.52,OLA,1.672,OA,0,PlaceHolder,0,PlaceHolder,0,PlaceHolder,0,PlaceHolder,0,PlaceHolder,11.32,14.47,cube,2000,
1877,145,145,0,0.33,1,CsPbI3-2,0.03,Cs2CO3,0.188,PbI2,16.778125,ODE,1.52,OLA,1.672,OA,0,PlaceHolder,0,PlaceHolder,0,PlaceHolder,0,PlaceHolder,0,PlaceHolder,8.1,17.08,cube,2000,
1878,145,145,0,0.667,1,CsPbI3-2,0.03,Cs2CO3,0.188,PbI2,16.778125,ODE,1.52,OLA,1.672,OA,0,PlaceHolder,0,PlaceHolder,0,PlaceHolder,0,PlaceHolder,0,PlaceHolder,13.45,25.18,cube,2000,
1879,25,120,,60,1,Pb,0.188,PbCl2,15.625,ODE,1.52,OLA,1.575,OA,0,PlaceHolder,0,PlaceHolder,0,PlaceHolder,0,PlaceHolder,0,PlaceHolder,0,PlaceHolder,1.9,15.79,sphere,500,
1880,25,120,,60,1,Pb,0.188,PbBr2,15.625,ODE,1.52,OLA,1.575,OA,0,PlaceHolder,0,PlaceHolder,0,PlaceHolder,0,PlaceHolder,0,PlaceHolder,0,PlaceHolder,3.6,13.89,sphere,500,
1881,25,120,,60,1,Pb,0.188,PbI2,15.625,ODE,1.52,OLA,1.575,OA,0,PlaceHolder,0,PlaceHolder,0,PlaceHolder,0,PlaceHolder,0,PlaceHolder,0,PlaceHolder,4,17.5,sphere,500,
1882,170,170,0,0.0833,1,CsPbCl3,0.188,PbCl2,0.03,Cs2CO3,16.8,ODE,1.52,OLA,2.242,TOP,1.649,OA,0,PlaceHolder,0,PlaceHolder,0,PlaceHolder,0,PlaceHolder,6.43,7.02,cube,500,
1883,170,170,0,0.0833,1,CsPbBr3-2,0.188,PbBr2,0.03,Cs2CO3,16.8,ODE,1.52,OLA,1.649,OA,0,PlaceHolder,0,PlaceHolder,0,PlaceHolder,0,PlaceHolder,0,PlaceHolder,7.79,10.14,cube,500,
1884,170,170,0,0.0833,1,CsPbI3-2,0.188,PbI2,0.03,Cs2CO3,16.8,ODE,1.52,OLA,1.649,OA,0,PlaceHolder,0,PlaceHolder,0,PlaceHolder,0,PlaceHolder,0,PlaceHolder,14.67,19.23,cube,500,
1885,220,220,0,0.0167,1,CsPbBr3-1,0.0375,Cs2CO3,0.2,PbBr2,14.253125,ODE,3,OLA,3.075,OA,0,PlaceHolder,0,PlaceHolder,0,PlaceHolder,0,PlaceHolder,0,PlaceHolder,18.51,15,cube,,
1886,190,190,0,0.0167,1,CsPbBr3-1,0.0375,Cs2CO3,0.2,PbBr2,14.253125,ODE,3,OLA,3.075,OA,0,PlaceHolder,0,PlaceHolder,0,PlaceHolder,0,PlaceHolder,0,PlaceHolder,9.82,26,cube,,
1887,190,190,0,0.0167,1,CsPbBr3-1,0.0375,Cs2CO3,0.2,PbBr2,12.81875,ODE,1.5,OLA,6.075,OA,0,PlaceHolder,0,PlaceHolder,0,PlaceHolder,0,PlaceHolder,0,PlaceHolder,14.89,41,cube,,
1888,190,190,0,0.0167,1,CsPbBr3-1,0.0375,Cs2CO3,0.2,PbBr2,15.79375,ODE,1.5,OLA,3.075,OA,0,PlaceHolder,0,PlaceHolder,0,PlaceHolder,0,PlaceHolder,0,PlaceHolder,11.62,26,cube,,
1889,190,190,0,0.0167,1,CsPbBr3-1,0.0375,Cs2CO3,0.2,PbBr2,17.28125,ODE,1.5,OLA,1.575,OA,0,PlaceHolder,0,PlaceHolder,0,PlaceHolder,0,PlaceHolder,0,PlaceHolder,8.58,16,cube,,
1890,190,190,0,0.0167,1,CsPbBr3-1,0.0375,Cs2CO3,0.2,PbBr2,18.39375,ODE,1.5,OLA,0.453,OA,0,PlaceHolder,0,PlaceHolder,0,PlaceHolder,0,PlaceHolder,0,PlaceHolder,9.14,10,cube,,
1891,190,190,0,0.0167,1,CsPbBr3-1,0.0375,Cs2CO3,0.2,PbBr2,16.853125,ODE,3,OLA,0.453,OA,0,PlaceHolder,0,PlaceHolder,0,PlaceHolder,0,PlaceHolder,0,PlaceHolder,9.7,12,cube,,
1892,190,190,0,0.0167,1,CsPbBr3-1,0.0375,Cs2CO3,0.2,PbBr2,13.76875,ODE,6,OLA,0.453,OA,0,PlaceHolder,0,PlaceHolder,0,PlaceHolder,0,PlaceHolder,0,PlaceHolder,13.88,31,cube,,
1893,150,150,0,0.0167,1,CsPbBr3-1,0.0375,Cs2CO3,0.2,PbBr2,18.61875,ODE,1.5,OLA,0.65,OA,0,PlaceHolder,0,PlaceHolder,0,PlaceHolder,0,PlaceHolder,0,PlaceHolder,8.58,8,cube,,
1894,125,125,0,0.0167,1,CsPbBr3-1,0.0375,Cs2CO3,0.2,PbBr2,18.61875,ODE,1.5,OLA,0.65,OA,0,PlaceHolder,0,PlaceHolder,0,PlaceHolder,0,PlaceHolder,0,PlaceHolder,5.42,9,cube,,
1895,120,120,0,0.0167,1,CsPbBr3-1,0.0375,Cs2CO3,0.2,PbBr2,18.61875,ODE,1.5,OLA,0.65,OA,0,PlaceHolder,0,PlaceHolder,0,PlaceHolder,0,PlaceHolder,0,PlaceHolder,4.51,13,cube,,
1896,170,170,0,0.0833,1,CsPbBr3-2,0.304,Cs2CO3,0.72,PbBr2,0.72,PbI2,136.575,ODE,6.0787,OLA,7.235,OA,0,PlaceHolder,0,PlaceHolder,0,PlaceHolder,0,PlaceHolder,13.09,12.93,cube,50,
1897,170,170,0,0.125,1,CsPbBr3-1,0.047,Cs2CO3,0.376,PbBr2,33.603125,ODE,3.0394,OLA,3.299,OA,0,PlaceHolder,0,PlaceHolder,0,PlaceHolder,0,PlaceHolder,0,PlaceHolder,9.23,14.58,cube,486,0.555555556
1898,170,170,0,0.125,1,CsPbBr3-1,0.047,Cs2CO3,0.376,PbBr2,0.422,ZnBr2,33.603125,ODE,3.0394,OLA,3.299,OA,0,PlaceHolder,0,PlaceHolder,0,PlaceHolder,0,PlaceHolder,9.9,12.34,cube,453,0.555555556
1899,170,170,0,0.125,1,CsPbI3-2,0.047,Cs2CO3,0.376,PbI2,33.603125,ODE,3.0394,OLA,3.299,OA,0,PlaceHolder,0,PlaceHolder,0,PlaceHolder,0,PlaceHolder,0,PlaceHolder,10.47,15.05,cube,1625,0.505050505
1900,170,170,0,0.125,1,CsPbI3-2,0.047,Cs2CO3,0.376,PbI2,0.422,ZnI2,33.603125,ODE,3.0394,OLA,3.299,OA,0,PlaceHolder,0,PlaceHolder,0,PlaceHolder,0,PlaceHolder,11.55,9.08,cube,1051,0.515463918
1901,180,180,0,0.0833,1,CsPbBr3-2,0.0235,Cs2CO3,0.188,PbO,0.564,NH4Br,16.8,ODE,1.52,OLA,1.649,OA,0,PlaceHolder,0,PlaceHolder,0,PlaceHolder,0,PlaceHolder,12.33,22.38,cube,,
1902,180,180,0,0.0833,1,CsPbCl3,0.0235,Cs2CO3,0.188,PbO,0.3948,NH4Cl,0.1692,NH4Br,16.8,ODE,1.52,OLA,1.649,OA,0,PlaceHolder,0,PlaceHolder,0,PlaceHolder,13.99,17.66,cube,,
1903,180,180,0,0.0833,1,CsPbI3-2,0.0235,Cs2CO3,0.188,PbO,0.3948,NH4I,0.1692,NH4Br,16.8,ODE,1.52,OLA,1.649,OA,0,PlaceHolder,0,PlaceHolder,0,PlaceHolder,13.41,16.55,cube,,
1904,75,75,0,0.0833,1,CsPbBr3-2,1,CsAc,2,PbAc2,6.302,OA,15.625,ODE,2,TOAB,0,PlaceHolder,0,PlaceHolder,0,PlaceHolder,0,PlaceHolder,0,PlaceHolder,9.83,18,cube,,
1905,200,200,0,0.0167,1,CsPbBr3-2,0.273,PbBr2,3.466,OA,3.0394,OLA,18.4375,ODE,0.09375,CsAc,0,PlaceHolder,0,PlaceHolder,0,PlaceHolder,0,PlaceHolder,0,PlaceHolder,9.62,14.14,cube,69,0.16286645
1906,170,170,0,0.0833,1,CsPbBr3-1,0.188,PbBr2,16.875,ODE,0.05,CsAc,1.5,OA,1.5,OLA,0,PlaceHolder,0,PlaceHolder,0,PlaceHolder,0,PlaceHolder,0,PlaceHolder,8.01,11.27,cube,,
1907,170,170,0,0.0833,1,CsPbBr3-1,0.188,PbBr2,16.875,ODE,0.05,CsAc,1.5,LA,1.5,OLA,0,PlaceHolder,0,PlaceHolder,0,PlaceHolder,0,PlaceHolder,0,PlaceHolder,10.72,12.63,cube,,
1908,170,170,0,0.0833,1,CsPbBr3-1,0.188,PbBr2,16.875,ODE,0.05,CsAc,1.5,OCTA,1.5,OLA,0,PlaceHolder,0,PlaceHolder,0,PlaceHolder,0,PlaceHolder,0,PlaceHolder,13.54,15,cube,,
1909,170,170,0,0.0833,1,CsPbBr3-1,0.188,PbBr2,16.875,ODE,0.05,CsAc,1.5,HA,1.5,OLA,0,PlaceHolder,0,PlaceHolder,0,PlaceHolder,0,PlaceHolder,0,PlaceHolder,14.67,17.69,cube,,
1910,180,180,0,0.0833,1,CsPbBr3-1,0.2,PbBr2,1.733,OA,1.52,OLA,17.031,ODE,0.03,Cs2CO3,0,PlaceHolder,0,PlaceHolder,0,PlaceHolder,0,PlaceHolder,0,PlaceHolder,24.8,4.93,cube,200,
1911,180,180,0,0.0833,1,CsPbBr3-1,0.2,PbBr2,1.733,OA,1.52,OLA,17.031,ODE,0.03,Cs2CO3,0.08687,OLA-HBr,0,PlaceHolder,0,PlaceHolder,0,PlaceHolder,0,PlaceHolder,17.98,5.26,cube,200,
1912,180,180,0,0.0833,1,CsPbBr3-1,0.2,PbBr2,1.733,OA,1.52,OLA,17.031,ODE,0.03,Cs2CO3,0.26145,OLA-HBr,0,PlaceHolder,0,PlaceHolder,0,PlaceHolder,0,PlaceHolder,13.48,4.98,cube,200,
1913,180,180,0,0.0833,1,CsPbBr3-1,0.2,PbBr2,1.733,OA,1.52,OLA,17.031,ODE,0.03,Cs2CO3,0.43533,OLA-HBr,0,PlaceHolder,0,PlaceHolder,0,PlaceHolder,0,PlaceHolder,7.84,5.5,cube,200,
1914,160,160,0,0.0833,1,CsPbBr3-1,0.2,PbBr2,1.733,OA,1.52,OLA,17.031,ODE,0.03,Cs2CO3,0,PlaceHolder,0,PlaceHolder,0,PlaceHolder,0,PlaceHolder,0,PlaceHolder,19.1,7.12,cube,200,
1915,160,160,0,0.0833,1,CsPbBr3-1,0.2,PbBr2,1.733,OA,1.52,OLA,17.031,ODE,0.03,Cs2CO3,0.04525,OLA-HBr,0,PlaceHolder,0,PlaceHolder,0,PlaceHolder,0,PlaceHolder,14.61,7.15,cube,200,
1916,160,160,0,0.0833,1,CsPbBr3-1,0.2,PbBr2,1.733,OA,1.52,OLA,17.031,ODE,0.03,Cs2CO3,0.08771,OLA-HBr,0,PlaceHolder,0,PlaceHolder,0,PlaceHolder,0,PlaceHolder,12.4,7.17,cube,200,
1917,160,160,0,0.0833,1,CsPbBr3-1,0.2,PbBr2,1.733,OA,1.52,OLA,17.031,ODE,0.03,Cs2CO3,0.17416,OLA-HBr,0,PlaceHolder,0,PlaceHolder,0,PlaceHolder,0,PlaceHolder,10.13,7.02,cube,200,
1918,160,160,0,0.0833,1,CsPbBr3-1,0.2,PbBr2,1.733,OA,1.52,OLA,17.031,ODE,0.03,Cs2CO3,0.26075,OLA-HBr,0,PlaceHolder,0,PlaceHolder,0,PlaceHolder,0,PlaceHolder,8.42,6.77,cube,200,
1919,160,160,0,0.0833,1,CsPbBr3-1,0.2,PbBr2,1.733,OA,1.52,OLA,17.031,ODE,0.03,Cs2CO3,0.34944,OLA-HBr,0,PlaceHolder,0,PlaceHolder,0,PlaceHolder,0,PlaceHolder,7.29,6.52,cube,200,
1920,160,160,0,0.0833,1,CsPbBr3-1,0.2,PbBr2,1.733,OA,1.52,OLA,17.031,ODE,0.03,Cs2CO3,0.43603,OLA-HBr,0,PlaceHolder,0,PlaceHolder,0,PlaceHolder,0,PlaceHolder,6.19,6.97,cube,200,
1921,160,160,0,0.0833,1,CsPbBr3-1,0.2,PbBr2,1.733,OA,1.52,OLA,17.031,ODE,0.03,Cs2CO3,0.52108,OLA-HBr,0,PlaceHolder,0,PlaceHolder,0,PlaceHolder,0,PlaceHolder,4.28,7.8,cube,200,
1922,150,150,0,0.0833,1,CsPbBr3-1,0.188,PbBr2,1.67,OA,1.52,OLA,16.778,ODE,0.06,Cs2CO3,0,PlaceHolder,0,PlaceHolder,0,PlaceHolder,0,PlaceHolder,0,PlaceHolder,11.74,33.65,cube,297,
1923,150,150,0,0.0833,1,CsPbBr3-1,0.188,PbBr2,1.67,OA,1.52,OLA,16.778,ODE,0.036,Cs2CO3,0.024,Rb2CO3,0,PlaceHolder,0,PlaceHolder,0,PlaceHolder,0,PlaceHolder,10.83,40.625,cube,437,
1924,150,150,0,0.0833,1,CsPbCl3,0.188,PbCl2,2.242,TOP,1.67,OA,1.52,OLA,16.778,ODE,0.048,Cs2CO3,0.012,Rb2CO3,0,PlaceHolder,0,PlaceHolder,0,PlaceHolder,8.24,24.66,cube,463,
1925,150,150,0,0.0833,1,CsPbCl3,0.188,PbCl2,2.242,TOP,1.67,OA,1.52,OLA,16.778,ODE,0.036,Cs2CO3,0.024,Rb2CO3,0,PlaceHolder,0,PlaceHolder,0,PlaceHolder,8.58,25,cube,519,
1926,160,160,0,0.0167,1,CsPbCl3,0.2,PbBr2,0.27,MnCl2,0.0363,Cs2CO3,3.0394,OLA,3.38,OA,33.522,ODE,0,PlaceHolder,0,PlaceHolder,0,PlaceHolder,0,PlaceHolder,13.31,2.54,cube,,
1927,180,180,0,0.0167,1,CsPbCl3,0.2,PbBr2,0.27,MnCl2,0.0363,Cs2CO3,3.0394,OLA,3.38,OA,33.522,ODE,0,PlaceHolder,0,PlaceHolder,0,PlaceHolder,0,PlaceHolder,12.98,3.04,cube,,
1928,200,200,0,0.0167,1,CsPbCl3,0.2,PbBr2,0.27,MnCl2,0.0363,Cs2CO3,3.0394,OLA,3.38,OA,33.522,ODE,0,PlaceHolder,0,PlaceHolder,0,PlaceHolder,0,PlaceHolder,12.53,4.5,cube,,
1929,180,180,0,0.0167,1,CsPbCl3,0.229,PbBr2,0.2407,MnCl2,0.0363,Cs2CO3,3.0394,OLA,3.38,OA,33.522,ODE,0,PlaceHolder,0,PlaceHolder,0,PlaceHolder,0,PlaceHolder,14.89,2.27,cube,,
1930,180,180,0,0.0167,1,CsPbCl3,0.2238,PbBr2,0.2462,MnCl2,0.0363,Cs2CO3,3.0394,OLA,3.38,OA,33.522,ODE,0,PlaceHolder,0,PlaceHolder,0,PlaceHolder,0,PlaceHolder,14.73,4.6,cube,,
1931,180,180,0,0.0167,1,CsPbCl3,0.2186,PbBr2,0.251,MnCl2,0.0363,Cs2CO3,3.0394,OLA,3.38,OA,33.522,ODE,0,PlaceHolder,0,PlaceHolder,0,PlaceHolder,0,PlaceHolder,14.33,3.94,cube,,
1932,180,180,0,0.0167,1,CsPbCl3,0.2089,PbBr2,0.2611,MnCl2,0.0363,Cs2CO3,3.0394,OLA,3.38,OA,33.522,ODE,0,PlaceHolder,0,PlaceHolder,0,PlaceHolder,0,PlaceHolder,13.65,4.13,cube,,
1933,180,180,0,0.0167,1,CsPbCl3,0.188,PbBr2,0.282,MnCl2,0.0363,Cs2CO3,3.0394,OLA,3.38,OA,33.522,ODE,0,PlaceHolder,0,PlaceHolder,0,PlaceHolder,0,PlaceHolder,11.96,4.72,cube,,
1934,180,180,0,0.0167,1,CsPbCl3,0.177,PbBr2,0.2926,MnCl2,0.0363,Cs2CO3,3.0394,OLA,3.38,OA,33.522,ODE,0,PlaceHolder,0,PlaceHolder,0,PlaceHolder,0,PlaceHolder,11.62,2.43,cube,,
1935,180,180,0,0.0167,1,CsPbCl3,0.1446,PbBr2,0.3254,MnCl2,0.0363,Cs2CO3,3.0394,OLA,3.38,OA,33.522,ODE,0,PlaceHolder,0,PlaceHolder,0,PlaceHolder,0,PlaceHolder,11.06,3.06,cube,,
1936,200,200,0,0.0167,1,CsPbCl3-2,0.378,PbCl2,3.0394,OLA,3.466,OA,33.75,ODE,0.098,Cs2CO3,0,PlaceHolder,0,PlaceHolder,0,PlaceHolder,0,PlaceHolder,0,PlaceHolder,8.12,2.78,cube,,
1937,200,200,0,0.0167,1,CsPbCl3-2,0.378,PbCl2,3.0394,OLA,3.466,OA,33.75,ODE,0.098,Cs2CO3,0.095,BiCl3,0,PlaceHolder,0,PlaceHolder,0,PlaceHolder,0,PlaceHolder,7.9,1.43,cube,,
1938,200,200,0,0.0167,1,CsPbCl3-2,0.378,PbCl2,3.0394,OLA,3.466,OA,33.75,ODE,0.098,Cs2CO3,0.19,BiCl3,0,PlaceHolder,0,PlaceHolder,0,PlaceHolder,0,PlaceHolder,7.79,4.35,cube,,
1939,200,200,0,0.0167,1,CsPbCl3-2,0.378,PbCl2,3.0394,OLA,3.466,OA,33.75,ODE,0.098,Cs2CO3,0.317,BiCl3,0,PlaceHolder,0,PlaceHolder,0,PlaceHolder,0,PlaceHolder,7.56,1.49,cube,,
1940,200,200,0,0.0167,1,CsPbCl3-2,0.378,PbCl2,3.0394,OLA,3.466,OA,33.75,ODE,0.098,Cs2CO3,0.476,BiCl3,0,PlaceHolder,0,PlaceHolder,0,PlaceHolder,0,PlaceHolder,7.45,3.03,cube,,
1941,200,200,0,0.0167,1,CsPbCl3-2,0.378,PbCl2,3.0394,OLA,3.466,OA,33.75,ODE,0.098,Cs2CO3,0.317,BiCl3,0.795,MnCl2,0,PlaceHolder,0,PlaceHolder,0,PlaceHolder,7.11,3.17,cube,,
1942,200,200,0,0.0167,1,CsPbCl3-2,0.378,PbCl2,3.0394,OLA,3.466,OA,33.75,ODE,0.098,Cs2CO3,0.317,BiCl3,1.589,MnCl2,0,PlaceHolder,0,PlaceHolder,0,PlaceHolder,7,4.84,cube,,
1943,200,200,0,0.0167,1,CsPbCl3-2,0.378,PbCl2,3.0394,OLA,3.466,OA,33.75,ODE,0.098,Cs2CO3,0.317,BiCl3,2.384,MnCl2,0,PlaceHolder,0,PlaceHolder,0,PlaceHolder,6.77,1.67,cube,,
1944,200,200,0,0.0167,1,CsPbCl3-2,0.378,PbCl2,3.0394,OLA,3.466,OA,33.75,ODE,0.098,Cs2CO3,0.317,BiCl3,3.735,MnCl2,0,PlaceHolder,0,PlaceHolder,0,PlaceHolder,6.66,6.78,cube,,
1945,200,200,0,0.0167,1,CsPbCl3-2,0.378,PbCl2,3.0394,OLA,3.466,OA,33.75,ODE,0.098,Cs2CO3,0.317,BiCl3,4.768,MnCl2,0,PlaceHolder,0,PlaceHolder,0,PlaceHolder,6.54,3.45,cube,,
1946,185,185,0,0.0167,1,CsPbCl3-2,0.2,PbCl2,0.08,MnCl2,1.52,OLA,2.242,TOP,1.684,OA,16.922,ODE,0.034,Cs2CO3,0,PlaceHolder,0,PlaceHolder,0,PlaceHolder,12.41,9.09,cube,,
1947,150,150,0,0.0167,1,CsPbI3-2,0.2,PbI2,0.1,MnI2,1.52,OLA,1.871,OA,16.894,ODE,0.0384,Cs2CO3,0,PlaceHolder,0,PlaceHolder,0,PlaceHolder,0,PlaceHolder,13.65,14.05,cube,,
1948,185,185,0,1,1,CsPbBr3-2,0.188,PbBr2,1.52,OLA,1.65,OA,16.801,ODE,0.0235,Cs2CO3,0,PlaceHolder,0,PlaceHolder,0,PlaceHolder,0,PlaceHolder,0,PlaceHolder,14.78,14.22,cube,,
1949,185,185,0,1,1,CsPbBr3-2,0.188,PbBr2,1.52,OLA,1.65,OA,16.801,ODE,0.0235,Cs2CO3,0.0188,CeBr3,0,PlaceHolder,0,PlaceHolder,0,PlaceHolder,0,PlaceHolder,15.38,10.96,cube,,
1950,185,185,0,1,1,CsPbBr3-2,0.188,PbBr2,1.52,OLA,1.65,OA,16.801,ODE,0.0235,Cs2CO3,0.0376,CeBr3,0,PlaceHolder,0,PlaceHolder,0,PlaceHolder,0,PlaceHolder,14.74,11.3,cube,,
1951,185,185,0,1,1,CsPbBr3-2,0.188,PbBr2,1.52,OLA,1.65,OA,16.801,ODE,0.0235,Cs2CO3,0.0564,CeBr3,0,PlaceHolder,0,PlaceHolder,0,PlaceHolder,0,PlaceHolder,14.8,13.05,cube,,
1952,185,185,0,1,1,CsPbBr3-2,0.188,PbBr2,1.52,OLA,1.65,OA,16.801,ODE,0.0235,Cs2CO3,0.0752,CeBr3,0,PlaceHolder,0,PlaceHolder,0,PlaceHolder,0,PlaceHolder,14.69,10.41,cube,,
1953,185,185,0,1,1,CsPbBr3-2,0.188,PbBr2,1.52,OLA,1.65,OA,16.801,ODE,0.0235,Cs2CO3,0.094,CeBr3,0,PlaceHolder,0,PlaceHolder,0,PlaceHolder,0,PlaceHolder,13.51,13.03,cube,,
1954,165,165,0,0.0167,1,CsPbBr3-2,0.188,PbBr2,1.672,OLA,0.0234,Cs2CO3,3.228,OA,16.799,ODE,0,PlaceHolder,0,PlaceHolder,0,PlaceHolder,0,PlaceHolder,0,PlaceHolder,10.11,5.69,cube,100,
1955,165,165,0,0.0167,1,CsPbBr3-2,0.188,PbBr2,1.672,OLA,0.0234,Cs2CO3,3.228,OA,16.799,ODE,0.00047,BiBr3,0,PlaceHolder,0,PlaceHolder,0,PlaceHolder,0,PlaceHolder,9.94,4.93,cube,100,
1956,165,165,0,0.0167,1,CsPbBr3-2,0.188,PbBr2,1.672,OLA,0.0234,Cs2CO3,3.228,OA,16.799,ODE,0.0015,BiBr3,0,PlaceHolder,0,PlaceHolder,0,PlaceHolder,0,PlaceHolder,10.02,3.61,cube,100,
1957,165,165,0,0.0167,1,CsPbBr3-2,0.188,PbBr2,1.672,OLA,0.0234,Cs2CO3,3.228,OA,16.799,ODE,0.0039,BiBr3,0,PlaceHolder,0,PlaceHolder,0,PlaceHolder,0,PlaceHolder,9.83,5.56,cube,100,
1958,240,240,0,0.0167,1,CsPbCl3,0.2,PbAc2,17.1875,ODE,1.52,OLA,3.151,OA,0.28,CsAc,4.795,ethanol,0.16,YbAc3,1.576,TMSCl,0,PlaceHolder,0,PlaceHolder,16.88,20.53,cube,54,0.588235294
1959,240,240,0,0.0167,1,CsPbCl3,0.2,PbAc2,17.1875,ODE,1.52,OLA,3.151,OA,0.28,CsAc,4.795,ethanol,1.576,TMSCl,0,PlaceHolder,0,PlaceHolder,0,PlaceHolder,14.29,10.52,cube,33,0.588235294
1960,180,180,0,2,1,CsGeI3,0.08,GeI2,0.608,OLA,0.667,OA,16.213,ODE,0.0118,Cs2CO3,0,PlaceHolder,0,PlaceHolder,0,PlaceHolder,0,PlaceHolder,0,PlaceHolder,42.55,13.61,cube,289,0.966183575
1961,180,180,0,0.167,1,Cs3Bi2I9,0.17,BiI3,2.431,OLA,10.24,OA,93.75,ODE,1.074,Cs2CO3,0,PlaceHolder,0,PlaceHolder,0,PlaceHolder,0,PlaceHolder,0,PlaceHolder,5,20,Irregular shape,,
1962,180,180,0,0.167,1,Rb3Bi2I9,0.17,BiI3,2.431,OLA,10.24,OA,93.75,ODE,1.074,Rb2CO3,0,PlaceHolder,0,PlaceHolder,0,PlaceHolder,0,PlaceHolder,0,PlaceHolder,4.5,22.22,Irregular shape,,
1963,170,170,0,20,1,Cs3Sb2Cl9,0.263,SbCl3,3.624,OA,1.583,HDA-HCl,12.5,ODE,0.199,Cs2CO3,0,PlaceHolder,0,PlaceHolder,0,PlaceHolder,0,PlaceHolder,0,PlaceHolder,294.24,30,rod,,
1964,160,160,0,1,1,Cs3Sb2Cl9,0.197,SbCl3,2.071,HDA,1.789,OA,14.319,ODE,0.0476,Cs2CO3,0,PlaceHolder,0,PlaceHolder,0,PlaceHolder,0,PlaceHolder,0,PlaceHolder,64.82,25,rod,,
1965,160,160,0,30,1,Cs3Sb2Cl9,0.12,SbCl3,2.071,HDA,1.789,OA,14.319,ODE,0.0476,Cs2CO3,0,PlaceHolder,0,PlaceHolder,0,PlaceHolder,0,PlaceHolder,0,PlaceHolder,85.93,25,rod,,
1966,200,200,0,3,1,Cs2AgBiBr6,0.2,BiBr3,0.11,AgBr,1.5,OLA,1.594,OA,16.782,ODE,0.0272,Cs2CO3,0,PlaceHolder,0,PlaceHolder,0,PlaceHolder,0,PlaceHolder,2.67,29.52,cube,50,
1967,200,200,0,10,1,Cs2AgBiBr6,0.2,BiBr3,0.11,AgBr,1.5,OLA,1.594,OA,16.782,ODE,0.0272,Cs2CO3,0,PlaceHolder,0,PlaceHolder,0,PlaceHolder,0,PlaceHolder,3.24,24.53,cube,50,
1968,200,200,0,30,1,Cs2AgBiBr6,0.2,BiBr3,0.11,AgBr,1.5,OLA,1.594,OA,16.782,ODE,0.0272,Cs2CO3,0,PlaceHolder,0,PlaceHolder,0,PlaceHolder,0,PlaceHolder,3.68,18.61,cube,50,
1969,200,200,0,60,1,Cs2AgBiBr6,0.2,BiBr3,0.11,AgBr,1.5,OLA,1.594,OA,16.782,ODE,0.0272,Cs2CO3,0,PlaceHolder,0,PlaceHolder,0,PlaceHolder,0,PlaceHolder,4.57,26.61,cube,50,
1970,25,235,0,20,1,Pd2Sn,0.139,PdBr2,0.0676,SnAc2,27.354,OLA,0.202,TOP,0.063,OA,0,PlaceHolder,0,PlaceHolder,0,PlaceHolder,0,PlaceHolder,0,PlaceHolder,8.8,4.54,sphere,,
1971,25,235,0,20,1,Pd3Sn,0.158,PdBr2,0.038,SnAc2,27.354,OLA,0.179,TOP,0.063,OA,0,PlaceHolder,0,PlaceHolder,0,PlaceHolder,0,PlaceHolder,0,PlaceHolder,8.5,7.06,sphere,,
1972,25,235,0,20,1,Pd3Sn,0.158,PdBr2,0.038,SnAc2,27.354,OLA,0.191,TOP,0.0473,OA,0,PlaceHolder,0,PlaceHolder,0,PlaceHolder,0,PlaceHolder,0,PlaceHolder,16.06,10.69,sphere,108,0.276243094
1973,25,235,0,20,1,Pd2Sn,0.139,PdBr2,0.0676,SnAc2,27.354,OLA,0.202,TOP,0,PlaceHolder,0,PlaceHolder,0,PlaceHolder,0,PlaceHolder,0,PlaceHolder,0,PlaceHolder,12.63,12.26,cube,159,0.261780105
1974,25,235,0,20,1,Pd2Sn,0.139,PdBr2,0.0676,SnAc2,27.354,OLA,0.202,TOP,0.0315,OA,0,PlaceHolder,0,PlaceHolder,0,PlaceHolder,0,PlaceHolder,0,PlaceHolder,11.86,9.41,rod,,
1975,25,235,0,20,1,Pd2Sn,0.139,PdBr2,0.0676,SnAc2,27.354,OLA,0.168,TOP,0.0787,OA,0,PlaceHolder,0,PlaceHolder,0,PlaceHolder,0,PlaceHolder,0,PlaceHolder,10.92,8.27,sphere,161,0.23255814
1976,25,235,0,20,1,Pd2Sn,0.139,PdBr2,0.0676,SnAc2,27.354,OLA,0.179,TOP,0.063,OA,0,PlaceHolder,0,PlaceHolder,0,PlaceHolder,0,PlaceHolder,0,PlaceHolder,11.26,9.31,sphere,153,0.23255814
1977,25,235,0,20,1,Pd2Sn,0.139,PdBr2,0.0676,SnAc2,27.354,OLA,0.191,TOP,0.0473,OA,0,PlaceHolder,0,PlaceHolder,0,PlaceHolder,0,PlaceHolder,0,PlaceHolder,13.57,13.43,rod,122,0.23255814
1978,25,235,0,20,1,Pd3Sn,0.158,PdBr2,0.038,SnAc2,27.354,OLA,0.179,TOP,0,PlaceHolder,0,PlaceHolder,0,PlaceHolder,0,PlaceHolder,0,PlaceHolder,0,PlaceHolder,8.1,17.87,sphere,299,0.248756219
1979,25,25,0,60,1,Au,0.25,HAuCl4,0.5,BBA,101.812,CYH,33.433,OLA,0,PlaceHolder,0,PlaceHolder,0,PlaceHolder,0,PlaceHolder,0,PlaceHolder,0,PlaceHolder,3.8,11.1,sphere,121,
1980,25,250,2,30,1,Pd,0.328,Pd(acac)2,2.242,TOP,30.394,OLA,0,PlaceHolder,0,PlaceHolder,0,PlaceHolder,0,PlaceHolder,0,PlaceHolder,0,PlaceHolder,0,PlaceHolder,5.3,9.7,sphere,121,
1981,25,280,15,30,1,Pd,0.25,Pd(acac)2,31.25,ODE,1.25,TOP,0,PlaceHolder,0,PlaceHolder,0,PlaceHolder,0,PlaceHolder,0,PlaceHolder,0,PlaceHolder,0,PlaceHolder,3.7,8.1,sphere,195,
1982,25,280,15,30,1,Pd,0.25,Pd(acac)2,31.25,ODE,1.25,TOP,0.63,OLA,0,PlaceHolder,0,PlaceHolder,0,PlaceHolder,0,PlaceHolder,0,PlaceHolder,0,PlaceHolder,3.5,8.57,sphere,195,
1983,25,280,15,30,1,Pd,0.25,Pd(acac)2,31.25,ODE,1.25,TOP,2.5,OLA,0,PlaceHolder,0,PlaceHolder,0,PlaceHolder,0,PlaceHolder,0,PlaceHolder,0,PlaceHolder,3.3,9.09,sphere,195,
1984,25,280,15,30,1,Pd,0.25,Pd(acac)2,31.25,ODE,2.5,TOP,2.5,OLA,0,PlaceHolder,0,PlaceHolder,0,PlaceHolder,0,PlaceHolder,0,PlaceHolder,0,PlaceHolder,5.2,13.46,sphere,195,
1985,25,280,15,30,1,Pd,0.25,Pd(acac)2,31.25,ODE,1.25,TOP,3.75,OA,0,PlaceHolder,0,PlaceHolder,0,PlaceHolder,0,PlaceHolder,0,PlaceHolder,0,PlaceHolder,7.3,4.11,sphere,195,
1986,25,280,15,30,1,Pd,0.25,Pd(acac)2,31.25,ODE,1.25,TOP,9.4,OA,0,PlaceHolder,0,PlaceHolder,0,PlaceHolder,0,PlaceHolder,0,PlaceHolder,0,PlaceHolder,8.7,6.9,sphere,195,
1987,25,280,15,30,1,Pd,0.25,Pd(acac)2,31.25,ODE,1.25,TOP,15.6,OA,0,PlaceHolder,0,PlaceHolder,0,PlaceHolder,0,PlaceHolder,0,PlaceHolder,0,PlaceHolder,10.5,8.57,sphere,195,
1988,25,240,15,30,1,Pd,0.25,Pd(acac)2,31.25,ODE,1.25,TOP,2.5,OLA,0,PlaceHolder,0,PlaceHolder,0,PlaceHolder,0,PlaceHolder,0,PlaceHolder,0,PlaceHolder,3.2,12.5,sphere,195,
1989,25,290,15,30,1,Pd,0.25,Pd(acac)2,31.25,ODE,1.25,TOP,2.5,OLA,0,PlaceHolder,0,PlaceHolder,0,PlaceHolder,0,PlaceHolder,0,PlaceHolder,0,PlaceHolder,3,10,sphere,195,
1990,25,230,40,15,1,Pd,1,Pd(acac)2,99.073,DDE,71.039,TDE,2.5,TOP,10,OLA,0,PlaceHolder,0,PlaceHolder,0,PlaceHolder,0,PlaceHolder,0,PlaceHolder,2.7,7.41,sphere,300,
1991,25,250,40,15,1,Pd,1,Pd(acac)2,4.503,DDE,153.919,TDE,2.5,TOP,10,OLA,5,OA,0,PlaceHolder,0,PlaceHolder,0,PlaceHolder,0,PlaceHolder,3.5,8.57,sphere,300,
1992,25,280,40,15,1,Pd,1,Pd(acac)2,74.99,TDE,65.625,ODE,2.5,TOP,2.5,OLA,5,OA,0,PlaceHolder,0,PlaceHolder,0,PlaceHolder,0,PlaceHolder,4.3,9.3,sphere,300,
1993,25,290,40,15,1,Pd,1,Pd(acac)2,125,ODE,3.8,TOP,10,OLA,3,OA,0,PlaceHolder,0,PlaceHolder,0,PlaceHolder,0,PlaceHolder,0,PlaceHolder,6.3,6.35,sphere,300,
1994,25,290,40,15,1,Pd,1,Pd(acac)2,55.253,TDE,81.25,ODE,5,TOP,10,OLA,10,OA,0,PlaceHolder,0,PlaceHolder,0,PlaceHolder,0,PlaceHolder,8.2,4.88,sphere,300,
1995,25,315,40,15,1,Pd,0.2,Pd(acac)2,31.25,ODE,5,TOP,10,OLA,0.074,VO(acac)2,0,PlaceHolder,0,PlaceHolder,0,PlaceHolder,0,PlaceHolder,0,PlaceHolder,4.1,9.77,sphere,300,
1996,25,290,40,15,1,Pd,0.2,Pd(acac)2,31.25,ODE,2.5,TOP,10,OLA,0.056,Mn(acac)3,5,OA,0,PlaceHolder,0,PlaceHolder,0,PlaceHolder,0,PlaceHolder,3.7,8.11,sphere,300,
1997,25,290,40,15,1,Pd,0.2,Pd(acac)2,31.25,ODE,2.5,TOP,10,OLA,0.056,Fe(acac)3,5,OA,0,PlaceHolder,0,PlaceHolder,0,PlaceHolder,0,PlaceHolder,4,5,sphere,300,
1998,25,290,40,15,1,Pd,0.2,Pd(acac)2,31.25,ODE,2.5,TOP,10,OLA,0.0274,Fe(acac)3,5,OA,0.0356,Co(acac)2,0,PlaceHolder,0,PlaceHolder,0,PlaceHolder,3.8,7.89,sphere,300,
1999,25,290,40,15,1,Pd,0.2,Pd(acac)2,31.25,ODE,2.5,TOP,10,OLA,0.0769,Co(acac)2,5,OA,0,PlaceHolder,0,PlaceHolder,0,PlaceHolder,0,PlaceHolder,4.7,6.38,sphere,300,
2000,25,290,40,15,1,Pd,0.2,Pd(acac)2,31.25,ODE,2.5,TOP,10,OLA,0.074,Ni(acac)2,5,OA,0,PlaceHolder,0,PlaceHolder,0,PlaceHolder,0,PlaceHolder,4.9,8.16,sphere,300,
2001,25,290,40,15,1,Pd,0.2,Pd(acac)2,31.25,ODE,2.5,TOP,10,OLA,0.056,Zn(acac)2,5,OA,0,PlaceHolder,0,PlaceHolder,0,PlaceHolder,0,PlaceHolder,4.4,6.82,sphere,300,
2002,25,290,40,15,1,Pd2Sn,0.2,Pd(acac)2,31.25,ODE,5,TOP,10,OLA,0.125,SnCl2(acac)2,5,OA,0,PlaceHolder,0,PlaceHolder,0,PlaceHolder,0,PlaceHolder,5.6,12.5,sphere,300,
2003,25,315,40,15,1,Pd,0.2,Pd(acac)2,31.25,ODE,5,TOP,10,OLA,0.0526,Mn(acac)3,5,OA,0,PlaceHolder,0,PlaceHolder,0,PlaceHolder,0,PlaceHolder,7.8,7.69,sphere,300,
2004,25,315,40,15,1,Pd,0.2,Pd(acac)2,31.25,ODE,5,TOP,10,OLA,0.0571,Fe(acac)3,5,OA,0,PlaceHolder,0,PlaceHolder,0,PlaceHolder,0,PlaceHolder,7.2,5.56,sphere,300,
2005,25,315,40,15,1,Pd,0.2,Pd(acac)2,31.25,ODE,5,TOP,10,OLA,0.08,Co(acac)2,5,OA,0,PlaceHolder,0,PlaceHolder,0,PlaceHolder,0,PlaceHolder,7.1,9.86,sphere,300,
2006,25,290,40,15,1,Pd,0.2,Pd(acac)2,31.25,ODE,5,TOP,10,OLA,0.0526,Ni(acac)2,5,OA,0,PlaceHolder,0,PlaceHolder,0,PlaceHolder,0,PlaceHolder,6.5,7.69,sphere,300,
2007,25,315,40,15,1,Pd,0.2,Pd(acac)2,31.25,ODE,5,TOP,10,OLA,0.0526,Zn(acac)2,5,OA,0,PlaceHolder,0,PlaceHolder,0,PlaceHolder,0,PlaceHolder,7,5.71,sphere,300,
2008,25,300,40,15,1,Pd2Sn,0.2,Pd(acac)2,31.25,ODE,5,TOP,10,OLA,0.36,SnCl2(acac)2,5,OA,0,PlaceHolder,0,PlaceHolder,0,PlaceHolder,0,PlaceHolder,9.3,17.2,sphere,300,
2009,25,100,0,12,1,Pd,47.319,toluene,39.832,HEOH,0.25,PdAc2,0.375,TOP,0,PlaceHolder,0,PlaceHolder,0,PlaceHolder,0,PlaceHolder,0,PlaceHolder,0,PlaceHolder,0.9,33.33,sphere,200,
2010,25,100,0,55,1,Pd,47.319,toluene,39.832,HEOH,0.25,PdAc2,0.375,TOP,0,PlaceHolder,0,PlaceHolder,0,PlaceHolder,0,PlaceHolder,0,PlaceHolder,0,PlaceHolder,1,20,sphere,200,
2011,25,100,0,195,1,Pd,47.319,toluene,39.832,HEOH,0.25,PdAc2,0.375,TOP,0,PlaceHolder,0,PlaceHolder,0,PlaceHolder,0,PlaceHolder,0,PlaceHolder,0,PlaceHolder,1,20,sphere,200,
2012,25,155,2,60,1,Cu,0.125,Cu(acac)2,31.432,DPE,3.419,OLA,2,TDOH,0,PlaceHolder,0,PlaceHolder,0,PlaceHolder,0,PlaceHolder,0,PlaceHolder,0,PlaceHolder,34,32,Irregular shape,,
2013,25,155,2,60,1,Cu,0.125,Cu(acac)2,31.432,DPE,9.498,OLA,2,TDOH,0,PlaceHolder,0,PlaceHolder,0,PlaceHolder,0,PlaceHolder,0,PlaceHolder,0,PlaceHolder,27,27,Irregular shape,,
2014,25,155,2,60,1,Cu,0.125,Cu(acac)2,31.432,DPE,18.996,OLA,2,TDOH,0,PlaceHolder,0,PlaceHolder,0,PlaceHolder,0,PlaceHolder,0,PlaceHolder,0,PlaceHolder,21,18,Irregular shape,,
2015,25,155,2,60,1,Cu,0.125,Cu(acac)2,31.432,DPE,37.992,OLA,2,TDOH,0,PlaceHolder,0,PlaceHolder,0,PlaceHolder,0,PlaceHolder,0,PlaceHolder,0,PlaceHolder,9,15,sphere,,
2016,25,65,,360,1,Au,1,HAuCl4,15.197,OLA,473.193,toluene,0,PlaceHolder,0,PlaceHolder,0,PlaceHolder,0,PlaceHolder,0,PlaceHolder,0,PlaceHolder,0,PlaceHolder,8.5,5,sphere,,
2017,25,75,,360,1,Au,1,HAuCl4,15.197,OLA,473.193,toluene,0,PlaceHolder,0,PlaceHolder,0,PlaceHolder,0,PlaceHolder,0,PlaceHolder,0,PlaceHolder,0,PlaceHolder,9.5,6.3,sphere,,
2018,25,95,,360,1,Au,1,HAuCl4,15.197,OLA,473.193,toluene,0,PlaceHolder,0,PlaceHolder,0,PlaceHolder,0,PlaceHolder,0,PlaceHolder,0,PlaceHolder,0,PlaceHolder,10.8,12,sphere,,
2019,25,115,,360,1,Au,1,HAuCl4,15.197,OLA,473.193,toluene,0,PlaceHolder,0,PlaceHolder,0,PlaceHolder,0,PlaceHolder,0,PlaceHolder,0,PlaceHolder,0,PlaceHolder,23.8,12,sphere,,
2020,25,100,,60,1,Au3Pd,0.66,HAuCl4,30.394,OLA,473.193,toluene,0.33,Pd(acac)2,0,PlaceHolder,0,PlaceHolder,0,PlaceHolder,0,PlaceHolder,0,PlaceHolder,0,PlaceHolder,6.53,20.99,sphere,37,0.049751244
2021,25,100,,30,1,Pd,0.147,PdCl2,3.285,NaOA,0.5,HCl,2497.225,H2O,7.133,HMT,0,PlaceHolder,0,PlaceHolder,0,PlaceHolder,0,PlaceHolder,0,PlaceHolder,3.56,12.58,sphere,,
2022,25,100,,15,1,Au,0.177,HAuCl4,1.642,NaOA,0.5,HCl,2497.225,H2O,7.133,HMT,0,PlaceHolder,0,PlaceHolder,0,PlaceHolder,0,PlaceHolder,0,PlaceHolder,2.6,16.27,sphere,,
2023,25,100,,180,1,Pd,0.147,PdCl2,1.642,NaOA,0.5,HCl,2497.225,H2O,7.133,HMT,0,PlaceHolder,0,PlaceHolder,0,PlaceHolder,0,PlaceHolder,0,PlaceHolder,5.24,17.49,Irregular shape,,
2024,25,100,,180,1,Pd,0.147,PdCl2,3.285,NaOA,0.5,HCl,2497.225,H2O,7.133,HMT,0,PlaceHolder,0,PlaceHolder,0,PlaceHolder,0,PlaceHolder,0,PlaceHolder,4.73,14.8,Irregular shape,,
2025,25,100,,180,1,Pd,0.147,PdCl2,4.926,NaOA,0.5,HCl,2497.225,H2O,7.133,HMT,0,PlaceHolder,0,PlaceHolder,0,PlaceHolder,0,PlaceHolder,0,PlaceHolder,3.75,21.23,Irregular shape,,
2026,25,192,,60,1,Pd16S7,0.1,Na2PdCl4,57.879,TBT,1.992,OCT,0.05,DT,0,PlaceHolder,0,PlaceHolder,0,PlaceHolder,0,PlaceHolder,0,PlaceHolder,0,PlaceHolder,7.55,9.67,sphere,100,
2027,25,192,,60,1,Pd16S7,0.1,Na2PdCl4,57.879,TBT,1.992,OCT,0.1,DT,0,PlaceHolder,0,PlaceHolder,0,PlaceHolder,0,PlaceHolder,0,PlaceHolder,0,PlaceHolder,7.09,14.6,sphere,465,0.34965035
2028,125,300,,60,1,ZnS-1,21,HDA,3,S,0.5,ZnEt2,0,PlaceHolder,0,PlaceHolder,0,PlaceHolder,0,PlaceHolder,0,PlaceHolder,0,PlaceHolder,0,PlaceHolder,11.56,35,rod,500,
2029,45,300,,120,1,ZnS-1,10,HDA,9.902,ODE,3,S,0.5,ZnEt2,0,PlaceHolder,0,PlaceHolder,0,PlaceHolder,0,PlaceHolder,0,PlaceHolder,0,PlaceHolder,5,10,sphere,300,
2030,45,300,,120,1,ZnS-1,9.76,OA,9.902,ODE,3,S,0.5,ZnEt2,0,PlaceHolder,0,PlaceHolder,0,PlaceHolder,0,PlaceHolder,0,PlaceHolder,0,PlaceHolder,10,25,sphere,300,
2031,25,300,,30,1,Pd,0.33,Pd(acac)2,15.694,TOP,0,PlaceHolder,0,PlaceHolder,0,PlaceHolder,0,PlaceHolder,0,PlaceHolder,0,PlaceHolder,0,PlaceHolder,0,PlaceHolder,4.47,9.09,sphere,228,0.12987013
2032,220,220,0,30,1,InP,0.5,InCl,0.7,TOP,22,OLA,2,(NEt2)3P,1.5625,ODE,0,PlaceHolder,0,PlaceHolder,0,PlaceHolder,0,PlaceHolder,0,PlaceHolder,7.8,12.38,triangle,,
2033,220,220,0,30,1,InP,0.5,InBr,0.7,TOP,22,OLA,1,(NEt2)3P,1.5625,ODE,0,PlaceHolder,0,PlaceHolder,0,PlaceHolder,0,PlaceHolder,0,PlaceHolder,5.8,12.07,Irregular shape,,
2034,220,220,0,30,1,InP,0.5,InI,0.7,TOP,22,OLA,1,(NEt2)3P,1.5625,ODE,0,PlaceHolder,0,PlaceHolder,0,PlaceHolder,0,PlaceHolder,0,PlaceHolder,4,12.5,Irregular shape,,
2035,25,300,10,60,1,Ni2P,1,Ni(CO)2TPP2,4,TPPe,20,OLA,20.3125,ODE,0,PlaceHolder,0,PlaceHolder,0,PlaceHolder,0,PlaceHolder,0,PlaceHolder,0,PlaceHolder,10,9,sphere,,
2036,50,250,10,60,1,Ni2P,7.2,NiCl2,146,OLA,28.8,(NEt2)3P,0,PlaceHolder,0,PlaceHolder,0,PlaceHolder,0,PlaceHolder,0,PlaceHolder,0,PlaceHolder,0,PlaceHolder,5,18,sphere,,
2037,100,280,,4320,1,FeP,1,(TMS)3P,1,Fe(acac)3,1,DODA,0.4,MA,55.673,TOPO,0,PlaceHolder,0,PlaceHolder,0,PlaceHolder,0,PlaceHolder,0,PlaceHolder,4.65,15.91,sphere,425,
2038,25,250,22.5,120,1,Ni,1,Ni(acac)2,10,TOPO,20,OLA,0,PlaceHolder,0,PlaceHolder,0,PlaceHolder,0,PlaceHolder,0,PlaceHolder,0,PlaceHolder,0,PlaceHolder,12.1,26.45,Irregular shape,300,
2039,25,320,20,60,1,Ni2P,1,NiAc2,46.875,ODE,10,OLA,5,TOP,0,PlaceHolder,0,PlaceHolder,0,PlaceHolder,0,PlaceHolder,0,PlaceHolder,0,PlaceHolder,9.58,20.8,sphere,88,0.377358491
2040,25,320,20,60,1,Ni2P,1,NiAc2,46.875,ODE,5,OLA,5,TOP,0,PlaceHolder,0,PlaceHolder,0,PlaceHolder,0,PlaceHolder,0,PlaceHolder,0,PlaceHolder,5.82,16.05,sphere,737,0.314465409
2041,25,320,20,60,1,Co2P,1,CoAc2,46.875,ODE,5,OLA,5,TOP,0,PlaceHolder,0,PlaceHolder,0,PlaceHolder,0,PlaceHolder,0,PlaceHolder,0,PlaceHolder,10.85,11.79,sphere,111,0.198019802
2042,25,320,,120,1,Ni2P,0.98,Ni(acac)2,14.1,ODE,19.5,OLA,4.4,TOP,0,PlaceHolder,0,PlaceHolder,0,PlaceHolder,0,PlaceHolder,0,PlaceHolder,0,PlaceHolder,21,9.52,sphere,,
2043,255,255,0,60,1,Ni2P,1.997,Ni(acac)2,16.622,DE,6.0787,OLA,11.21,TOP,3.65,(NEt2)3P,0,PlaceHolder,0,PlaceHolder,0,PlaceHolder,0,PlaceHolder,0,PlaceHolder,7.8,12.82,sphere,150,
2044,215,280,4,14.16,1,Cu3P,0.5,CuCl,12.005,OLA,2.4,TOA,1.5,(NEt2)3P,0,PlaceHolder,0,PlaceHolder,0,PlaceHolder,0,PlaceHolder,0,PlaceHolder,0,PlaceHolder,12,16.67,Irregular shape,150,
2045,215,285,4,14.16,1,Cu3P,0.5,CuCl,12.005,OLA,2.4,TOA,1.5,(NEt2)3P,0,PlaceHolder,0,PlaceHolder,0,PlaceHolder,0,PlaceHolder,0,PlaceHolder,0,PlaceHolder,11,18.18,hexagon,150,
2046,25,285,9.9,0.0167,1,Cu3P,0.5,CuCl,12.005,OLA,2.4,TOA,1.5,(NEt2)3P,0,PlaceHolder,0,PlaceHolder,0,PlaceHolder,0,PlaceHolder,0,PlaceHolder,0,PlaceHolder,17,5.88,hexagon,150,
2047,25,255,9.9,0.0167,1,Cu3P,0.5,CuCl,12.005,OLA,2.4,TOA,1.5,(NEt2)3P,0,PlaceHolder,0,PlaceHolder,0,PlaceHolder,0,PlaceHolder,0,PlaceHolder,0,PlaceHolder,5.6,14.28,Irregular shape,150,
2048,25,273,9.9,0.0167,1,Cu3P,0.5,CuCl,12.005,OLA,2.4,TOA,1.5,(NEt2)3P,0,PlaceHolder,0,PlaceHolder,0,PlaceHolder,0,PlaceHolder,0,PlaceHolder,0,PlaceHolder,16,12.5,Irregular shape,150,
2049,25,287,9.9,0.0167,1,Cu3P,0.5,CuCl,12.005,OLA,2.4,TOA,1.5,(NEt2)3P,0,PlaceHolder,0,PlaceHolder,0,PlaceHolder,0,PlaceHolder,0,PlaceHolder,0,PlaceHolder,19,15.79,Irregular shape,150,
2050,25,292,9.9,0.0167,1,Cu3P,0.5,CuCl,12.005,OLA,2.4,TOA,1.5,(NEt2)3P,0,PlaceHolder,0,PlaceHolder,0,PlaceHolder,0,PlaceHolder,0,PlaceHolder,0,PlaceHolder,20,10,hexagon,150,
2051,25,300,9.9,0.0167,1,Cu3P,0.5,CuCl,12.005,OLA,2.4,TOA,1.5,(NEt2)3P,0,PlaceHolder,0,PlaceHolder,0,PlaceHolder,0,PlaceHolder,0,PlaceHolder,0,PlaceHolder,20,10,hexagon,150,
2052,25,280,9.9,0.0167,1,Cu3P,0.5,CuCl,5.25,OLA,7.5,TOA,1.5,(NEt2)3P,0,PlaceHolder,0,PlaceHolder,0,PlaceHolder,0,PlaceHolder,0,PlaceHolder,0,PlaceHolder,4,25,Irregular shape,150,
2053,25,280,9.9,0.0167,1,Cu3P,0.5,CuCl,7.5,OLA,5.85,TOA,1.5,(NEt2)3P,0,PlaceHolder,0,PlaceHolder,0,PlaceHolder,0,PlaceHolder,0,PlaceHolder,0,PlaceHolder,15,6.67,hexagon,150,
2054,25,280,9.9,0.0167,1,Cu3P,0.5,CuCl,15.15,OLA,1.5,(NEt2)3P,0,PlaceHolder,0,PlaceHolder,0,PlaceHolder,0,PlaceHolder,0,PlaceHolder,0,PlaceHolder,0,PlaceHolder,23,13.04,hexagon,150,
2055,25,280,9.9,0.0167,1,Cu3P,0.5,CuCl,5.6,OLA,7.21,TOA,0.7,(NEt2)3P,0,PlaceHolder,0,PlaceHolder,0,PlaceHolder,0,PlaceHolder,0,PlaceHolder,0,PlaceHolder,11,18.18,sphere,150,
2056,25,280,9.9,0.0167,1,Cu3P,0.5,CuCl,8.8,OLA,4.73,TOA,1.1,(NEt2)3P,0,PlaceHolder,0,PlaceHolder,0,PlaceHolder,0,PlaceHolder,0,PlaceHolder,0,PlaceHolder,13,15.38,sphere,150,
2057,25,280,9.9,0.0167,1,Cu3P,0.5,CuCl,15.2,OLA,1.9,(NEt2)3P,0,PlaceHolder,0,PlaceHolder,0,PlaceHolder,0,PlaceHolder,0,PlaceHolder,0,PlaceHolder,0,PlaceHolder,17,5.88,sphere,150,
2058,25,275,9.9,0.0167,1,Cu3P,0.5,CuCl,5.32,OLA,10.5,ODE,0.7,(NEt2)3P,0,PlaceHolder,0,PlaceHolder,0,PlaceHolder,0,PlaceHolder,0,PlaceHolder,0,PlaceHolder,14,21.43,sphere,150,
2059,25,285,9.9,0.0167,1,Cu3P,0.5,CuBr,12.005,OLA,2.4,TOA,1.5,(NEt2)3P,0,PlaceHolder,0,PlaceHolder,0,PlaceHolder,0,PlaceHolder,0,PlaceHolder,0,PlaceHolder,14,7.14,hexagon,150,
2060,25,305,20,60,1,Ni2P,0.5,Ni(CO)2TPP2,1.5,TPPe,7.5,OLA,3.472,CYPHOS104,0,PlaceHolder,0,PlaceHolder,0,PlaceHolder,0,PlaceHolder,0,PlaceHolder,0,PlaceHolder,11.6,9.8,sphere,300,
2061,25,270,20,60,1,Ni2P,0.5,Ni(CO)2TPP2,3.5,TPPe,7.5,OLA,3.472,CYPHOS104,0,PlaceHolder,0,PlaceHolder,0,PlaceHolder,0,PlaceHolder,0,PlaceHolder,0,PlaceHolder,7.4,6.1,sphere,300,
2062,25,340,20,60,1,Ni2P,0.5,Ni(CO)2TPP2,3.5,TPPe,7.5,OLA,3.472,CYPHOS104,0,PlaceHolder,0,PlaceHolder,0,PlaceHolder,0,PlaceHolder,0,PlaceHolder,0,PlaceHolder,7.2,6.1,sphere,300,
2063,25,305,20,60,1,Ni2P,0.5,Ni(CO)2TPP2,5.5,TPPe,7.5,OLA,3.472,CYPHOS104,0,PlaceHolder,0,PlaceHolder,0,PlaceHolder,0,PlaceHolder,0,PlaceHolder,0,PlaceHolder,5.4,6.1,sphere,300,
2064,25,340,20,60,1,Ni2P,0.5,Ni(CO)2TPP2,7.5,TPPe,7.5,OLA,3.472,CYPHOS104,0,PlaceHolder,0,PlaceHolder,0,PlaceHolder,0,PlaceHolder,0,PlaceHolder,0,PlaceHolder,5,8.3,sphere,300,
2065,25,270,20,60,1,Ni2P,0.5,Ni(CO)2TPP2,7.5,TPPe,7.5,OLA,3.472,CYPHOS104,0,PlaceHolder,0,PlaceHolder,0,PlaceHolder,0,PlaceHolder,0,PlaceHolder,0,PlaceHolder,5,6.7,sphere,300,
2066,25,305,20,60,1,Ni2P,0.5,Ni(CO)2TPP2,9.5,TPPe,7.5,OLA,3.472,CYPHOS104,0,PlaceHolder,0,PlaceHolder,0,PlaceHolder,0,PlaceHolder,0,PlaceHolder,0,PlaceHolder,4.8,5.1,sphere,300,
2067,25,304.5,20,60,1,Ni2P,0.5,Ni(CO)2TPP2,7.6,TPPe,7.5,OLA,3.472,CYPHOS104,0,PlaceHolder,0,PlaceHolder,0,PlaceHolder,0,PlaceHolder,0,PlaceHolder,0,PlaceHolder,4.8,6.25,sphere,300,
2068,25,290,20,60,1,Ni2P,0.5,Ni(CO)2TPP2,4,TPPe,7.5,OLA,3.472,CYPHOS104,0,PlaceHolder,0,PlaceHolder,0,PlaceHolder,0,PlaceHolder,0,PlaceHolder,0,PlaceHolder,6.9,5.8,sphere,300,
2069,100,100,0,960,1,CdTe-2,0.3,CdCl2,3.444,OCT,4.256,OLA,1.1,(NMe2)3P,0.3,Te,0,PlaceHolder,0,PlaceHolder,0,PlaceHolder,0,PlaceHolder,0,PlaceHolder,43.26,13.6,rod,63,
2070,250,250,0,2,1,SnP,1.35,SnCl2,1.35,ZnCl2,121.575,OLA,3.151,OA,4,(NEt2)3P,0,PlaceHolder,0,PlaceHolder,0,PlaceHolder,0,PlaceHolder,0,PlaceHolder,40,17.5,Irregular shape,,
2071,40,40,0,1080,1,Cd3P2,1.5,CdAc2HDA2,0.25,HDA,0.25,(TMS)3P,47.319,toluene,0,PlaceHolder,0,PlaceHolder,0,PlaceHolder,0,PlaceHolder,0,PlaceHolder,0,PlaceHolder,3.6,11.11,sphere,220,
2072,270,300,0,30,1,InP,0.5,InCl3,0.5,InAc3,5,HDA,46.875,ODE,3.816,TPPi,0,PlaceHolder,0,PlaceHolder,0,PlaceHolder,0,PlaceHolder,0,PlaceHolder,156.01,24.13,flower shape,62,2.450980392
2073,270,300,0,30,1,InP,0.5,InCl3,0.5,InAc3,5,HDA,46.875,ODE,5.724,TPPi,0,PlaceHolder,0,PlaceHolder,0,PlaceHolder,0,PlaceHolder,0,PlaceHolder,117.56,12.45,flower shape,183,2.427184466
2074,270,300,0,30,1,InP,0.5,InCl3,0.5,InAc3,5,HDA,46.875,ODE,7.632,TPPi,0,PlaceHolder,0,PlaceHolder,0,PlaceHolder,0,PlaceHolder,0,PlaceHolder,75.19,13.58,flower shape,54,0.766283525
2075,270,300,0,30,1,InP,0.5,InCl3,0.5,InAc3,5,HDA,46.875,ODE,9.54,TPPi,0,PlaceHolder,0,PlaceHolder,0,PlaceHolder,0,PlaceHolder,0,PlaceHolder,52.56,20.93,flower shape,108,0.769230769
2076,25,270,10,0.0167,1,In2O3,0.5,InCl3,0.5,InAc3,5,HDA,46.875,ODE,0,PlaceHolder,0,PlaceHolder,0,PlaceHolder,0,PlaceHolder,0,PlaceHolder,0,PlaceHolder,22.72,16.31,Irregular shape,113,0.357142857
2077,25,300,10,30,1,In2O3,1.5,NH4Cl,1.5,NH4Ac,0.5,In2O3,5,HDA,5.724,TPPi,46.875,ODE,0,PlaceHolder,0,PlaceHolder,0,PlaceHolder,0,PlaceHolder,34.09,8.22,hexagon,73,0.425531915
2078,100,100,0,10,1,PbS,2.3,PbAc2,11,OA,100.098,DPE,0.16,TTA,0.993,DMF,0,PlaceHolder,0,PlaceHolder,0,PlaceHolder,0,PlaceHolder,0,PlaceHolder,6,7.7,sphere,,
2079,100,100,0,10,1,PbS,2.3,PbAc2,11,OA,100.098,DPE,0.16,TTA,0.993,DMF,0.349,HAc,0,PlaceHolder,0,PlaceHolder,0,PlaceHolder,0,PlaceHolder,7.3,10.14,sphere,,
2080,100,100,0,10,1,PbS,2.3,PbAc2,11,OA,100.098,DPE,0.16,TTA,0.993,DMF,0.873,HAc,0,PlaceHolder,0,PlaceHolder,0,PlaceHolder,0,PlaceHolder,10.92,20.19,rhombus,,
2081,100,100,0,10,1,PbS,2.3,PbAc2,11,OA,100.098,DPE,0.16,TTA,0.993,DMF,1.745,HAc,0,PlaceHolder,0,PlaceHolder,0,PlaceHolder,0,PlaceHolder,20.73,27.04,six-pointed star,19,0.183150183
2082,100,100,0,10,1,PbS,2.3,PbAc2,11,OA,100.098,DPE,0.16,TTA,0.993,DMF,0.349,HAc,12.6,DCE,0,PlaceHolder,0,PlaceHolder,0,PlaceHolder,6.1,8.8,sphere,,
2083,100,100,0,10,1,PbS,2.3,PbAc2,11,OA,100.098,DPE,0.16,TTA,0.993,DMF,0.873,HAc,12.6,DCE,0,PlaceHolder,0,PlaceHolder,0,PlaceHolder,10.88,10.45,rhombus,124,0.17921147
2084,100,100,0,10,1,PbS,2.3,PbAc2,11,OA,100.098,DPE,0.16,TTA,0.993,DMF,1.745,HAc,12.6,DCE,0,PlaceHolder,0,PlaceHolder,0,PlaceHolder,21.97,14.32,six-pointed star,100,0.324675325
2085,310,300,0,20,1,Ta3N5,0.279,TaCl5,19.804,ODE,0.467,(TMS)3N,4.484,TOP,0,PlaceHolder,0,PlaceHolder,0,PlaceHolder,0,PlaceHolder,0,PlaceHolder,0,PlaceHolder,23,17.39,Irregular shape,,
2086,310,200,0,20,1,Ta3N5,0.279,TaCl5,19.804,ODE,0.467,(TMS)3N,4.484,TOP,0,PlaceHolder,0,PlaceHolder,0,PlaceHolder,0,PlaceHolder,0,PlaceHolder,0,PlaceHolder,10,30,Irregular shape,,
2087,25,210,2,5,1,Ni3N,1.41,NiAc2,3.0394,OLA,31.25,ODE,0,PlaceHolder,0,PlaceHolder,0,PlaceHolder,0,PlaceHolder,0,PlaceHolder,0,PlaceHolder,0,PlaceHolder,5.6,16.07,Irregular shape,,
2088,25,210,2,10,1,Ni3N,1.41,NiAc2,3.0394,OLA,31.25,ODE,0,PlaceHolder,0,PlaceHolder,0,PlaceHolder,0,PlaceHolder,0,PlaceHolder,0,PlaceHolder,0,PlaceHolder,10.6,9.43,Irregular shape,,
2089,25,220,2,5,1,Ni3N,1.41,NiAc2,3.0394,OLA,31.25,ODE,0,PlaceHolder,0,PlaceHolder,0,PlaceHolder,0,PlaceHolder,0,PlaceHolder,0,PlaceHolder,0,PlaceHolder,36.6,2.19,Irregular shape,,
2090,25,220,2,10,1,Ni3N,1.41,NiAc2,3.0394,OLA,31.25,ODE,0,PlaceHolder,0,PlaceHolder,0,PlaceHolder,0,PlaceHolder,0,PlaceHolder,0,PlaceHolder,0,PlaceHolder,56.4,11.52,flower shape,,
2091,25,230,2,5,1,Ni3N,1.41,NiAc2,3.0394,OLA,31.25,ODE,0,PlaceHolder,0,PlaceHolder,0,PlaceHolder,0,PlaceHolder,0,PlaceHolder,0,PlaceHolder,0,PlaceHolder,76.4,4.97,flower shape,,
2092,25,230,2,10,1,Ni3N,1.41,NiAc2,3.0394,OLA,31.25,ODE,0,PlaceHolder,0,PlaceHolder,0,PlaceHolder,0,PlaceHolder,0,PlaceHolder,0,PlaceHolder,0,PlaceHolder,93,8.92,flower shape,,
2093,25,250,5,30,1,Cu3N,0.248,Cu(NO3)2,15.955,ODA,15.625,ODE,0,PlaceHolder,0,PlaceHolder,0,PlaceHolder,0,PlaceHolder,0,PlaceHolder,0,PlaceHolder,0,PlaceHolder,29.34,21.54,cube,,
2094,25,250,5,30,1,Cu3N,0.248,Cu(NO3)2,16.835,HDA,15.625,ODE,0,PlaceHolder,0,PlaceHolder,0,PlaceHolder,0,PlaceHolder,0,PlaceHolder,0,PlaceHolder,0,PlaceHolder,20.99,12.37,cube,,
2095,25,250,5,30,1,Cu3N,0.248,Cu(NO3)2,15.197,OLA,15.625,ODE,0,PlaceHolder,0,PlaceHolder,0,PlaceHolder,0,PlaceHolder,0,PlaceHolder,0,PlaceHolder,0,PlaceHolder,12.19,25,cube,,
2096,25,240,,15,1,Cu3PdN,0.248,Cu(NO3)2,0.0827,Pd(acac)2,7.598,OLA,23.438,ODE,0,PlaceHolder,0,PlaceHolder,0,PlaceHolder,0,PlaceHolder,0,PlaceHolder,0,PlaceHolder,16.8,12.5,rhombus,,
