Repository: Sharpiless/Nanocrystals-Deep-Learning

## Abstract 
The synthesis model based on transformer structure for nanocrystals takes the synthesis conditions and material structure features from the synthesis recipe dataset as input. By utilizing the proposed reaction intermediate-based data augmentation, the input data was expanded **tenfold**. This resulted in the model achieving an average absolute error of **1.39 nm** in predicting nanocrystal size, and the average accuracy for predicting morphology reached **90%**.

We show the transformer model in the following:

File: data/0309_classification_and_reg-raw-v3.csv (part 10 of 18)
ID,Temperature1,Temperature2,Speed,Time,Num,Y1,Y2,Y3,T1,T2,A1,B1,C1,D1,E1,F1,G1,H1,I1,J1,K1,L1,M1,A2,B2,C2,D2,E2,F2,G2,H2,I2,J2,K2,L2,M2
1774,25,300,10,180,-1,72.5,6.1,9,1,In2O3,0.01,0,0,0,0,0,0,0,0,0,0,0,0,InSA3,PlaceHolder,PlaceHolder,PlaceHolder,PlaceHolder,PlaceHolder,PlaceHolder,PlaceHolder,PlaceHolder,PlaceHolder,PlaceHolder,PlaceHolder,PlaceHolder
1775,25,300,10,180,-1,60,3.8,9,1,In2O3,0.01,0.015,0,0,0,0,0,0,0,0,0,0,0,InSA3,SA,PlaceHolder,PlaceHolder,PlaceHolder,PlaceHolder,PlaceHolder,PlaceHolder,PlaceHolder,PlaceHolder,PlaceHolder,PlaceHolder,PlaceHolder
1776,25,300,10,180,-1,20,7.8,9,1,In2O3,0.01,0.03,0,0,0,0,0,0,0,0,0,0,0,InSA3,SA,PlaceHolder,PlaceHolder,PlaceHolder,PlaceHolder,PlaceHolder,PlaceHolder,PlaceHolder,PlaceHolder,PlaceHolder,PlaceHolder,PlaceHolder
1777,25,220,13.90111345,300,231,5.57,11.24,9,1,In2O3,0.243,0.3,30.394,0,0,0,0,0,0,0,0,0,0,In(acac)3,SnCl2(acac)2,OLA,PlaceHolder,PlaceHolder,PlaceHolder,PlaceHolder,PlaceHolder,PlaceHolder,PlaceHolder,PlaceHolder,PlaceHolder,PlaceHolder
1778,25,220,13.90111345,300,210,5.13,14.57,9,1,In2O3,0.243,0.3,30.394,0,0,0,0,0,0,0,0,0,0,In(acac)3,Fe(acac)3,OLA,PlaceHolder,PlaceHolder,PlaceHolder,PlaceHolder,PlaceHolder,PlaceHolder,PlaceHolder,PlaceHolder,PlaceHolder,PlaceHolder
1779,25,220,13.90111345,300,214,5.59,10.89,9,1,In2O3,0.243,0.3,0.3,30.394,0,0,0,0,0,0,0,0,0,In(acac)3,SnCl2(acac)2,Fe(acac)3,OLA,PlaceHolder,PlaceHolder,PlaceHolder,PlaceHolder,PlaceHolder,PlaceHolder,PlaceHolder,PlaceHolder,PlaceHolder
1780,25,320,15,40,59,12.27,10.08,9,1,In2O3,0.2,15.625,2.431,1.891,0,0,0,0,0,0,0,0,0,InAc3,ODE,OLA,OA,PlaceHolder,PlaceHolder,PlaceHolder,PlaceHolder,PlaceHolder,PlaceHolder,PlaceHolder,PlaceHolder,PlaceHolder
1781,25,320,15,40,30,5.44,8.66,9,1,In2O3,0.2,0.0113,15.625,2.431,1.891,0,0,0,0,0,0,0,0,InAc3,SnAc4,ODE,OLA,OA,PlaceHolder,PlaceHolder,PlaceHolder,PlaceHolder,PlaceHolder,PlaceHolder,PlaceHolder,PlaceHolder
1782,25,320,15,40,31,5.26,8.68,9,1,In2O3,0.2,0.0197,15.625,2.431,1.891,0,0,0,0,0,0,0,0,InAc3,SnAc4,ODE,OLA,OA,PlaceHolder,PlaceHolder,PlaceHolder,PlaceHolder,PlaceHolder,PlaceHolder,PlaceHolder,PlaceHolder
1783,25,250,10,30,-1,9.11,9.65,9,1,MnS-2,1.25,2.5,15.625,0,0,0,0,0,0,0,0,0,0,MnOA2,S,ODE,PlaceHolder,PlaceHolder,PlaceHolder,PlaceHolder,PlaceHolder,PlaceHolder,PlaceHolder,PlaceHolder,PlaceHolder,PlaceHolder
1784,25,280,10,30,-1,24.73,12.03,9,1,MnS-2,1.25,2.5,15.625,0,0,0,0,0,0,0,0,0,0,MnOA2,S,ODE,PlaceHolder,PlaceHolder,PlaceHolder,PlaceHolder,PlaceHolder,PlaceHolder,PlaceHolder,PlaceHolder,PlaceHolder,PlaceHolder
1785,25,300,10,30,-1,29.47,11.16,9,1,MnS-2,1.25,2.5,15.625,0,0,0,0,0,0,0,0,0,0,MnOA2,S,ODE,PlaceHolder,PlaceHolder,PlaceHolder,PlaceHolder,PlaceHolder,PlaceHolder,PlaceHolder,PlaceHolder,PlaceHolder,PlaceHolder
1786,25,320,10,30,-1,20.99,7.61,9,1,MnS-2,1.25,2.5,15.625,0,0,0,0,0,0,0,0,0,0,MnOA2,S,ODE,PlaceHolder,PlaceHolder,PlaceHolder,PlaceHolder,PlaceHolder,PlaceHolder,PlaceHolder,PlaceHolder,PlaceHolder,PlaceHolder
1787,25,250,10,30,-1,9.54,17.64,9,1,MnS-2,1.25,2.5,15.625,0,0,0,0,0,0,0,0,0,0,MnOA(OH),S,ODE,PlaceHolder,PlaceHolder,PlaceHolder,PlaceHolder,PlaceHolder,PlaceHolder,PlaceHolder,PlaceHolder,PlaceHolder,PlaceHolder
1788,25,280,10,30,-1,11.08,15.04,9,1,MnS-2,1.25,2.5,15.625,0,0,0,0,0,0,0,0,0,0,MnOA(OH),S,ODE,PlaceHolder,PlaceHolder,PlaceHolder,PlaceHolder,PlaceHolder,PlaceHolder,PlaceHolder,PlaceHolder,PlaceHolder,PlaceHolder
1789,25,300,10,30,-1,13.66,12.35,9,1,MnS-2,1.25,2.5,15.625,0,0,0,0,0,0,0,0,0,0,MnOA(OH),S,ODE,PlaceHolder,PlaceHolder,PlaceHolder,PlaceHolder,PlaceHolder,PlaceHolder,PlaceHolder,PlaceHolder,PlaceHolder,PlaceHolder
1790,25,320,10,30,-1,14.2,14.64,9,1,MnS-2,1.25,2.5,15.625,0,0,0,0,0,0,0,0,0,0,MnOA(OH),S,ODE,PlaceHolder,PlaceHolder,PlaceHolder,PlaceHolder,PlaceHolder,PlaceHolder,PlaceHolder,PlaceHolder,PlaceHolder,PlaceHolder
1791,25,250,10,60,-1,10.77,18.29,9,1,MnS-2,1.25,2.5,15.625,0,0,0,0,0,0,0,0,0,0,MnOA(OH),S,ODE,PlaceHolder,PlaceHolder,PlaceHolder,PlaceHolder,PlaceHolder,PlaceHolder,PlaceHolder,PlaceHolder,PlaceHolder,PlaceHolder
1792,25,280,10,60,-1,11.65,13.53,9,1,MnS-2,1.25,2.5,15.625,0,0,0,0,0,0,0,0,0,0,MnOA(OH),S,ODE,PlaceHolder,PlaceHolder,PlaceHolder,PlaceHolder,PlaceHolder,PlaceHolder,PlaceHolder,PlaceHolder,PlaceHolder,PlaceHolder
1793,25,300,10,60,-1,17.33,13.11,9,1,MnS-2,1.25,2.5,15.625,0,0,0,0,0,0,0,0,0,0,MnOA(OH),S,ODE,PlaceHolder,PlaceHolder,PlaceHolder,PlaceHolder,PlaceHolder,PlaceHolder,PlaceHolder,PlaceHolder,PlaceHolder,PlaceHolder
1794,25,320,10,5,-1,22.38,16.05,9,1,MnS-2,1.25,2.5,15.625,0,0,0,0,0,0,0,0,0,0,MnOA2,S,ODE,PlaceHolder,PlaceHolder,PlaceHolder,PlaceHolder,PlaceHolder,PlaceHolder,PlaceHolder,PlaceHolder,PlaceHolder,PlaceHolder
1795,25,320,10,15,-1,22.8,10.95,9,1,MnS-2,1.25,2.5,15.625,0,0,0,0,0,0,0,0,0,0,MnOA2,S,ODE,PlaceHolder,PlaceHolder,PlaceHolder,PlaceHolder,PlaceHolder,PlaceHolder,PlaceHolder,PlaceHolder,PlaceHolder,PlaceHolder
1796,25,320,10,5,-1,11.97,11.64,9,1,MnS-2,1.25,2.5,15.625,0,0,0,0,0,0,0,0,0,0,MnOA(OH),S,ODE,PlaceHolder,PlaceHolder,PlaceHolder,PlaceHolder,PlaceHolder,PlaceHolder,PlaceHolder,PlaceHolder,PlaceHolder,PlaceHolder
1797,25,320,10,10,-1,12.87,14.72,9,1,MnS-2,1.25,2.5,15.625,0,0,0,0,0,0,0,0,0,0,MnOA(OH),S,ODE,PlaceHolder,PlaceHolder,PlaceHolder,PlaceHolder,PlaceHolder,PlaceHolder,PlaceHolder,PlaceHolder,PlaceHolder,PlaceHolder
1798,25,320,10,15,-1,13.37,15.65,9,1,MnS-2,1.25,2.5,15.625,0,0,0,0,0,0,0,0,0,0,MnOA(OH),S,ODE,PlaceHolder,PlaceHolder,PlaceHolder,PlaceHolder,PlaceHolder,PlaceHolder,PlaceHolder,PlaceHolder,PlaceHolder,PlaceHolder
1799,25,300,10,30,-1,14.5,8.28,9,1,MnO,1.25,15.625,0,0,0,0,0,0,0,0,0,0,0,MnOA(OH),ODE,PlaceHolder,PlaceHolder,PlaceHolder,PlaceHolder,PlaceHolder,PlaceHolder,PlaceHolder,PlaceHolder,PlaceHolder,PlaceHolder,PlaceHolder
1800,25,300,10,30,-1,22.5,10.67,9,1,MnO,1.25,15.625,0,0,0,0,0,0,0,0,0,0,0,MnOA2,ODE,PlaceHolder,PlaceHolder,PlaceHolder,PlaceHolder,PlaceHolder,PlaceHolder,PlaceHolder,PlaceHolder,PlaceHolder,PlaceHolder,PlaceHolder
1801,25,300,10,30,-1,14.5,6,9,1,MnO,1.25,0.5,15.625,0,0,0,0,0,0,0,0,0,0,MnOA(OH),S,ODE,PlaceHolder,PlaceHolder,PlaceHolder,PlaceHolder,PlaceHolder,PlaceHolder,PlaceHolder,PlaceHolder,PlaceHolder,PlaceHolder
1802,25,300,10,30,-1,14.5,4,9,1,MnO,1.25,0.75,15.625,0,0,0,0,0,0,0,0,0,0,MnOA(OH),S,ODE,PlaceHolder,PlaceHolder,PlaceHolder,PlaceHolder,PlaceHolder,PlaceHolder,PlaceHolder,PlaceHolder,PlaceHolder,PlaceHolder
1803,25,300,10,30,-1,23.6,5,9,1,MnO,1.25,0.75,15.625,2.25,0,0,0,0,0,0,0,0,0,MnOA(OH),S,ODE,OA,PlaceHolder,PlaceHolder,PlaceHolder,PlaceHolder,PlaceHolder,PlaceHolder,PlaceHolder,PlaceHolder,PlaceHolder
1804,25,320,60,5,-1,9.68,10.29,9,1,MnS-2,1.25,2.5,15.625,0,0,0,0,0,0,0,0,0,0,MnOA(OH),S,ODE,PlaceHolder,PlaceHolder,PlaceHolder,PlaceHolder,PlaceHolder,PlaceHolder,PlaceHolder,PlaceHolder,PlaceHolder,PlaceHolder
1805,25,320,60,10,-1,10.97,15.42,9,1,MnS-2,1.25,2.5,15.625,0,0,0,0,0,0,0,0,0,0,MnOA(OH),S,ODE,PlaceHolder,PlaceHolder,PlaceHolder,PlaceHolder,PlaceHolder,PlaceHolder,PlaceHolder,PlaceHolder,PlaceHolder,PlaceHolder
1806,25,320,60,30,-1,12.36,11.25,9,1,MnS-2,1.25,2.5,15.625,0,0,0,0,0,0,0,0,0,0,MnOA(OH),S,ODE,PlaceHolder,PlaceHolder,PlaceHolder,PlaceHolder,PlaceHolder,PlaceHolder,PlaceHolder,PlaceHolder,PlaceHolder,PlaceHolder
1807,25,310,13.90111345,60,27,18.88,38.81,2,1,V2O3,1,15.32603297,4,4,0,0,0,0,0,0,0,0,0,VO(acac)2,squalane,OLA,OA,PlaceHolder,PlaceHolder,PlaceHolder,PlaceHolder,PlaceHolder,PlaceHolder,PlaceHolder,PlaceHolder,PlaceHolder
1808,25,370,13.90111345,60,92,11.24,51.17,0,1,V2O3,1,15.32603297,4,4,0,0,0,0,0,0,0,0,0,VO(acac)2,squalane,OLA,OA,PlaceHolder,PlaceHolder,PlaceHolder,PlaceHolder,PlaceHolder,PlaceHolder,PlaceHolder,PlaceHolder,PlaceHolder
1809,25,340,13.90111345,0.0167,205,8.03,23.96,0,1,V2O3,1,15.32603297,4,4,0,0,0,0,0,0,0,0,0,VO(acac)2,squalane,OLA,OA,PlaceHolder,PlaceHolder,PlaceHolder,PlaceHolder,PlaceHolder,PlaceHolder,PlaceHolder,PlaceHolder,PlaceHolder
1810,25,340,13.90111345,60,196,19.36,23.73,2,1,V2O3,1,15.32603297,4,4,0,0,0,0,0,0,0,0,0,VO(acac)2,squalane,OLA,OA,PlaceHolder,PlaceHolder,PlaceHolder,PlaceHolder,PlaceHolder,PlaceHolder,PlaceHolder,PlaceHolder,PlaceHolder
1811,25,340,13.90111345,240,107,22.93,29.9,2,1,V2O3,1,15.32603297,4,4,0,0,0,0,0,0,0,0,0,VO(acac)2,squalane,OLA,OA,PlaceHolder,PlaceHolder,PlaceHolder,PlaceHolder,PlaceHolder,PlaceHolder,PlaceHolder,PlaceHolder,PlaceHolder
1812,25,340,13.90111345,1440,84,32.44,23.03,2,1,V2O3,1,15.32603297,4,4,0,0,0,0,0,0,0,0,0,VO(acac)2,squalane,OLA,OA,PlaceHolder,PlaceHolder,PlaceHolder,PlaceHolder,PlaceHolder,PlaceHolder,PlaceHolder,PlaceHolder,PlaceHolder
1813,25,350,10,60,-1,12.73,18.02,7,1,W18O49,0.1,5.5,1.8,0,0,0,0,0,0,0,0,0,0,WCl4,OA,OLA,PlaceHolder,PlaceHolder,PlaceHolder,PlaceHolder,PlaceHolder,PlaceHolder,PlaceHolder,PlaceHolder,PlaceHolder,PlaceHolder
1814,25,350,10,120,-1,14.92,14.89,7,1,W18O49,0.1,5.5,1,0,0,0,0,0,0,0,0,0,0,WCl4,OA,OLA,PlaceHolder,PlaceHolder,PlaceHolder,PlaceHolder,PlaceHolder,PlaceHolder,PlaceHolder,PlaceHolder,PlaceHolder,PlaceHolder
1815,25,270,10,20,-1,5.76,14.29,7,1,Mn3O4,0.5,0.5,6.5,0,0,0,0,0,0,0,0,0,0,MnCl2,OA,OLA,PlaceHolder,PlaceHolder,PlaceHolder,PlaceHolder,PlaceHolder,PlaceHolder,PlaceHolder,PlaceHolder,PlaceHolder,PlaceHolder
1816,25,350,10,20,-1,11.4,20.29,7,1,Mn3O4,0.5,0.5,6.5,0,0,0,0,0,0,0,0,0,0,MnCl2,OA,OLA,PlaceHolder,PlaceHolder,PlaceHolder,PlaceHolder,PlaceHolder,PlaceHolder,PlaceHolder,PlaceHolder,PlaceHolder,PlaceHolder
1817,25,320,13.90111345,60,-1,28.44,7,1,1,La2O3,0.316,1.993,6.25,13.677,6.302,0,0,0,0,0,0,0,0,LaAc3,Na4P2O7,ODE,OLA,OA,PlaceHolder,PlaceHolder,PlaceHolder,PlaceHolder,PlaceHolder,PlaceHolder,PlaceHolder,PlaceHolder
1818,25,310,13.90111345,40,-1,29.26,6,10,1,Gd2O3,0.984,2,20.3125,6.0787,4.726,0,0,0,0,0,0,0,0,GdAc3,NaNO3,ODE,OLA,OA,PlaceHolder,PlaceHolder,PlaceHolder,PlaceHolder,PlaceHolder,PlaceHolder,PlaceHolder,PlaceHolder
1819,25,310,13.90111345,60,-1,13.6,5,9,1,Y2O3,2.556,43.75,9.118,9.453,0,0,0,0,0,0,0,0,0,YAc3,ODE,OLA,OA,PlaceHolder,PlaceHolder,PlaceHolder,PlaceHolder,PlaceHolder,PlaceHolder,PlaceHolder,PlaceHolder,PlaceHolder
1820,25,310,13.90111345,30,-1,36.7,6,0,1,Y2O3,2.556,4,53.125,3.039,6.302,0,0,0,0,0,0,0,0,YAc3,NaNO3,ODE,OLA,OA,PlaceHolder,PlaceHolder,PlaceHolder,PlaceHolder,PlaceHolder,PlaceHolder,PlaceHolder,PlaceHolder
1821,25,310,13.90111345,30,-1,43.7,8,0,1,Y2O3,2.556,4,46.875,6.0787,9.453,0,0,0,0,0,0,0,0,YAc3,NaNO3,ODE,OLA,OA,PlaceHolder,PlaceHolder,PlaceHolder,PlaceHolder,PlaceHolder,PlaceHolder,PlaceHolder,PlaceHolder
1822,25,310,13.90111345,30,-1,42.25,9,10,1,Y2O3,2.556,4,15.625,24.315,15.754,0,0,0,0,0,0,0,0,YAc3,NaNO3,ODE,OLA,OA,PlaceHolder,PlaceHolder,PlaceHolder,PlaceHolder,PlaceHolder,PlaceHolder,PlaceHolder,PlaceHolder
1823,25,325,13.90111345,30,-1,13.43,7,1,1,CeO2,0.315,1.993,14.0625,7.598,3.151,0,0,0,0,0,0,0,0,CeAc3,Na4P2O7,ODE,OLA,OA,PlaceHolder,PlaceHolder,PlaceHolder,PlaceHolder,PlaceHolder,PlaceHolder,PlaceHolder,PlaceHolder
1824,25,325,13.90111345,30,-1,52.54,12,7,1,CeO2,0.315,2.004,17.1875,7.598,1.575,0,0,0,0,0,0,0,0,CeAc3,NaOA,ODE,OLA,OA,PlaceHolder,PlaceHolder,PlaceHolder,PlaceHolder,PlaceHolder,PlaceHolder,PlaceHolder,PlaceHolder
1825,25,300,13.90111345,60,-1,18.56,10,10,1,ZnO,52,911.81,283.58,0,0,0,0,0,0,0,0,0,0,ZnOA2,OLA,OA,PlaceHolder,PlaceHolder,PlaceHolder,PlaceHolder,PlaceHolder,PlaceHolder,PlaceHolder,PlaceHolder,PlaceHolder,PlaceHolder
1826,25,260,15,25,274,6.14,15.96,10,1,ZnO,0.569,62.86352153,3.434,1.701,5.688,0,0,0,0,0,0,0,0,Zn(acac)2,DPE,OLA,OA,HDD,PlaceHolder,PlaceHolder,PlaceHolder,PlaceHolder,PlaceHolder,PlaceHolder,PlaceHolder,PlaceHolder
1827,25,280,15,20,75,13.6,19.53,10,1,ZnO,1.138,21.276,3.403,1.42,0,0,0,0,0,0,0,0,0,Zn(acac)2,OLA,OA,HDD,PlaceHolder,PlaceHolder,PlaceHolder,PlaceHolder,PlaceHolder,PlaceHolder,PlaceHolder,PlaceHolder,PlaceHolder
1828,25,250,15,60,40,6.56,28.38,0,1,ZnO,0.569,36.7194593,7.978,1.42,0,0,0,0,0,0,0,0,0,Zn(acac)2,DBE,OLA,HDD,PlaceHolder,PlaceHolder,PlaceHolder,PlaceHolder,PlaceHolder,PlaceHolder,PlaceHolder,PlaceHolder,PlaceHolder
1829,25,295,15,60,561,5.94,15.06,0,1,ZnO,0.569,36.7194593,3.982,1.42,0,0,0,0,0,0,0,0,0,Zn(acac)2,DBE,DODA,HDD,PlaceHolder,PlaceHolder,PlaceHolder,PlaceHolder,PlaceHolder,PlaceHolder,PlaceHolder,PlaceHolder,PlaceHolder
1830,25,250,4,180,-1,11.2,18.75,0,1,ZnO,2.1,65.625,9.382,25.761,0,0,0,0,0,0,0,0,0,ZnSA2,ODE,OA,DDL,PlaceHolder,PlaceHolder,PlaceHolder,PlaceHolder,PlaceHolder,PlaceHolder,PlaceHolder,PlaceHolder,PlaceHolder
1831,25,250,4,180,-1,20.12,22.14,10,1,ZnO,2.1,0.601,65.625,9.382,25.761,0,0,0,0,0,0,0,0,ZnSA2,Al(acac)3,ODE,OA,DDL,PlaceHolder,PlaceHolder,PlaceHolder,PlaceHolder,PlaceHolder,PlaceHolder,PlaceHolder,PlaceHolder
1832,25,250,4,180,-1,17.5,17.71,0,1,ZnO,2.1,0.599,65.625,9.382,25.761,0,0,0,0,0,0,0,0,ZnSA2,Ga(acac)3,ODE,OA,DDL,PlaceHolder,PlaceHolder,PlaceHolder,PlaceHolder,PlaceHolder,PlaceHolder,PlaceHolder,PlaceHolder
1833,25,250,4,180,-1,13.4,17.91,0,1,ZnO,2.1,0.599,65.625,9.382,25.761,0,0,0,0,0,0,0,0,ZnSA2,In(acac)3,ODE,OA,DDL,PlaceHolder,PlaceHolder,PlaceHolder,PlaceHolder,PlaceHolder,PlaceHolder,PlaceHolder,PlaceHolder
1834,25,250,10,0.0167,327,5.9,15.37,0,1,In2O3,0.73,0.078,53.125,9.118,0,0,0,0,0,0,0,0,0,In(acac)3,SnCl2(acac)2,ODE,OLA,PlaceHolder,PlaceHolder,PlaceHolder,PlaceHolder,PlaceHolder,PlaceHolder,PlaceHolder,PlaceHolder,PlaceHolder
1835,25,250,10,5,317,8.69,11.93,9,1,In2O3,0.73,0.078,53.125,9.118,0,0,0,0,0,0,0,0,0,In(acac)3,SnCl2(acac)2,ODE,OLA,PlaceHolder,PlaceHolder,PlaceHolder,PlaceHolder,PlaceHolder,PlaceHolder,PlaceHolder,PlaceHolder,PlaceHolder
1836,25,250,10,10,248,8.59,11.91,9,1,In2O3,0.73,0.078,53.125,9.118,0,0,0,0,0,0,0,0,0,In(acac)3,SnCl2(acac)2,ODE,OLA,PlaceHolder,PlaceHolder,PlaceHolder,PlaceHolder,PlaceHolder,PlaceHolder,PlaceHolder,PlaceHolder,PlaceHolder
1837,25,250,10,30,228,8.68,12.21,9,1,In2O3,0.73,0.078,53.125,9.118,0,0,0,0,0,0,0,0,0,In(acac)3,SnCl2(acac)2,ODE,OLA,PlaceHolder,PlaceHolder,PlaceHolder,PlaceHolder,PlaceHolder,PlaceHolder,PlaceHolder,PlaceHolder,PlaceHolder
1838,60,340,13.90111345,120,274,4.11,7.06,9,1,ZrO2,20,25,258.645,0,0,0,0,0,0,0,0,0,0,Zr-IOIC,ZrCl4,TOPO,PlaceHolder,PlaceHolder,PlaceHolder,PlaceHolder,PlaceHolder,PlaceHolder,PlaceHolder,PlaceHolder,PlaceHolder,PlaceHolder
1839,280,280,0,120,-1,7.2,12.5,0,1,EuS,0.61,36.6,36.6,0,0,0,0,0,0,0,0,0,0,NH2Et2[Eu(S2CNEt2)4],OLA,TPPe,PlaceHolder,PlaceHolder,PlaceHolder,PlaceHolder,PlaceHolder,PlaceHolder,PlaceHolder,PlaceHolder,PlaceHolder,PlaceHolder
1840,280,280,0,60,-1,6.2,9.68,0,1,EuS,0.61,36.6,36.6,0,0,0,0,0,0,0,0,0,0,NH2Et2[Eu(S2CNEt2)4],OLA,TPPe,PlaceHolder,PlaceHolder,PlaceHolder,PlaceHolder,PlaceHolder,PlaceHolder,PlaceHolder,PlaceHolder,PlaceHolder,PlaceHolder
1841,280,280,0,30,-1,5.7,12.28,0,1,EuS,0.61,36.6,36.6,0,0,0,0,0,0,0,0,0,0,NH2Et2[Eu(S2CNEt2)4],OLA,TPPe,PlaceHolder,PlaceHolder,PlaceHolder,PlaceHolder,PlaceHolder,PlaceHolder,PlaceHolder,PlaceHolder,PlaceHolder,PlaceHolder
1842,280,280,0,15,-1,4.9,12.24,0,1,EuS,0.61,36.6,36.6,0,0,0,0,0,0,0,0,0,0,NH2Et2[Eu(S2CNEt2)4],OLA,TPPe,PlaceHolder,PlaceHolder,PlaceHolder,PlaceHolder,PlaceHolder,PlaceHolder,PlaceHolder,PlaceHolder,PlaceHolder,PlaceHolder
1843,280,200,0,30,-1,6.5,9.23,0,1,EuS,0.61,36.6,36.6,0,0,0,0,0,0,0,0,0,0,NH2Et2[Eu(S2CNEt2)4],OLA,TPPe,PlaceHolder,PlaceHolder,PlaceHolder,PlaceHolder,PlaceHolder,PlaceHolder,PlaceHolder,PlaceHolder,PlaceHolder,PlaceHolder
1844,280,280,0,30,-1,4.9,10.2,0,1,EuS,0.61,61,36.6,0,0,0,0,0,0,0,0,0,0,NH2Et2[Eu(S2CNEt2)4],OLA,TPPe,PlaceHolder,PlaceHolder,PlaceHolder,PlaceHolder,PlaceHolder,PlaceHolder,PlaceHolder,PlaceHolder,PlaceHolder,PlaceHolder
1845,280,280,0,30,-1,6.6,9.09,0,1,EuS,0.61,61,0,0,0,0,0,0,0,0,0,0,0,NH2Et2[Eu(S2CNEt2)4],OLA,PlaceHolder,PlaceHolder,PlaceHolder,PlaceHolder,PlaceHolder,PlaceHolder,PlaceHolder,PlaceHolder,PlaceHolder,PlaceHolder,PlaceHolder
1846,25,280,18,60,50,11.88,2.5,10,1,LaF3,1,20,20,0,0,0,0,0,0,0,0,0,0,LaTFA,ODE,OA,PlaceHolder,PlaceHolder,PlaceHolder,PlaceHolder,PlaceHolder,PlaceHolder,PlaceHolder,PlaceHolder,PlaceHolder,PlaceHolder
1847,25,280,18,60,50,10.69,3.47,10,1,CeF3,1,20,20,0,0,0,0,0,0,0,0,0,0,CeTFA,ODE,OA,PlaceHolder,PlaceHolder,PlaceHolder,PlaceHolder,PlaceHolder,PlaceHolder,PlaceHolder,PlaceHolder,PlaceHolder,PlaceHolder
1848,25,330,18,60,50,3.7,16.22,0,1,LaOF,1,40,0,0,0,0,0,0,0,0,0,0,0,LaTFA,OLA,PlaceHolder,PlaceHolder,PlaceHolder,PlaceHolder,PlaceHolder,PlaceHolder,PlaceHolder,PlaceHolder,PlaceHolder,PlaceHolder,PlaceHolder
1849,25,330,18,60,50,4.5,8.89,0,1,CeOF,1,35,5,0,0,0,0,0,0,0,0,0,0,CeTFA,OLA,OA,PlaceHolder,PlaceHolder,PlaceHolder,PlaceHolder,PlaceHolder,PlaceHolder,PlaceHolder,PlaceHolder,PlaceHolder,PlaceHolder
1850,25,330,18,60,50,4.4,9.09,9,1,PrOF,1,33.33,6.67,0,0,0,0,0,0,0,0,0,0,PrTFA,OLA,OA,PlaceHolder,PlaceHolder,PlaceHolder,PlaceHolder,PlaceHolder,PlaceHolder,PlaceHolder,PlaceHolder,PlaceHolder,PlaceHolder
1851,25,330,18,60,50,4.8,8.33,9,1,NdOF,1,32,8,0,0,0,0,0,0,0,0,0,0,NdTFA,OLA,OA,PlaceHolder,PlaceHolder,PlaceHolder,PlaceHolder,PlaceHolder,PlaceHolder,PlaceHolder,PlaceHolder,PlaceHolder,PlaceHolder
1852,25,330,18,60,50,4.1,9.76,9,1,SmOF,1,25,15,0,0,0,0,0,0,0,0,0,0,SmTFA,OLA,OA,PlaceHolder,PlaceHolder,PlaceHolder,PlaceHolder,PlaceHolder,PlaceHolder,PlaceHolder,PlaceHolder,PlaceHolder,PlaceHolder
1853,25,310,18,60,50,10.2,16.67,9,1,YOF,1,25,15,0,0,0,0,0,0,0,0,0,0,YTFA,OLA,OA,PlaceHolder,PlaceHolder,PlaceHolder,PlaceHolder,PlaceHolder,PlaceHolder,PlaceHolder,PlaceHolder,PlaceHolder,PlaceHolder
1854,25,330,20,60,100,3.9,5.13,9,1,LaOF,0.95,0.05,40,0,0,0,0,0,0,0,0,0,0,LaTFA,CeTFA,OLA,PlaceHolder,PlaceHolder,PlaceHolder,PlaceHolder,PlaceHolder,PlaceHolder,PlaceHolder,PlaceHolder,PlaceHolder,PlaceHolder
1855,25,330,20,60,100,3.8,10.53,9,1,LaOF,0.95,0.05,40,0,0,0,0,0,0,0,0,0,0,LaTFA,TbTFA,OLA,PlaceHolder,PlaceHolder,PlaceHolder,PlaceHolder,PlaceHolder,PlaceHolder,PlaceHolder,PlaceHolder,PlaceHolder,PlaceHolder
1856,25,330,20,60,100,2.9,6.9,9,1,LaOF,0.4,0.45,0.15,40,0,0,0,0,0,0,0,0,0,LaTFA,CeTFA,TbTFA,OLA,PlaceHolder,PlaceHolder,PlaceHolder,PlaceHolder,PlaceHolder,PlaceHolder,PlaceHolder,PlaceHolder,PlaceHolder
1857,25,330,20,15,100,2.4,12.5,9,1,LaOF,0.95,0.05,40,0,0,0,0,0,0,0,0,0,0,LaTFA,EuTFA,OLA,PlaceHolder,PlaceHolder,PlaceHolder,PlaceHolder,PlaceHolder,PlaceHolder,PlaceHolder,PlaceHolder,PlaceHolder,PlaceHolder
1858,25,330,20,60,100,4.2,7.14,9,1,LaOF,0.95,0.05,40,0,0,0,0,0,0,0,0,0,0,LaTFA,EuTFA,OLA,PlaceHolder,PlaceHolder,PlaceHolder,PlaceHolder,PlaceHolder,PlaceHolder,PlaceHolder,PlaceHolder,PlaceHolder,PlaceHolder
1859,25,330,20,120,100,5.5,7.27,9,1,LaOF,0.95,0.05,40,0,0,0,0,0,0,0,0,0,0,LaTFA,EuTFA,OLA,PlaceHolder,PlaceHolder,PlaceHolder,PlaceHolder,PlaceHolder,PlaceHolder,PlaceHolder,PlaceHolder,PlaceHolder,PlaceHolder
1860,180,180,0,0.083,-1,11.62,13.56,1,1,CsPbBr3-2,0.025,0.188,32.5,1.52,1.654,0,0,0,0,0,0,0,0,Cs2CO3,PbBr2,ODE,OLA,OA,PlaceHolder,PlaceHolder,PlaceHolder,PlaceHolder,PlaceHolder,PlaceHolder,PlaceHolder,PlaceHolder
1861,25,25,0,180,-1,1.8,11.11,9,1,Si,0.8,1.6,946.3859344,2.743,0,0,0,0,0,0,0,0,0,SiCl4,LiAlH4,toluene,TOAB,PlaceHolder,PlaceHolder,PlaceHolder,PlaceHolder,PlaceHolder,PlaceHolder,PlaceHolder,PlaceHolder,PlaceHolder
1862,180,180,0,20,-1,2.5,12,9,1,MnS,0.085,3.313,0,0,0,0,0,0,0,0,0,0,0,Mn(S2CNEt2)2,HDA,PlaceHolder,PlaceHolder,PlaceHolder,PlaceHolder,PlaceHolder,PlaceHolder,PlaceHolder,PlaceHolder,PlaceHolder,PlaceHolder,PlaceHolder
1863,290,280,0,60,-1,4.5,8.89,9,1,CdS-1,0.1,0.05,4.349,14.495,0,0,0,0,0,0,0,0,0,CdSA2,S,DODA,HDA,PlaceHolder,PlaceHolder,PlaceHolder,PlaceHolder,PlaceHolder,PlaceHolder,PlaceHolder,PlaceHolder,PlaceHolder
1864,290,280,0,60,-1,7.5,6.67,9,1,CdS-1,0.1,0.05,4.349,14.495,0,0,0,0,0,0,0,0,0,CdAc2,S,DODA,HDA,PlaceHolder,PlaceHolder,PlaceHolder,PlaceHolder,PlaceHolder,PlaceHolder,PlaceHolder,PlaceHolder,PlaceHolder
1865,290,280,0,60,-1,4.3,9.3,9,1,ZnS-1,0.1,0.1,4.349,14.495,0,0,0,0,0,0,0,0,0,ZnCl2,S,DODA,HDA,PlaceHolder,PlaceHolder,PlaceHolder,PlaceHolder,PlaceHolder,PlaceHolder,PlaceHolder,PlaceHolder,PlaceHolder
1866,270,260,0,30,-1,4,10,9,1,CdS-1,0.05,0.1,0.15,4.349,14.495,0,0,0,0,0,0,0,0,CdSA2,ZnSA2,S,DODA,HDA,PlaceHolder,PlaceHolder,PlaceHolder,PlaceHolder,PlaceHolder,PlaceHolder,PlaceHolder,PlaceHolder
1867,330,330,0,60,-1,3.91,21.74,9,1,Ni2P,1.504,22.421,25.864,0,0,0,0,0,0,0,0,0,0,Ni(Se2PBu2)2,TOP,TOPO,PlaceHolder,PlaceHolder,PlaceHolder,PlaceHolder,PlaceHolder,PlaceHolder,PlaceHolder,PlaceHolder,PlaceHolder,PlaceHolder
1868,280,280,0,60,-1,6.19,17.61,0,1,NiSe,1.504,22.421,25.864,0,0,0,0,0,0,0,0,0,0,Ni(Se2PBu2)2,TOP,TOPO,PlaceHolder,PlaceHolder,PlaceHolder,PlaceHolder,PlaceHolder,PlaceHolder,PlaceHolder,PlaceHolder,PlaceHolder,PlaceHolder
1869,100,100,0,0.5,-1,17,8.24,9,1,Cs4PbCl6,0.115,0.1,15.625,4.559,2.993,0,0,0,0,0,0,0,0,Cs2CO3,PbCl2,ODE,OLA,OA,PlaceHolder,PlaceHolder,PlaceHolder,PlaceHolder,PlaceHolder,PlaceHolder,PlaceHolder,PlaceHolder
1870,60,60,0,0.5,-1,10,8,9,1,Cs4PbI6,0.115,0.1,15.625,4.559,2.993,0,0,0,0,0,0,0,0,Cs2CO3,PbI2,ODE,OLA,OA,PlaceHolder,PlaceHolder,PlaceHolder,PlaceHolder,PlaceHolder,PlaceHolder,PlaceHolder,PlaceHolder
1871,170,170,0,0.0167,2000,12.36,15.27,1,1,CsPbBr3-2,0.03,0.188,16.778125,1.52,1.672,0,0,0,0,0,0,0,0,Cs2CO3,PbBr2,ODE,OLA,OA,PlaceHolder,PlaceHolder,PlaceHolder,PlaceHolder,PlaceHolder,PlaceHolder,PlaceHolder,PlaceHolder
1872,170,170,0,0.067,2000,10.97,18.27,1,1,CsPbBr3-2,0.03,0.188,16.778125,1.52,1.672,0,0,0,0,0,0,0,0,Cs2CO3,PbBr2,ODE,OLA,OA,PlaceHolder,PlaceHolder,PlaceHolder,PlaceHolder,PlaceHolder,PlaceHolder,PlaceHolder,PlaceHolder
1873,170,170,0,0.33,2000,8.88,26.27,1,1,CsPbBr3-2,0.03,0.188,16.778125,1.52,1.672,0,0,0,0,0,0,0,0,Cs2CO3,PbBr2,ODE,OLA,OA,PlaceHolder,PlaceHolder,PlaceHolder,PlaceHolder,PlaceHolder,PlaceHolder,PlaceHolder,PlaceHolder
1874,170,170,0,0.667,2000,9.33,33.81,1,1,CsPbBr3-2,0.03,0.188,16.778125,1.52,1.672,0,0,0,0,0,0,0,0,Cs2CO3,PbBr2,ODE,OLA,OA,PlaceHolder,PlaceHolder,PlaceHolder,PlaceHolder,PlaceHolder,PlaceHolder,PlaceHolder,PlaceHolder
1875,145,145,0,0.0167,2000,13.3,31.8,1,1,CsPbI3-2,0.03,0.188,16.778125,1.52,1.672,0,0,0,0,0,0,0,0,Cs2CO3,PbI2,ODE,OLA,OA,PlaceHolder,PlaceHolder,PlaceHolder,PlaceHolder,PlaceHolder,PlaceHolder,PlaceHolder,PlaceHolder
1876,145,145,0,0.067,2000,11.32,14.47,1,1,CsPbI3-2,0.03,0.188,16.778125,1.52,1.672,0,0,0,0,0,0,0,0,Cs2CO3,PbI2,ODE,OLA,OA,PlaceHolder,PlaceHolder,PlaceHolder,PlaceHolder,PlaceHolder,PlaceHolder,PlaceHolder,PlaceHolder
1877,145,145,0,0.33,2000,8.1,17.08,1,1,CsPbI3-2,0.03,0.188,16.778125,1.52,1.672,0,0,0,0,0,0,0,0,Cs2CO3,PbI2,ODE,OLA,OA,PlaceHolder,PlaceHolder,PlaceHolder,PlaceHolder,PlaceHolder,PlaceHolder,PlaceHolder,PlaceHolder
1878,145,145,0,0.667,2000,13.45,25.18,1,1,CsPbI3-2,0.03,0.188,16.778125,1.52,1.672,0,0,0,0,0,0,0,0,Cs2CO3,PbI2,ODE,OLA,OA,PlaceHolder,PlaceHolder,PlaceHolder,PlaceHolder,PlaceHolder,PlaceHolder,PlaceHolder,PlaceHolder
1879,25,120,13.90111345,60,500,1.9,15.79,9,1,Pb,0.188,15.625,1.52,1.575,0,0,0,0,0,0,0,0,0,PbCl2,ODE,OLA,OA,PlaceHolder,PlaceHolder,PlaceHolder,PlaceHolder,PlaceHolder,PlaceHolder,PlaceHolder,PlaceHolder,PlaceHolder
1880,25,120,13.90111345,60,500,3.6,13.89,9,1,Pb,0.188,15.625,1.52,1.575,0,0,0,0,0,0,0,0,0,PbBr2,ODE,OLA,OA,PlaceHolder,PlaceHolder,PlaceHolder,PlaceHolder,PlaceHolder,PlaceHolder,PlaceHolder,PlaceHolder,PlaceHolder
1881,25,120,13.90111345,60,500,4,17.5,9,1,Pb,0.188,15.625,1.52,1.575,0,0,0,0,0,0,0,0,0,PbI2,ODE,OLA,OA,PlaceHolder,PlaceHolder,PlaceHolder,PlaceHolder,PlaceHolder,PlaceHolder,PlaceHolder,PlaceHolder,PlaceHolder
1882,170,170,0,0.0833,500,6.43,7.02,1,1,CsPbCl3,0.188,0.03,16.8,1.52,2.242,1.649,0,0,0,0,0,0,0,PbCl2,Cs2CO3,ODE,OLA,TOP,OA,PlaceHolder,PlaceHolder,PlaceHolder,PlaceHolder,PlaceHolder,PlaceHolder,PlaceHolder
1883,170,170,0,0.0833,500,7.79,10.14,1,1,CsPbBr3-2,0.188,0.03,16.8,1.52,1.649,0,0,0,0,0,0,0,0,PbBr2,Cs2CO3,ODE,OLA,OA,PlaceHolder,PlaceHolder,PlaceHolder,PlaceHolder,PlaceHolder,PlaceHolder,PlaceHolder,PlaceHolder
1884,170,170,0,0.0833,500,14.67,19.23,1,1,CsPbI3-2,0.188,0.03,16.8,1.52,1.649,0,0,0,0,0,0,0,0,PbI2,Cs2CO3,ODE,OLA,OA,PlaceHolder,PlaceHolder,PlaceHolder,PlaceHolder,PlaceHolder,PlaceHolder,PlaceHolder,PlaceHolder
1885,220,220,0,0.0167,-1,18.51,15,1,1,CsPbBr3-1,0.0375,0.2,14.253125,3,3.075,0,0,0,0,0,0,0,0,Cs2CO3,PbBr2,ODE,OLA,OA,PlaceHolder,PlaceHolder,PlaceHolder,PlaceHolder,PlaceHolder,PlaceHolder,PlaceHolder,PlaceHolder
1886,190,190,0,0.0167,-1,9.82,26,1,1,CsPbBr3-1,0.0375,0.2,14.253125,3,3.075,0,0,0,0,0,0,0,0,Cs2CO3,PbBr2,ODE,OLA,OA,PlaceHolder,PlaceHolder,PlaceHolder,PlaceHolder,PlaceHolder,PlaceHolder,PlaceHolder,PlaceHolder
1887,190,190,0,0.0167,-1,14.89,41,1,1,CsPbBr3-1,0.0375,0.2,12.81875,1.5,6.075,0,0,0,0,0,0,0,0,Cs2CO3,PbBr2,ODE,OLA,OA,PlaceHolder,PlaceHolder,PlaceHolder,PlaceHolder,PlaceHolder,PlaceHolder,PlaceHolder,PlaceHolder
1888,190,190,0,0.0167,-1,11.62,26,1,1,CsPbBr3-1,0.0375,0.2,15.79375,1.5,3.075,0,0,0,0,0,0,0,0,Cs2CO3,PbBr2,ODE,OLA,OA,PlaceHolder,PlaceHolder,PlaceHolder,PlaceHolder,PlaceHolder,PlaceHolder,PlaceHolder,PlaceHolder
1889,190,190,0,0.0167,-1,8.58,16,1,1,CsPbBr3-1,0.0375,0.2,17.28125,1.5,1.575,0,0,0,0,0,0,0,0,Cs2CO3,PbBr2,ODE,OLA,OA,PlaceHolder,PlaceHolder,PlaceHolder,PlaceHolder,PlaceHolder,PlaceHolder,PlaceHolder,PlaceHolder
1890,190,190,0,0.0167,-1,9.14,10,1,1,CsPbBr3-1,0.0375,0.2,18.39375,1.5,0.453,0,0,0,0,0,0,0,0,Cs2CO3,PbBr2,ODE,OLA,OA,PlaceHolder,PlaceHolder,PlaceHolder,PlaceHolder,PlaceHolder,PlaceHolder,PlaceHolder,PlaceHolder
1891,190,190,0,0.0167,-1,9.7,12,1,1,CsPbBr3-1,0.0375,0.2,16.853125,3,0.453,0,0,0,0,0,0,0,0,Cs2CO3,PbBr2,ODE,OLA,OA,PlaceHolder,PlaceHolder,PlaceHolder,PlaceHolder,PlaceHolder,PlaceHolder,PlaceHolder,PlaceHolder
1892,190,190,0,0.0167,-1,13.88,31,1,1,CsPbBr3-1,0.0375,0.2,13.76875,6,0.453,0,0,0,0,0,0,0,0,Cs2CO3,PbBr2,ODE,OLA,OA,PlaceHolder,PlaceHolder,PlaceHolder,PlaceHolder,PlaceHolder,PlaceHolder,PlaceHolder,PlaceHolder
1893,150,150,0,0.0167,-1,8.58,8,1,1,CsPbBr3-1,0.0375,0.2,18.61875,1.5,0.65,0,0,0,0,0,0,0,0,Cs2CO3,PbBr2,ODE,OLA,OA,PlaceHolder,PlaceHolder,PlaceHolder,PlaceHolder,PlaceHolder,PlaceHolder,PlaceHolder,PlaceHolder
1894,125,125,0,0.0167,-1,5.42,9,1,1,CsPbBr3-1,0.0375,0.2,18.61875,1.5,0.65,0,0,0,0,0,0,0,0,Cs2CO3,PbBr2,ODE,OLA,OA,PlaceHolder,PlaceHolder,PlaceHolder,PlaceHolder,PlaceHolder,PlaceHolder,PlaceHolder,PlaceHolder
1895,120,120,0,0.0167,-1,4.51,13,1,1,CsPbBr3-1,0.0375,0.2,18.61875,1.5,0.65,0,0,0,0,0,0,0,0,Cs2CO3,PbBr2,ODE,OLA,OA,PlaceHolder,PlaceHolder,PlaceHolder,PlaceHolder,PlaceHolder,PlaceHolder,PlaceHolder,PlaceHolder
1896,170,170,0,0.0833,50,13.09,12.93,1,1,CsPbBr3-2,0.304,0.72,0.72,136.575,6.0787,7.235,0,0,0,0,0,0,0,Cs2CO3,PbBr2,PbI2,ODE,OLA,OA,PlaceHolder,PlaceHolder,PlaceHolder,PlaceHolder,PlaceHolder,PlaceHolder,PlaceHolder
1897,170,170,0,0.125,486,9.23,14.58,1,1,CsPbBr3-1,0.047,0.376,33.603125,3.0394,3.299,0,0,0,0,0,0,0,0,Cs2CO3,PbBr2,ODE,OLA,OA,PlaceHolder,PlaceHolder,PlaceHolder,PlaceHolder,PlaceHolder,PlaceHolder,PlaceHolder,PlaceHolder
1898,170,170,0,0.125,453,9.9,12.34,1,1,CsPbBr3-1,0.047,0.376,0.422,33.603125,3.0394,3.299,0,0,0,0,0,0,0,Cs2CO3,PbBr2,ZnBr2,ODE,OLA,OA,PlaceHolder,PlaceHolder,PlaceHolder,PlaceHolder,PlaceHolder,PlaceHolder,PlaceHolder
1899,170,170,0,0.125,1625,10.47,15.05,1,1,CsPbI3-2,0.047,0.376,33.603125,3.0394,3.299,0,0,0,0,0,0,0,0,Cs2CO3,PbI2,ODE,OLA,OA,PlaceHolder,PlaceHolder,PlaceHolder,PlaceHolder,PlaceHolder,PlaceHolder,PlaceHolder,PlaceHolder
1900,170,170,0,0.125,1051,11.55,9.08,1,1,CsPbI3-2,0.047,0.376,0.422,33.603125,3.0394,3.299,0,0,0,0,0,0,0,Cs2CO3,PbI2,ZnI2,ODE,OLA,OA,PlaceHolder,PlaceHolder,PlaceHolder,PlaceHolder,PlaceHolder,PlaceHolder,PlaceHolder
1901,180,180,0,0.0833,-1,12.33,22.38,1,1,CsPbBr3-2,0.0235,0.188,0.564,16.8,1.52,1.649,0,0,0,0,0,0,0,Cs2CO3,PbO,NH4Br,ODE,OLA,OA,PlaceHolder,PlaceHolder,PlaceHolder,PlaceHolder,PlaceHolder,PlaceHolder,PlaceHolder
1902,180,180,0,0.0833,-1,13.99,17.66,1,1,CsPbCl3,0.0235,0.188,0.3948,0.1692,16.8,1.52,1.649,0,0,0,0,0,0,Cs2CO3,PbO,NH4Cl,NH4Br,ODE,OLA,OA,PlaceHolder,PlaceHolder,PlaceHolder,PlaceHolder,PlaceHolder,PlaceHolder
1903,180,180,0,0.0833,-1,13.41,16.55,1,1,CsPbI3-2,0.0235,0.188,0.3948,0.1692,16.8,1.52,1.649,0,0,0,0,0,0,Cs2CO3,PbO,NH4I,NH4Br,ODE,OLA,OA,PlaceHolder,PlaceHolder,PlaceHolder,PlaceHolder,PlaceHolder,PlaceHolder
1904,75,75,0,0.0833,-1,9.83,18,1,1,CsPbBr3-2,1,2,6.302,15.625,2,0,0,0,0,0,0,0,0,CsAc,PbAc2,OA,ODE,TOAB,PlaceHolder,PlaceHolder,PlaceHolder,PlaceHolder,PlaceHolder,PlaceHolder,PlaceHolder,PlaceHolder
1905,200,200,0,0.0167,69,9.62,14.14,1,1,CsPbBr3-2,0.273,3.466,3.0394,18.4375,0.09375,0,0,0,0,0,0,0,0,PbBr2,OA,OLA,ODE,CsAc,PlaceHolder,PlaceHolder,PlaceHolder,PlaceHolder,PlaceHolder,PlaceHolder,PlaceHolder,PlaceHolder
1906,170,170,0,0.0833,-1,8.01,11.27,1,1,CsPbBr3-1,0.188,16.875,0.05,1.5,1.5,0,0,0,0,0,0,0,0,PbBr2,ODE,CsAc,OA,OLA,PlaceHolder,PlaceHolder,PlaceHolder,PlaceHolder,PlaceHolder,PlaceHolder,PlaceHolder,PlaceHolder
1907,170,170,0,0.0833,-1,10.72,12.63,1,1,CsPbBr3-1,0.188,16.875,0.05,1.5,1.5,0,0,0,0,0,0,0,0,PbBr2,ODE,CsAc,LA,OLA,PlaceHolder,PlaceHolder,PlaceHolder,PlaceHolder,PlaceHolder,PlaceHolder,PlaceHolder,PlaceHolder
1908,170,170,0,0.0833,-1,13.54,15,1,1,CsPbBr3-1,0.188,16.875,0.05,1.5,1.5,0,0,0,0,0,0,0,0,PbBr2,ODE,CsAc,OCTA,OLA,PlaceHolder,PlaceHolder,PlaceHolder,PlaceHolder,PlaceHolder,PlaceHolder,PlaceHolder,PlaceHolder
1909,170,170,0,0.0833,-1,14.67,17.69,1,1,CsPbBr3-1,0.188,16.875,0.05,1.5,1.5,0,0,0,0,0,0,0,0,PbBr2,ODE,CsAc,HA,OLA,PlaceHolder,PlaceHolder,PlaceHolder,PlaceHolder,PlaceHolder,PlaceHolder,PlaceHolder,PlaceHolder
1910,180,180,0,0.0833,200,24.8,4.93,1,1,CsPbBr3-1,0.2,1.733,1.52,17.031,0.03,0,0,0,0,0,0,0,0,PbBr2,OA,OLA,ODE,Cs2CO3,PlaceHolder,PlaceHolder,PlaceHolder,PlaceHolder,PlaceHolder,PlaceHolder,PlaceHolder,PlaceHolder
1911,180,180,0,0.0833,200,17.98,5.26,1,1,CsPbBr3-1,0.2,1.733,1.52,17.031,0.03,0.08687,0,0,0,0,0,0,0,PbBr2,OA,OLA,ODE,Cs2CO3,OLA-HBr,PlaceHolder,PlaceHolder,PlaceHolder,PlaceHolder,PlaceHolder,PlaceHolder,PlaceHolder
1912,180,180,0,0.0833,200,13.48,4.98,1,1,CsPbBr3-1,0.2,1.733,1.52,17.031,0.03,0.26145,0,0,0,0,0,0,0,PbBr2,OA,OLA,ODE,Cs2CO3,OLA-HBr,PlaceHolder,PlaceHolder,PlaceHolder,PlaceHolder,PlaceHolder,PlaceHolder,PlaceHolder
1913,180,180,0,0.0833,200,7.84,5.5,1,1,CsPbBr3-1,0.2,1.733,1.52,17.031,0.03,0.43533,0,0,0,0,0,0,0,PbBr2,OA,OLA,ODE,Cs2CO3,OLA-HBr,PlaceHolder,PlaceHolder,PlaceHolder,PlaceHolder,PlaceHolder,PlaceHolder,PlaceHolder
1914,160,160,0,0.0833,200,19.1,7.12,1,1,CsPbBr3-1,0.2,1.733,1.52,17.031,0.03,0,0,0,0,0,0,0,0,PbBr2,OA,OLA,ODE,Cs2CO3,PlaceHolder,PlaceHolder,PlaceHolder,PlaceHolder,PlaceHolder,PlaceHolder,PlaceHolder,PlaceHolder
1915,160,160,0,0.0833,200,14.61,7.15,1,1,CsPbBr3-1,0.2,1.733,1.52,17.031,0.03,0.04525,0,0,0,0,0,0,0,PbBr2,OA,OLA,ODE,Cs2CO3,OLA-HBr,PlaceHolder,PlaceHolder,PlaceHolder,PlaceHolder,PlaceHolder,PlaceHolder,PlaceHolder
1916,160,160,0,0.0833,200,12.4,7.17,1,1,CsPbBr3-1,0.2,1.733,1.52,17.031,0.03,0.08771,0,0,0,0,0,0,0,PbBr2,OA,OLA,ODE,Cs2CO3,OLA-HBr,PlaceHolder,PlaceHolder,PlaceHolder,PlaceHolder,PlaceHolder,PlaceHolder,PlaceHolder
1917,160,160,0,0.0833,200,10.13,7.02,1,1,CsPbBr3-1,0.2,1.733,1.52,17.031,0.03,0.17416,0,0,0,0,0,0,0,PbBr2,OA,OLA,ODE,Cs2CO3,OLA-HBr,PlaceHolder,PlaceHolder,PlaceHolder,PlaceHolder,PlaceHolder,PlaceHolder,PlaceHolder
1918,160,160,0,0.0833,200,8.42,6.77,1,1,CsPbBr3-1,0.2,1.733,1.52,17.031,0.03,0.26075,0,0,0,0,0,0,0,PbBr2,OA,OLA,ODE,Cs2CO3,OLA-HBr,PlaceHolder,PlaceHolder,PlaceHolder,PlaceHolder,PlaceHolder,PlaceHolder,PlaceHolder
1919,160,160,0,0.0833,200,7.29,6.52,1,1,CsPbBr3-1,0.2,1.733,1.52,17.031,0.03,0.34944,0,0,0,0,0,0,0,PbBr2,OA,OLA,ODE,Cs2CO3,OLA-HBr,PlaceHolder,PlaceHolder,PlaceHolder,PlaceHolder,PlaceHolder,PlaceHolder,PlaceHolder
1920,160,160,0,0.0833,200,6.19,6.97,1,1,CsPbBr3-1,0.2,1.733,1.52,17.031,0.03,0.43603,0,0,0,0,0,0,0,PbBr2,OA,OLA,ODE,Cs2CO3,OLA-HBr,PlaceHolder,PlaceHolder,PlaceHolder,PlaceHolder,PlaceHolder,PlaceHolder,PlaceHolder
1921,160,160,0,0.0833,200,4.28,7.8,1,1,CsPbBr3-1,0.2,1.733,1.52,17.031,0.03,0.52108,0,0,0,0,0,0,0,PbBr2,OA,OLA,ODE,Cs2CO3,OLA-HBr,PlaceHolder,PlaceHolder,PlaceHolder,PlaceHolder,PlaceHolder,PlaceHolder,PlaceHolder
1922,150,150,0,0.0833,297,11.74,33.65,1,1,CsPbBr3-1,0.188,1.67,1.52,16.778,0.06,0,0,0,0,0,0,0,0,PbBr2,OA,OLA,ODE,Cs2CO3,PlaceHolder,PlaceHolder,PlaceHolder,PlaceHolder,PlaceHolder,PlaceHolder,PlaceHolder,PlaceHolder
1923,150,150,0,0.0833,437,10.83,40.625,1,1,CsPbBr3-1,0.188,1.67,1.52,16.778,0.036,0.024,0,0,0,0,0,0,0,PbBr2,OA,OLA,ODE,Cs2CO3,Rb2CO3,PlaceHolder,PlaceHolder,PlaceHolder,PlaceHolder,PlaceHolder,PlaceHolder,PlaceHolder
1924,150,150,0,0.0833,463,8.24,24.66,1,1,CsPbCl3,0.188,2.242,1.67,1.52,16.778,0.048,0.012,0,0,0,0,0,0,PbCl2,TOP,OA,OLA,ODE,Cs2CO3,Rb2CO3,PlaceHolder,PlaceHolder,PlaceHolder,PlaceHolder,PlaceHolder,PlaceHolder
1925,150,150,0,0.0833,519,8.58,25,1,1,CsPbCl3,0.188,2.242,1.67,1.52,16.778,0.036,0.024,0,0,0,0,0,0,PbCl2,TOP,OA,OLA,ODE,Cs2CO3,Rb2CO3,PlaceHolder,PlaceHolder,PlaceHolder,PlaceHolder,PlaceHolder,PlaceHolder
1926,160,160,0,0.0167,-1,13.31,2.54,1,1,CsPbCl3,0.2,0.27,0.0363,3.0394,3.38,33.522,0,0,0,0,0,0,0,PbBr2,MnCl2,Cs2CO3,OLA,OA,ODE,PlaceHolder,PlaceHolder,PlaceHolder,PlaceHolder,PlaceHolder,PlaceHolder,PlaceHolder
1927,180,180,0,0.0167,-1,12.98,3.04,1,1,CsPbCl3,0.2,0.27,0.0363,3.0394,3.38,33.522,0,0,0,0,0,0,0,PbBr2,MnCl2,Cs2CO3,OLA,OA,ODE,PlaceHolder,PlaceHolder,PlaceHolder,PlaceHolder,PlaceHolder,PlaceHolder,PlaceHolder
1928,200,200,0,0.0167,-1,12.53,4.5,1,1,CsPbCl3,0.2,0.27,0.0363,3.0394,3.38,33.522,0,0,0,0,0,0,0,PbBr2,MnCl2,Cs2CO3,OLA,OA,ODE,PlaceHolder,PlaceHolder,PlaceHolder,PlaceHolder,PlaceHolder,PlaceHolder,PlaceHolder
1929,180,180,0,0.0167,-1,14.89,2.27,1,1,CsPbCl3,0.229,0.2407,0.0363,3.0394,3.38,33.522,0,0,0,0,0,0,0,PbBr2,MnCl2,Cs2CO3,OLA,OA,ODE,PlaceHolder,PlaceHolder,PlaceHolder,PlaceHolder,PlaceHolder,PlaceHolder,PlaceHolder
1930,180,180,0,0.0167,-1,14.73,4.6,1,1,CsPbCl3,0.2238,0.2462,0.0363,3.0394,3.38,33.522,0,0,0,0,0,0,0,PbBr2,MnCl2,Cs2CO3,OLA,OA,ODE,PlaceHolder,PlaceHolder,PlaceHolder,PlaceHolder,PlaceHolder,PlaceHolder,PlaceHolder
1931,180,180,0,0.0167,-1,14.33,3.94,1,1,CsPbCl3,0.2186,0.251,0.0363,3.0394,3.38,33.522,0,0,0,0,0,0,0,PbBr2,MnCl2,Cs2CO3,OLA,OA,ODE,PlaceHolder,PlaceHolder,PlaceHolder,PlaceHolder,PlaceHolder,PlaceHolder,PlaceHolder
1932,180,180,0,0.0167,-1,13.65,4.13,1,1,CsPbCl3,0.2089,0.2611,0.0363,3.0394,3.38,33.522,0,0,0,0,0,0,0,PbBr2,MnCl2,Cs2CO3,OLA,OA,ODE,PlaceHolder,PlaceHolder,PlaceHolder,PlaceHolder,PlaceHolder,PlaceHolder,PlaceHolder
1933,180,180,0,0.0167,-1,11.96,4.72,1,1,CsPbCl3,0.188,0.282,0.0363,3.0394,3.38,33.522,0,0,0,0,0,0,0,PbBr2,MnCl2,Cs2CO3,OLA,OA,ODE,PlaceHolder,PlaceHolder,PlaceHolder,PlaceHolder,PlaceHolder,PlaceHolder,PlaceHolder
1934,180,180,0,0.0167,-1,11.62,2.43,1,1,CsPbCl3,0.177,0.2926,0.0363,3.0394,3.38,33.522,0,0,0,0,0,0,0,PbBr2,MnCl2,Cs2CO3,OLA,OA,ODE,PlaceHolder,PlaceHolder,PlaceHolder,PlaceHolder,PlaceHolder,PlaceHolder,PlaceHolder
1935,180,180,0,0.0167,-1,11.06,3.06,1,1,CsPbCl3,0.1446,0.3254,0.0363,3.0394,3.38,33.522,0,0,0,0,0,0,0,PbBr2,MnCl2,Cs2CO3,OLA,OA,ODE,PlaceHolder,PlaceHolder,PlaceHolder,PlaceHolder,PlaceHolder,PlaceHolder,PlaceHolder
1936,200,200,0,0.0167,-1,8.12,2.78,1,1,CsPbCl3-2,0.378,3.0394,3.466,33.75,0.098,0,0,0,0,0,0,0,0,PbCl2,OLA,OA,ODE,Cs2CO3,PlaceHolder,PlaceHolder,PlaceHolder,PlaceHolder,PlaceHolder,PlaceHolder,PlaceHolder,PlaceHolder
1937,200,200,0,0.0167,-1,7.9,1.43,1,1,CsPbCl3-2,0.378,3.0394,3.466,33.75,0.098,0.095,0,0,0,0,0,0,0,PbCl2,OLA,OA,ODE,Cs2CO3,BiCl3,PlaceHolder,PlaceHolder,PlaceHolder,PlaceHolder,PlaceHolder,PlaceHolder,PlaceHolder
1938,200,200,0,0.0167,-1,7.79,4.35,1,1,CsPbCl3-2,0.378,3.0394,3.466,33.75,0.098,0.19,0,0,0,0,0,0,0,PbCl2,OLA,OA,ODE,Cs2CO3,BiCl3,PlaceHolder,PlaceHolder,PlaceHolder,PlaceHolder,PlaceHolder,PlaceHolder,PlaceHolder
1939,200,200,0,0.0167,-1,7.56,1.49,1,1,CsPbCl3-2,0.378,3.0394,3.466,33.75,0.098,0.317,0,0,0,0,0,0,0,PbCl2,OLA,OA,ODE,Cs2CO3,BiCl3,PlaceHolder,PlaceHolder,PlaceHolder,PlaceHolder,PlaceHolder,PlaceHolder,PlaceHolder
1940,200,200,0,0.0167,-1,7.45,3.03,1,1,CsPbCl3-2,0.378,3.0394,3.466,33.75,0.098,0.476,0,0,0,0,0,0,0,PbCl2,OLA,OA,ODE,Cs2CO3,BiCl3,PlaceHolder,PlaceHolder,PlaceHolder,PlaceHolder,PlaceHolder,PlaceHolder,PlaceHolder
1941,200,200,0,0.0167,-1,7.11,3.17,1,1,CsPbCl3-2,0.378,3.0394,3.466,33.75,0.098,0.317,0.795,0,0,0,0,0,0,PbCl2,OLA,OA,ODE,Cs2CO3,BiCl3,MnCl2,PlaceHolder,PlaceHolder,PlaceHolder,PlaceHolder,PlaceHolder,PlaceHolder
1942,200,200,0,0.0167,-1,7,4.84,1,1,CsPbCl3-2,0.378,3.0394,3.466,33.75,0.098,0.317,1.589,0,0,0,0,0,0,PbCl2,OLA,OA,ODE,Cs2CO3,BiCl3,MnCl2,PlaceHolder,PlaceHolder,PlaceHolder,PlaceHolder,PlaceHolder,PlaceHolder
1943,200,200,0,0.0167,-1,6.77,1.67,1,1,CsPbCl3-2,0.378,3.0394,3.466,33.75,0.098,0.317,2.384,0,0,0,0,0,0,PbCl2,OLA,OA,ODE,Cs2CO3,BiCl3,MnCl2,PlaceHolder,PlaceHolder,PlaceHolder,PlaceHolder,PlaceHolder,PlaceHolder
1944,200,200,0,0.0167,-1,6.66,6.78,1,1,CsPbCl3-2,0.378,3.0394,3.466,33.75,0.098,0.317,3.735,0,0,0,0,0,0,PbCl2,OLA,OA,ODE,Cs2CO3,BiCl3,MnCl2,PlaceHolder,PlaceHolder,PlaceHolder,PlaceHolder,PlaceHolder,PlaceHolder
1945,200,200,0,0.0167,-1,6.54,3.45,1,1,CsPbCl3-2,0.378,3.0394,3.466,33.75,0.098,0.317,4.768,0,0,0,0,0,0,PbCl2,OLA,OA,ODE,Cs2CO3,BiCl3,MnCl2,PlaceHolder,PlaceHolder,PlaceHolder,PlaceHolder,PlaceHolder,PlaceHolder
1946,185,185,0,0.0167,-1,12.41,9.09,1,1,CsPbCl3-2,0.2,0.08,1.52,2.242,1.684,16.922,0.034,0,0,0,0,0,0,PbCl2,MnCl2,OLA,TOP,OA,ODE,Cs2CO3,PlaceHolder,PlaceHolder,PlaceHolder,PlaceHolder,PlaceHolder,PlaceHolder
1947,150,150,0,0.0167,-1,13.65,14.05,1,1,CsPbI3-2,0.2,0.1,1.52,1.871,16.894,0.0384,0,0,0,0,0,0,0,PbI2,MnI2,OLA,OA,ODE,Cs2CO3,PlaceHolder,PlaceHolder,PlaceHolder,PlaceHolder,PlaceHolder,PlaceHolder,PlaceHolder
1948,185,185,0,1,-1,14.78,14.22,1,1,CsPbBr3-2,0.188,1.52,1.65,16.801,0.0235,0,0,0,0,0,0,0,0,PbBr2,OLA,OA,ODE,Cs2CO3,PlaceHolder,PlaceHolder,PlaceHolder,PlaceHolder,PlaceHolder,PlaceHolder,PlaceHolder,PlaceHolder
1949,185,185,0,1,-1,15.38,10.96,1,1,CsPbBr3-2,0.188,1.52,1.65,16.801,0.0235,0.0188,0,0,0,0,0,0,0,PbBr2,OLA,OA,ODE,Cs2CO3,CeBr3,PlaceHolder,PlaceHolder,PlaceHolder,PlaceHolder,PlaceHolder,PlaceHolder,PlaceHolder
1950,185,185,0,1,-1,14.74,11.3,1,1,CsPbBr3-2,0.188,1.52,1.65,16.801,0.0235,0.0376,0,0,0,0,0,0,0,PbBr2,OLA,OA,ODE,Cs2CO3,CeBr3,PlaceHolder,PlaceHolder,PlaceHolder,PlaceHolder,PlaceHolder,PlaceHolder,PlaceHolder
1951,185,185,0,1,-1,14.8,13.05,1,1,CsPbBr3-2,0.188,1.52,1.65,16.801,0.0235,0.0564,0,0,0,0,0,0,0,PbBr2,OLA,OA,ODE,Cs2CO3,CeBr3,PlaceHolder,PlaceHolder,PlaceHolder,PlaceHolder,PlaceHolder,PlaceHolder,PlaceHolder
1952,185,185,0,1,-1,14.69,10.41,1,1,CsPbBr3-2,0.188,1.52,1.65,16.801,0.0235,0.0752,0,0,0,0,0,0,0,PbBr2,OLA,OA,ODE,Cs2CO3,CeBr3,PlaceHolder,PlaceHolder,PlaceHolder,PlaceHolder,PlaceHolder,PlaceHolder,PlaceHolder
1953,185,185,0,1,-1,13.51,13.03,1,1,CsPbBr3-2,0.188,1.52,1.65,16.801,0.0235,0.094,0,0,0,0,0,0,0,PbBr2,OLA,OA,ODE,Cs2CO3,CeBr3,PlaceHolder,PlaceHolder,PlaceHolder,PlaceHolder,PlaceHolder,PlaceHolder,PlaceHolder
1954,165,165,0,0.0167,100,10.11,5.69,1,1,CsPbBr3-2,0.188,1.672,0.0234,3.228,16.799,0,0,0,0,0,0,0,0,PbBr2,OLA,Cs2CO3,OA,ODE,PlaceHolder,PlaceHolder,PlaceHolder,PlaceHolder,PlaceHolder,PlaceHolder,PlaceHolder,PlaceHolder
1955,165,165,0,0.0167,100,9.94,4.93,1,1,CsPbBr3-2,0.188,1.672,0.0234,3.228,16.799,0.00047,0,0,0,0,0,0,0,PbBr2,OLA,Cs2CO3,OA,ODE,BiBr3,PlaceHolder,PlaceHolder,PlaceHolder,PlaceHolder,PlaceHolder,PlaceHolder,PlaceHolder
1956,165,165,0,0.0167,100,10.02,3.61,1,1,CsPbBr3-2,0.188,1.672,0.0234,3.228,16.799,0.0015,0,0,0,0,0,0,0,PbBr2,OLA,Cs2CO3,OA,ODE,BiBr3,PlaceHolder,PlaceHolder,PlaceHolder,PlaceHolder,PlaceHolder,PlaceHolder,PlaceHolder
1957,165,165,0,0.0167,100,9.83,5.56,1,1,CsPbBr3-2,0.188,1.672,0.0234,3.228,16.799,0.0039,0,0,0,0,0,0,0,PbBr2,OLA,Cs2CO3,OA,ODE,BiBr3,PlaceHolder,PlaceHolder,PlaceHolder,PlaceHolder,PlaceHolder,PlaceHolder,PlaceHolder
1958,240,240,0,0.0167,54,16.88,20.53,1,1,CsPbCl3,0.2,17.1875,1.52,3.151,0.28,4.795,0.16,1.576,0,0,0,0,0,PbAc2,ODE,OLA,OA,CsAc,ethanol,YbAc3,TMSCl,PlaceHolder,PlaceHolder,PlaceHolder,PlaceHolder,PlaceHolder
1959,240,240,0,0.0167,33,14.29,10.52,1,1,CsPbCl3,0.2,17.1875,1.52,3.151,0.28,4.795,1.576,0,0,0,0,0,0,PbAc2,ODE,OLA,OA,CsAc,ethanol,TMSCl,PlaceHolder,PlaceHolder,PlaceHolder,PlaceHolder,PlaceHolder,PlaceHolder
1960,180,180,0,2,289,42.55,13.61,1,1,CsGeI3,0.08,0.608,0.667,16.213,0.0118,0,0,0,0,0,0,0,0,GeI2,OLA,OA,ODE,Cs2CO3,PlaceHolder,PlaceHolder,PlaceHolder,PlaceHolder,PlaceHolder,PlaceHolder,PlaceHolder,PlaceHolder
