Repository: Sharpiless/Nanocrystals-Deep-Learning

## Abstract 
The synthesis model based on transformer structure for nanocrystals takes the synthesis conditions and material structure features from the synthesis recipe dataset as input. By utilizing the proposed reaction intermediate-based data augmentation, the input data was expanded **tenfold**. This resulted in the model achieving an average absolute error of **1.39 nm** in predicting nanocrystal size, and the average accuracy for predicting morphology reached **90%**.

We show the transformer model in the following:

File: data/raw_selected0128_classification_and_reg.csv (part 10 of 15)
ID,Temperature1,Temperature2,Speed,Time,T1,T2,A1,A2,B1,B2,C1,C2,D1,D2,E1,E2,F1,F2,G1,G2,H1,H2,I1,I2,J1,J2,Y1,Y2,Y3,Num,scaleplate
2097,120,190,7.5,60,1,Pt,0.25,Pt(acac)2,31.25,ODE,3.0394,OLA,3.151,OA,0.114,Fe(CO)5,5.246,DBE,0,PlaceHolder,0,PlaceHolder,0,PlaceHolder,0,PlaceHolder,9.55,6.68,cube,74,0.116550117
2098,180,190,7.5,60,1,Pt,0.25,Pt(acac)2,31.25,ODE,3.0394,OLA,3.151,OA,0.114,Fe(CO)5,5.246,DBE,0,PlaceHolder,0,PlaceHolder,0,PlaceHolder,0,PlaceHolder,6.39,9.79,cube,157,0.132625995
2099,25,25,0,60,1,Au,0.29,HAuCl4,33.433,OLA,104.102,toluene,0.57,BBA,0,PlaceHolder,0,PlaceHolder,0,PlaceHolder,0,PlaceHolder,0,PlaceHolder,0,PlaceHolder,7.05,8.95,sphere,275,0.176678445
2100,25,240,20,20,1,Cu3N,0.414,Cu(NO3)2,9.276,ODA,6.0787,OLA,0,PlaceHolder,0,PlaceHolder,0,PlaceHolder,0,PlaceHolder,0,PlaceHolder,0,PlaceHolder,0,PlaceHolder,23.92,12.52,cube,121,0.367647059
2101,25,240,,30,1,Cu3N,0.414,Cu(NO3)2,9.276,ODA,7.598,OLA,0,PlaceHolder,0,PlaceHolder,0,PlaceHolder,0,PlaceHolder,0,PlaceHolder,0,PlaceHolder,0,PlaceHolder,28.21,6,cube,,
2102,25,250,,30,1,Cu3N,0.414,Cu(NO3)2,9.276,ODA,7.598,OLA,0,PlaceHolder,0,PlaceHolder,0,PlaceHolder,0,PlaceHolder,0,PlaceHolder,0,PlaceHolder,0,PlaceHolder,22.57,3.5,cube,,
2103,25,260,,30,1,Cu3N,0.414,Cu(NO3)2,9.276,ODA,7.598,OLA,0,PlaceHolder,0,PlaceHolder,0,PlaceHolder,0,PlaceHolder,0,PlaceHolder,0,PlaceHolder,0,PlaceHolder,10.95,4.12,cube,,
2104,320,320,0,2,1,Cu,1.01,CuCl,0.742,ODA,4.789,squalane,57.748,OLA,2.242,TOP,0,PlaceHolder,0,PlaceHolder,0,PlaceHolder,0,PlaceHolder,0,PlaceHolder,33.06,10.92,cube,,
2105,25,260,,5,1,Cu3N,0.25,Cu-PPC,18.55,ODA,0,PlaceHolder,0,PlaceHolder,0,PlaceHolder,0,PlaceHolder,0,PlaceHolder,0,PlaceHolder,0,PlaceHolder,0,PlaceHolder,2.8,21.43,sphere,45,
2106,25,260,,5,1,Cu3N,0.25,Cu(NO3)2,18.55,ODA,0,PlaceHolder,0,PlaceHolder,0,PlaceHolder,0,PlaceHolder,0,PlaceHolder,0,PlaceHolder,0,PlaceHolder,0,PlaceHolder,21.44,21.05,cube,45,
2107,140,140,0,3,1,Cu3N,0.398,Cu(COH)2,45.777,BLA,0,PlaceHolder,0,PlaceHolder,0,PlaceHolder,0,PlaceHolder,0,PlaceHolder,0,PlaceHolder,0,PlaceHolder,0,PlaceHolder,2.2,22.73,sphere,173,
2108,160,220,0,2,1,Zn3P2,0.81,ZnAc2,2.6,TOPO,11,ODA,8.968,TOP,0.551,(TMS)3P,100,ODE,0,PlaceHolder,0,PlaceHolder,0,PlaceHolder,0,PlaceHolder,4.1,34.15,sphere,,
2109,180,220,0,2,1,Zn3P2,0.81,ZnAc2,2.6,TOPO,11,ODA,8.968,TOP,0.551,(TMS)3P,100,ODE,0,PlaceHolder,0,PlaceHolder,0,PlaceHolder,0,PlaceHolder,3.9,30.77,sphere,,
2110,200,220,0,2,1,Zn3P2,0.81,ZnAc2,2.6,TOPO,11,ODA,8.968,TOP,0.551,(TMS)3P,100,ODE,0,PlaceHolder,0,PlaceHolder,0,PlaceHolder,0,PlaceHolder,4,27.5,sphere,,
2111,220,220,0,2,1,Zn3P2,0.81,ZnAc2,2.6,TOPO,11,ODA,8.968,TOP,0.551,(TMS)3P,100,ODE,0,PlaceHolder,0,PlaceHolder,0,PlaceHolder,0,PlaceHolder,5.4,77.78,sphere,,
2112,220,220,0,1,1,Zn3P2,0.81,ZnAc2,2.6,TOPO,11,ODA,8.968,TOP,0.551,(TMS)3P,100,ODE,0,PlaceHolder,0,PlaceHolder,0,PlaceHolder,0,PlaceHolder,3.5,48.57,sphere,,
2113,220,220,0,4,1,Zn3P2,0.81,ZnAc2,2.6,TOPO,11,ODA,8.968,TOP,0.551,(TMS)3P,100,ODE,0,PlaceHolder,0,PlaceHolder,0,PlaceHolder,0,PlaceHolder,4,40,sphere,,
2114,220,220,0,2,1,Zn3P2,0.81,ZnAc2,2.6,TOPO,11,ODA,8.968,TOP,0.551,(TMS)3P,193.75,ODE,0,PlaceHolder,0,PlaceHolder,0,PlaceHolder,0,PlaceHolder,4.5,26.67,sphere,,
2115,320,348,0,300,1,Zn3P2,0.975,ZnMe2,11.21,TOP,21.875,ODE,0,PlaceHolder,0,PlaceHolder,0,PlaceHolder,0,PlaceHolder,0,PlaceHolder,0,PlaceHolder,0,PlaceHolder,6.2,24.19,Irregular shape,483,
2116,320,348,0,300,1,Zn3P2,0.975,ZnMe2,13.452,TOP,18.75,ODE,0,PlaceHolder,0,PlaceHolder,0,PlaceHolder,0,PlaceHolder,0,PlaceHolder,0,PlaceHolder,0,PlaceHolder,5.3,22.64,Irregular shape,1113,
2117,320,348,0,300,1,Zn3P2,0.975,ZnMe2,15.694,TOP,15.625,ODE,0,PlaceHolder,0,PlaceHolder,0,PlaceHolder,0,PlaceHolder,0,PlaceHolder,0,PlaceHolder,0,PlaceHolder,4.6,26.09,Irregular shape,1045,
2118,320,348,0,300,1,Zn3P2,0.975,ZnMe2,17.937,TOP,12.5,ODE,0,PlaceHolder,0,PlaceHolder,0,PlaceHolder,0,PlaceHolder,0,PlaceHolder,0,PlaceHolder,0,PlaceHolder,4.4,27.27,Irregular shape,1019,
2119,320,348,0,300,1,Zn3P2,0.975,ZnMe2,22.42,TOP,0,PlaceHolder,0,PlaceHolder,0,PlaceHolder,0,PlaceHolder,0,PlaceHolder,0,PlaceHolder,0,PlaceHolder,0,PlaceHolder,3.7,27.03,Irregular shape,1480,
2120,25,150,12.5,60,1,Zn3P2,1.41,ZnMe2,0.92,(TMS)3P,8.968,TOP,0,PlaceHolder,0,PlaceHolder,0,PlaceHolder,0,PlaceHolder,0,PlaceHolder,0,PlaceHolder,0,PlaceHolder,14.7,14.29,Irregular shape,1000,
2121,230,350,0,120,1,Ni5P4,2,Ni(acac)2,30.394,OLA,22.42,TOP,0,PlaceHolder,0,PlaceHolder,0,PlaceHolder,0,PlaceHolder,0,PlaceHolder,0,PlaceHolder,0,PlaceHolder,458.69,9.16,sphere,,
2122,230,300,0,120,1,Ni2P,2,Ni(acac)2,30.394,OLA,22.42,TOP,0,PlaceHolder,0,PlaceHolder,0,PlaceHolder,0,PlaceHolder,0,PlaceHolder,0,PlaceHolder,0,PlaceHolder,11.32,5.83,sphere,,
2123,230,250,0,120,1,Ni12P5,2,Ni(acac)2,30.394,OLA,22.42,TOP,0,PlaceHolder,0,PlaceHolder,0,PlaceHolder,0,PlaceHolder,0,PlaceHolder,0,PlaceHolder,0,PlaceHolder,12.15,4.69,sphere,,
2124,350,350,0,120,1,Ni5P4,2,Ni(acac)2,12.932,TOPO,11.21,TOP,0,PlaceHolder,0,PlaceHolder,0,PlaceHolder,0,PlaceHolder,0,PlaceHolder,0,PlaceHolder,0,PlaceHolder,23.96,27.3,Irregular shape,,
2125,230,350,0,120,1,Ni5P4,2,Ni(acac)2,30.394,OLA,11.21,TOP,0,PlaceHolder,0,PlaceHolder,0,PlaceHolder,0,PlaceHolder,0,PlaceHolder,0,PlaceHolder,0,PlaceHolder,50.81,27.59,Irregular shape,,
2126,25,300,,120,1,Ni12P5,2,Ni(acac)2,60.787,OLA,36,TOP,0,PlaceHolder,0,PlaceHolder,0,PlaceHolder,0,PlaceHolder,0,PlaceHolder,0,PlaceHolder,0,PlaceHolder,7.846,13.66,sphere,323,
2127,25,300,,120,1,Ni2P,2,Ni(acac)2,5.6,TOP,18.236,OLA,32.024,TOA,0,PlaceHolder,0,PlaceHolder,0,PlaceHolder,0,PlaceHolder,0,PlaceHolder,0,PlaceHolder,4.31,14.76,sphere,480,
2128,25,300,,120,1,Ni2P,2,Ni(acac)2,5.6,TOP,12.157,OLA,36.599,TOA,0,PlaceHolder,0,PlaceHolder,0,PlaceHolder,0,PlaceHolder,0,PlaceHolder,0,PlaceHolder,4.349,13.31,sphere,377,
2129,25,300,,120,1,Ni2P,2,Ni(acac)2,5.6,TOP,6.0787,OLA,41.174,TOA,0,PlaceHolder,0,PlaceHolder,0,PlaceHolder,0,PlaceHolder,0,PlaceHolder,0,PlaceHolder,5.094,10.58,sphere,1061,
2130,25,310,11.67,30,1,Ni2P,0.78,Ni(acac)2,9.5,TPPe,6.1,OLA,17.169,BMIM-Tf2N,0,PlaceHolder,0,PlaceHolder,0,PlaceHolder,0,PlaceHolder,0,PlaceHolder,0,PlaceHolder,5,18,sphere,500,
2131,25,310,11.67,30,1,Ni2P,0.78,Ni(acac)2,9.5,TPPe,6.1,OLA,15.625,ODE,0,PlaceHolder,0,PlaceHolder,0,PlaceHolder,0,PlaceHolder,0,PlaceHolder,0,PlaceHolder,10.9,23,Irregular shape,500,
2132,100,240,10,30,1,CoNi,0.17,Ni(acac)2,0.1938,Co(acac)2,6.1,OLA,12.9,TOPO,0.67,TOP,0,PlaceHolder,0,PlaceHolder,0,PlaceHolder,0,PlaceHolder,0,PlaceHolder,6.2,24.19,sphere,,
2133,100,240,10,30,1,CoNi,0.255,Ni(acac)2,0.2907,Co(acac)2,6.1,OLA,12.9,TOPO,0.67,TOP,0,PlaceHolder,0,PlaceHolder,0,PlaceHolder,0,PlaceHolder,0,PlaceHolder,8.5,14.12,sphere,,
2134,100,240,10,30,1,CoNi,0.34,Ni(acac)2,0.3876,Co(acac)2,6.1,OLA,12.9,TOPO,0.67,TOP,0,PlaceHolder,0,PlaceHolder,0,PlaceHolder,0,PlaceHolder,0,PlaceHolder,10.9,37.61,sphere,,
2135,100,240,10,30,1,CoNi,0.51,Ni(acac)2,0.5814,Co(acac)2,6.1,OLA,12.9,TOPO,0.67,TOP,0,PlaceHolder,0,PlaceHolder,0,PlaceHolder,0,PlaceHolder,0,PlaceHolder,13.3,19.55,Irregular shape,,
2136,100,240,10,30,1,CoNi,0.17,Ni(acac)2,0.3876,Co(acac)2,6.1,OLA,12.9,TOPO,0.67,TOP,0,PlaceHolder,0,PlaceHolder,0,PlaceHolder,0,PlaceHolder,0,PlaceHolder,7.5,16,sphere,,
2137,100,240,10,30,1,CoNi,0.255,Ni(acac)2,0.5814,Co(acac)2,6.1,OLA,12.9,TOPO,0.67,TOP,0,PlaceHolder,0,PlaceHolder,0,PlaceHolder,0,PlaceHolder,0,PlaceHolder,10.6,13.21,sphere,,
2138,100,240,10,30,1,CoNi,0.34,Ni(acac)2,0.7752,Co(acac)2,6.1,OLA,12.9,TOPO,0.67,TOP,0,PlaceHolder,0,PlaceHolder,0,PlaceHolder,0,PlaceHolder,0,PlaceHolder,11.7,16.24,sphere,,
2139,100,240,10,30,1,CoNi,0.51,Ni(acac)2,1.1628,Co(acac)2,6.1,OLA,12.9,TOPO,0.67,TOP,0,PlaceHolder,0,PlaceHolder,0,PlaceHolder,0,PlaceHolder,0,PlaceHolder,13.4,24.63,Irregular shape,,
2140,100,240,10,30,1,CoNi,0.17,Ni(acac)2,0.5814,Co(acac)2,6.1,OLA,12.9,TOPO,0.67,TOP,0,PlaceHolder,0,PlaceHolder,0,PlaceHolder,0,PlaceHolder,0,PlaceHolder,10.3,15.53,sphere,,
2141,100,240,10,30,1,CoNi,0.255,Ni(acac)2,0.8721,Co(acac)2,6.1,OLA,12.9,TOPO,0.67,TOP,0,PlaceHolder,0,PlaceHolder,0,PlaceHolder,0,PlaceHolder,0,PlaceHolder,10.4,16.35,sphere,,
2142,100,240,10,30,1,CoNi,0.34,Ni(acac)2,1.1628,Co(acac)2,6.1,OLA,12.9,TOPO,0.67,TOP,0,PlaceHolder,0,PlaceHolder,0,PlaceHolder,0,PlaceHolder,0,PlaceHolder,11.3,24.78,sphere,,
2143,100,240,10,30,1,CoNi,0.51,Ni(acac)2,1.7442,Co(acac)2,6.1,OLA,12.9,TOPO,0.67,TOP,0,PlaceHolder,0,PlaceHolder,0,PlaceHolder,0,PlaceHolder,0,PlaceHolder,17.6,27.84,Irregular shape,,
2144,25,300,14.67,30,1,Cu2GeS3,0.3,GeO2,2.67,TGA,10.27,NH3-H2O,30.394,OLA,0.6,CuCl,0,PlaceHolder,0,PlaceHolder,0,PlaceHolder,0,PlaceHolder,0,PlaceHolder,16.7,17.34,sphere,,
2145,25,180,14.67,0.0167,1,Cu7S4,0.3,GeO2,2.67,TGA,10.27,NH3-H2O,30.394,OLA,0.6,CuCl,0,PlaceHolder,0,PlaceHolder,0,PlaceHolder,0,PlaceHolder,0,PlaceHolder,8.51,15.48,Irregular shape,324,0.757575758
2146,25,240,14.67,0.0167,1,Cu2GeS3,0.3,GeO2,2.67,TGA,10.27,NH3-H2O,30.394,OLA,0.6,CuCl,0,PlaceHolder,0,PlaceHolder,0,PlaceHolder,0,PlaceHolder,0,PlaceHolder,12.41,14.45,Irregular shape,477,0.769230769
2147,25,280,14.67,0.0167,1,Cu2GeS3,0.3,GeO2,2.67,TGA,10.27,NH3-H2O,30.394,OLA,0.6,CuCl,0,PlaceHolder,0,PlaceHolder,0,PlaceHolder,0,PlaceHolder,0,PlaceHolder,17.57,16.18,Irregular shape,220,0.763358779
2148,25,300,14.67,0.0167,1,Cu2GeS3,0.3,GeO2,2.67,TGA,10.27,NH3-H2O,30.394,OLA,0.6,CuCl,0,PlaceHolder,0,PlaceHolder,0,PlaceHolder,0,PlaceHolder,0,PlaceHolder,16.7,19.98,Irregular shape,223,0.775193798
2149,25,300,14.67,30,1,Cu2GeS3,0.3,GeO2,1.335,TGA,5.135,NH3-H2O,30.394,OLA,0.6,CuCl,0,PlaceHolder,0,PlaceHolder,0,PlaceHolder,0,PlaceHolder,0,PlaceHolder,16.6,15.47,Irregular shape,,
2150,25,300,14.67,30,1,Cu2GeS3,0.6,GeO2,5.34,TGA,10.27,NH3-H2O,30.394,OLA,1.2,CuCl,0,PlaceHolder,0,PlaceHolder,0,PlaceHolder,0,PlaceHolder,0,PlaceHolder,12.29,16.7,sphere,337,0.338983051
2151,25,180,14.67,5,1,Cu7S4,1,CuCl,4.006,TGA,30.394,OLA,0,PlaceHolder,0,PlaceHolder,0,PlaceHolder,0,PlaceHolder,0,PlaceHolder,0,PlaceHolder,0,PlaceHolder,11.22,9.93,sphere,549,0.396825397
2152,25,240,20,30,1,Ni,0.778,Ni(acac)2,6.1,OLA,15.7,ODE,0.67,TOP,0,PlaceHolder,0,PlaceHolder,0,PlaceHolder,0,PlaceHolder,0,PlaceHolder,0,PlaceHolder,23.59,9.4,Irregular shape,64,0.265957447
2153,25,320,10,120,1,Ni2P,1,Ni(CO)2TPP2,4,TPPe,20,OLA,18.75,ODE,0,PlaceHolder,0,PlaceHolder,0,PlaceHolder,0,PlaceHolder,0,PlaceHolder,0,PlaceHolder,10.7,12.15,sphere,,
2154,25,250,10,0.0167,1,Ni2P,1,Ni(CO)2TPP2,4,TPPe,20,OLA,18.75,ODE,0,PlaceHolder,0,PlaceHolder,0,PlaceHolder,0,PlaceHolder,0,PlaceHolder,0,PlaceHolder,5.84,15.62,sphere,297,
2155,25,300,10,0.0167,1,Ni2P,1,Ni(CO)2TPP2,4,TPPe,20,OLA,18.75,ODE,0,PlaceHolder,0,PlaceHolder,0,PlaceHolder,0,PlaceHolder,0,PlaceHolder,0,PlaceHolder,14.29,14.6,sphere,143,
2156,25,320,10,0.0167,1,Ni2P,1,Ni(CO)2TPP2,4,TPPe,20,OLA,18.75,ODE,0,PlaceHolder,0,PlaceHolder,0,PlaceHolder,0,PlaceHolder,0,PlaceHolder,0,PlaceHolder,15.48,10.75,sphere,36,
2157,25,150,10,0.0167,1,Ni2P,1,Ni(CO)2TPP2,20,OLA,18.75,ODE,0,PlaceHolder,0,PlaceHolder,0,PlaceHolder,0,PlaceHolder,0,PlaceHolder,0,PlaceHolder,0,PlaceHolder,11.61,12.19,sphere,15,
2158,25,200,10,0.0167,1,Ni,1,Ni(CO)2TPP2,20,OLA,18.75,ODE,0,PlaceHolder,0,PlaceHolder,0,PlaceHolder,0,PlaceHolder,0,PlaceHolder,0,PlaceHolder,0,PlaceHolder,10.11,22.3,Irregular shape,71,
2159,25,225,10,0.0167,1,Ni,1,Ni(CO)2TPP2,20,OLA,18.75,ODE,0,PlaceHolder,0,PlaceHolder,0,PlaceHolder,0,PlaceHolder,0,PlaceHolder,0,PlaceHolder,0,PlaceHolder,13.66,32.31,triangle,60,
2160,25,275,10,0.0167,1,Ni,1,Ni(CO)2TPP2,20,OLA,18.75,ODE,0,PlaceHolder,0,PlaceHolder,0,PlaceHolder,0,PlaceHolder,0,PlaceHolder,0,PlaceHolder,0,PlaceHolder,14.07,32.7,triangle,104,
2161,25,300,10,0.0167,1,Ni12P5,1,Ni(CO)2TPP2,20,OLA,18.75,ODE,0,PlaceHolder,0,PlaceHolder,0,PlaceHolder,0,PlaceHolder,0,PlaceHolder,0,PlaceHolder,0,PlaceHolder,14.49,29.27,Irregular shape,26,
2162,100,220,10,120,1,Ni,7.8,Ni(acac)2,77.808,OLA,6.25,ODE,3.92,TOP,0,PlaceHolder,0,PlaceHolder,0,PlaceHolder,0,PlaceHolder,0,PlaceHolder,0,PlaceHolder,12.2,8.4,sphere,215,
2163,25,300,10,60,1,Rh2P,1,RhCl(CO)TPP2,15,OLA,25,ODE,0,PlaceHolder,0,PlaceHolder,0,PlaceHolder,0,PlaceHolder,0,PlaceHolder,0,PlaceHolder,0,PlaceHolder,11.62,27.18,cube,,
2164,25,300,10,60,1,Pd3P,1,Pd-TPP4,14.9,OLA,25,ODE,0,PlaceHolder,0,PlaceHolder,0,PlaceHolder,0,PlaceHolder,0,PlaceHolder,0,PlaceHolder,0,PlaceHolder,4,20,sphere,,
2165,350,350,0,0.333,1,Co2P,0.15,CoOA2,0.03,OA,12.932,TOPO,0,PlaceHolder,0,PlaceHolder,0,PlaceHolder,0,PlaceHolder,0,PlaceHolder,0,PlaceHolder,0,PlaceHolder,19.41,10.67,rectangle,23,1.01010101
2166,350,350,0,60,1,Co2P,0.15,CoOA2,0.45,OA,12.932,TOPO,0,PlaceHolder,0,PlaceHolder,0,PlaceHolder,0,PlaceHolder,0,PlaceHolder,0,PlaceHolder,0,PlaceHolder,266.59,37.37,six-pointed star,6,9.090909091
2167,200,200,0,20,1,FeCo,9.118,OLA,62.5,ODE,2,Co2(CO)8,2,Fe(CO)5,0,PlaceHolder,0,PlaceHolder,0,PlaceHolder,0,PlaceHolder,0,PlaceHolder,0,PlaceHolder,5.2,25,Irregular shape,106,
2168,200,330,,90,1,Co2P,9,OLA,46.875,ODE,6,Co2(CO)8,3.36,TOP,0,PlaceHolder,0,PlaceHolder,0,PlaceHolder,0,PlaceHolder,0,PlaceHolder,0,PlaceHolder,13.99,14.87,sphere,118,
2169,200,330,,90,1,Co2P,18,OLA,46.875,ODE,6,Co2(CO)8,3.36,TOP,0,PlaceHolder,0,PlaceHolder,0,PlaceHolder,0,PlaceHolder,0,PlaceHolder,0,PlaceHolder,17.68,12.5,sphere,117,
2170,200,350,,90,1,Fe2P,9,OLA,46.875,ODE,6,Fe(CO)5,3.36,TOP,0,PlaceHolder,0,PlaceHolder,0,PlaceHolder,0,PlaceHolder,0,PlaceHolder,0,PlaceHolder,13.06,11.8,sphere,119,
2171,200,350,,90,1,Fe2P,18,OLA,46.875,ODE,6,Fe(CO)5,3.36,TOP,0,PlaceHolder,0,PlaceHolder,0,PlaceHolder,0,PlaceHolder,0,PlaceHolder,0,PlaceHolder,24.89,14.1,sphere,124,
2172,275,275,0,30,1,Ni2P,0.1,NiCl2,1,OLA,23.764,ODE,0.4,P(OMe)3,0,PlaceHolder,0,PlaceHolder,0,PlaceHolder,0,PlaceHolder,0,PlaceHolder,0,PlaceHolder,49,18.37,Irregular shape,,
2173,275,275,0,30,1,Ni2P,0.1,NiCl2,1,OLA,23.764,ODE,0.4,P(OEt)3,0,PlaceHolder,0,PlaceHolder,0,PlaceHolder,0,PlaceHolder,0,PlaceHolder,0,PlaceHolder,37,24.32,Irregular shape,,
2174,275,275,0,30,1,Ni2P,0.1,NiCl2,1,OLA,23.764,ODE,0.4,TBPT,0,PlaceHolder,0,PlaceHolder,0,PlaceHolder,0,PlaceHolder,0,PlaceHolder,0,PlaceHolder,51,15.69,Irregular shape,,
2175,275,275,0,30,1,Ni12P5,0.1,NiCl2,1,OLA,23.764,ODE,0.4,TNPP,0,PlaceHolder,0,PlaceHolder,0,PlaceHolder,0,PlaceHolder,0,PlaceHolder,0,PlaceHolder,55,14.55,Irregular shape,,
2176,275,275,0,30,1,Ni2P,0.1,NiCl2,1,OLA,23.764,ODE,0.4,TIPP,0,PlaceHolder,0,PlaceHolder,0,PlaceHolder,0,PlaceHolder,0,PlaceHolder,0,PlaceHolder,26,19.23,triangle,,
2177,275,275,0,30,1,Ni2P,0.1,NiCl2,1,OLA,23.764,ODE,0.4,TPPi,0,PlaceHolder,0,PlaceHolder,0,PlaceHolder,0,PlaceHolder,0,PlaceHolder,0,PlaceHolder,17,17.65,triangle,,
2178,275,275,0,30,1,Ni,0.1,NiCl2,1,OLA,23.764,ODE,0.4,TTBP,0,PlaceHolder,0,PlaceHolder,0,PlaceHolder,0,PlaceHolder,0,PlaceHolder,0,PlaceHolder,55,21.82,Irregular shape,,
2179,180,180,0,5,1,Co,0.259,TOPO,0.319,OA,142.15,DCB,1.521,Co2(CO)8,0,PlaceHolder,0,PlaceHolder,0,PlaceHolder,0,PlaceHolder,0,PlaceHolder,0,PlaceHolder,10.8,8,sphere,200,
2180,25,230,,60,1,Ni,4,Ni(acac)2,4.48,TOP,33.244,DE,12.157,OLA,0,PlaceHolder,0,PlaceHolder,0,PlaceHolder,0,PlaceHolder,0,PlaceHolder,0,PlaceHolder,22.2,8.9,sphere,200,
2181,200,200,0,20,1,Fe,62.5,ODE,0.912,OLA,2.7,Fe(CO)5,0,PlaceHolder,0,PlaceHolder,0,PlaceHolder,0,PlaceHolder,0,PlaceHolder,0,PlaceHolder,0,PlaceHolder,15,4.67,sphere,103,
2182,330,330,0,0.5,1,Cd,20.692,TOPO,0.7,CdMe2,2.242,TOP,0,PlaceHolder,0,PlaceHolder,0,PlaceHolder,0,PlaceHolder,0,PlaceHolder,0,PlaceHolder,0,PlaceHolder,252.68,6.45,sphere,,
2183,100,250,2,30,1,Ni,1,Ni(acac)2,5.795,OLA,19.946,DE,1.201,TBP,0,PlaceHolder,0,PlaceHolder,0,PlaceHolder,0,PlaceHolder,0,PlaceHolder,0,PlaceHolder,9.03,2.97,sphere,208,
2184,100,250,2,30,1,Ni,1,Ni(acac)2,5.795,OLA,16.622,DE,1.201,TBP,0,PlaceHolder,0,PlaceHolder,0,PlaceHolder,0,PlaceHolder,0,PlaceHolder,0,PlaceHolder,12.61,3.67,sphere,208,
2185,100,280,2,30,1,Ni12P5,1,Ni(acac)2,5.795,OLA,16.622,DE,1.201,TBP,0,PlaceHolder,0,PlaceHolder,0,PlaceHolder,0,PlaceHolder,0,PlaceHolder,0,PlaceHolder,15.32,20.06,rhombus,74,0.248756219
2186,120,120,0,10,1,PbS,9,PbCl2,29.634,OLA,0.375,S,0,PlaceHolder,0,PlaceHolder,0,PlaceHolder,0,PlaceHolder,0,PlaceHolder,0,PlaceHolder,0,PlaceHolder,6.5,7.69,sphere,300,
2187,240,240,0,15,1,Cu2O,47.688,PVP,572.636,PD,4,Cu(acac)2,0,PlaceHolder,0,PlaceHolder,0,PlaceHolder,0,PlaceHolder,0,PlaceHolder,0,PlaceHolder,0,PlaceHolder,59.8,5.66,cube,,
2188,65,65,0,120,1,Cu,0.05,Cu(acac)2,0.117,PVP,308.21,THF,0.21,NaBH4,0,PlaceHolder,0,PlaceHolder,0,PlaceHolder,0,PlaceHolder,0,PlaceHolder,0,PlaceHolder,11,27.27,Irregular shape,,
2189,220,220,0,5,1,Cu2O,8.998,PVP,524.916,PD,0.27,Cu(acac)2,0,PlaceHolder,0,PlaceHolder,0,PlaceHolder,0,PlaceHolder,0,PlaceHolder,0,PlaceHolder,0,PlaceHolder,67.7,13.33,cube,,
2190,80,80,0,180,1,Pd,0.945,PVP,610.433,H2O,0.341,LAA,0.194,Na2PdCl4,2.521,KBr,0,PlaceHolder,0,PlaceHolder,0,PlaceHolder,0,PlaceHolder,0,PlaceHolder,9.5,47.37,rectangle,175,
2191,80,80,0,180,1,Pd,0.945,PVP,610.433,H2O,0.341,LAA,0.194,Na2PdCl4,5.042,KBr,0,PlaceHolder,0,PlaceHolder,0,PlaceHolder,0,PlaceHolder,0,PlaceHolder,18,23.89,rectangle,175,
2192,80,80,0,180,1,Pd,0.945,PVP,610.433,H2O,0.341,LAA,0.194,Na2PdCl4,3.361,KBr,0,PlaceHolder,0,PlaceHolder,0,PlaceHolder,0,PlaceHolder,0,PlaceHolder,12.6,34.12,rectangle,175,
2193,80,80,0,180,1,Pd,0.945,PVP,610.433,H2O,0.341,LAA,0.194,Na2PdCl4,4.202,KBr,0,PlaceHolder,0,PlaceHolder,0,PlaceHolder,0,PlaceHolder,0,PlaceHolder,15.4,24.03,rectangle,175,
2194,80,80,0,180,1,Pd,0.945,PVP,610.433,H2O,0.341,LAA,0.194,Na2PdCl4,0.042,KBr,2.482,KCl,0,PlaceHolder,0,PlaceHolder,0,PlaceHolder,0,PlaceHolder,5.8,37.93,rectangle,175,
2195,80,80,0,180,1,Pd,0.945,PVP,610.433,H2O,0.341,LAA,0.194,Na2PdCl4,0.63,KBr,1.891,KCl,0,PlaceHolder,0,PlaceHolder,0,PlaceHolder,0,PlaceHolder,7.3,38.36,rectangle,175,
2196,160,160,0,60,1,Pt,0.05,H2PtCl6,36.071,H2O,0.3,KI,167.658,EG,0.4675,PVP,0,PlaceHolder,0,PlaceHolder,0,PlaceHolder,0,PlaceHolder,0,PlaceHolder,23.56,11.45,flower shape,399,0.476190476
2197,160,160,0,60,1,Pt,0.05,H2PtCl6,36.071,H2O,167.658,EG,0.4675,PVP,0,PlaceHolder,0,PlaceHolder,0,PlaceHolder,0,PlaceHolder,0,PlaceHolder,0,PlaceHolder,4.74,9.79,sphere,320,0.425531915
2198,160,160,0,60,1,Pt,0.05,H2PtCl6,36.071,H2O,0.025,KI,167.658,EG,0.4675,PVP,0,PlaceHolder,0,PlaceHolder,0,PlaceHolder,0,PlaceHolder,0,PlaceHolder,7.5,14.37,Irregular shape,274,0.256410256
2199,160,160,0,60,1,Pt,0.05,H2PtCl6,36.071,H2O,0.05,KI,167.658,EG,0.4675,PVP,0,PlaceHolder,0,PlaceHolder,0,PlaceHolder,0,PlaceHolder,0,PlaceHolder,7.68,18.08,Irregular shape,301,0.25
2200,160,160,0,60,1,Pt,0.05,H2PtCl6,36.071,H2O,0.15,KI,167.658,EG,0.4675,PVP,0,PlaceHolder,0,PlaceHolder,0,PlaceHolder,0,PlaceHolder,0,PlaceHolder,12.42,15.51,Irregular shape,245,0.322580645
2201,160,160,0,60,1,Pt,0.05,H2PtCl6,36.071,H2O,0.5,KI,167.658,EG,0.4675,PVP,0,PlaceHolder,0,PlaceHolder,0,PlaceHolder,0,PlaceHolder,0,PlaceHolder,26.44,10.18,flower shape,208,0.751879699
2202,160,160,0,60,1,Pt,0.05,H2PtCl6,36.071,H2O,0.3,KF,167.658,EG,0.4675,PVP,0,PlaceHolder,0,PlaceHolder,0,PlaceHolder,0,PlaceHolder,0,PlaceHolder,7.67,12.69,Irregular shape,190,0.229885057
2203,160,160,0,60,1,Pt,0.05,H2PtCl6,36.071,H2O,0.3,KCl,167.658,EG,0.4675,PVP,0,PlaceHolder,0,PlaceHolder,0,PlaceHolder,0,PlaceHolder,0,PlaceHolder,5.3,13.42,sphere,233,0.165289256
2204,160,160,0,60,1,Pt,0.05,H2PtCl6,36.071,H2O,0.3,KBr,167.658,EG,0.4675,PVP,0,PlaceHolder,0,PlaceHolder,0,PlaceHolder,0,PlaceHolder,0,PlaceHolder,7.85,9.47,rectangle,370,0.25974026
2205,160,120,0,60,1,Pt,0.05,H2PtCl6,36.071,H2O,0.3,KI,167.658,EG,0.4675,PVP,0,PlaceHolder,0,PlaceHolder,0,PlaceHolder,0,PlaceHolder,0,PlaceHolder,20.26,17.04,flower shape,64,0.322580645
2206,160,140,0,60,1,Pt,0.05,H2PtCl6,36.071,H2O,0.3,KI,167.658,EG,0.4675,PVP,0,PlaceHolder,0,PlaceHolder,0,PlaceHolder,0,PlaceHolder,0,PlaceHolder,24.04,12.24,flower shape,73,0.322580645
2207,160,180,0,60,1,Pt,0.05,H2PtCl6,36.071,H2O,0.3,KI,167.658,EG,0.4675,PVP,0,PlaceHolder,0,PlaceHolder,0,PlaceHolder,0,PlaceHolder,0,PlaceHolder,20.64,26.48,flower shape,85,0.322580645
2208,160,160,0,60,1,Pt,0.01,H2PtCl6,36.071,H2O,0.06,KI,167.658,EG,0.4675,PVP,0,PlaceHolder,0,PlaceHolder,0,PlaceHolder,0,PlaceHolder,0,PlaceHolder,9.73,16.59,Irregular shape,280,0.363636364
2209,160,160,0,60,1,Pt,0.025,H2PtCl6,36.071,H2O,0.15,KI,167.658,EG,0.4675,PVP,0,PlaceHolder,0,PlaceHolder,0,PlaceHolder,0,PlaceHolder,0,PlaceHolder,13.41,17.71,Irregular shape,119,0.384615385
2210,160,160,0,60,1,Pt,0.1,H2PtCl6,36.071,H2O,0.6,KI,167.658,EG,0.4675,PVP,0,PlaceHolder,0,PlaceHolder,0,PlaceHolder,0,PlaceHolder,0,PlaceHolder,38.37,19.47,flower shape,36,0.37037037
2211,160,160,0,60,1,Pt,0.05,H2PtCl6,36.071,H2O,0.3,KI,167.658,EG,0.0935,PVP,0,PlaceHolder,0,PlaceHolder,0,PlaceHolder,0,PlaceHolder,0,PlaceHolder,22.79,17.46,flower shape,92,0.425531915
2212,160,160,0,60,1,Pt,0.05,H2PtCl6,36.071,H2O,0.3,KI,167.658,EG,0.187,PVP,0,PlaceHolder,0,PlaceHolder,0,PlaceHolder,0,PlaceHolder,0,PlaceHolder,15.36,26.16,flower shape,82,0.317460317
2213,80,80,0,1080,1,PdPt,0.315,PVP,610.433,H2O,0.032,Na2PdCl4,0.032,K2PtCl4,0,PlaceHolder,0,PlaceHolder,0,PlaceHolder,0,PlaceHolder,0,PlaceHolder,0,PlaceHolder,34.08,15.07,Irregular shape,68,1.666666667
2214,110,110,0,300,1,PdPt,0.945,PVP,197.245,EG,0.097,Na2PdCl4,0.097,K2PtCl4,0,PlaceHolder,0,PlaceHolder,0,PlaceHolder,0,PlaceHolder,0,PlaceHolder,0,PlaceHolder,5.6,11.54,rhombus,106,0.344827586
2215,80,80,0,180,1,PdPt,0.315,PVP,610.433,H2O,0.032,Na2PdCl4,0.032,K2PtCl4,0,PlaceHolder,0,PlaceHolder,0,PlaceHolder,0,PlaceHolder,0,PlaceHolder,0,PlaceHolder,17.43,24.1,Irregular shape,54,1.162790698
2216,80,80,0,480,1,PdPt,0.315,PVP,610.433,H2O,0.032,Na2PdCl4,0.032,K2PtCl4,0,PlaceHolder,0,PlaceHolder,0,PlaceHolder,0,PlaceHolder,0,PlaceHolder,0,PlaceHolder,18.17,25.14,Irregular shape,82,1.162790698
2217,110,110,0,15,1,PdPt,0.945,PVP,197.245,EG,0.097,Na2PdCl4,0.097,K2PtCl4,0,PlaceHolder,0,PlaceHolder,0,PlaceHolder,0,PlaceHolder,0,PlaceHolder,0,PlaceHolder,6.83,5.14,rhombus,258,1.162790698
2218,280,280,0,15,1,Cu1.43Te,1,CuCl,30.394,OLA,1,Te,2.242,TOP,0,PlaceHolder,0,PlaceHolder,0,PlaceHolder,0,PlaceHolder,0,PlaceHolder,0,PlaceHolder,97.5,10.77,hexagon,100,
2219,280,280,0,15,1,SnTe,1,SnCl2,30.394,OLA,1,Te,2.242,TOP,0,PlaceHolder,0,PlaceHolder,0,PlaceHolder,0,PlaceHolder,0,PlaceHolder,0,PlaceHolder,74.34,50,rod,100,
2220,280,280,0,15,1,Cu2SnTe3,0.3,CuCl,30.394,OLA,1,Te,2.242,TOP,0.7,SnCl2,0,PlaceHolder,0,PlaceHolder,0,PlaceHolder,0,PlaceHolder,0,PlaceHolder,31.82,11.7,cube,100,
2221,280,280,0,15,1,Cu1.43Te,0.75,CuCl,30.394,OLA,1,Te,2.242,TOP,0.25,SnCl2,0,PlaceHolder,0,PlaceHolder,0,PlaceHolder,0,PlaceHolder,0,PlaceHolder,19.25,9.57,rectangle,100,
2222,200,200,0,10,1,FeTe2,0.2,TeO2,8.35,DT,21.276,OLA,0.1,FeCl2,0,PlaceHolder,0,PlaceHolder,0,PlaceHolder,0,PlaceHolder,0,PlaceHolder,0,PlaceHolder,4.7,14.89,sphere,,
2223,200,200,0,30,1,FeTe2,0.2,TeO2,8.35,DT,21.276,OLA,0.1,FeCl2,0,PlaceHolder,0,PlaceHolder,0,PlaceHolder,0,PlaceHolder,0,PlaceHolder,0,PlaceHolder,6.3,12.7,Irregular shape,,
2224,200,200,0,60,1,FeTe2,0.2,TeO2,8.35,DT,21.276,OLA,0.1,FeCl2,0,PlaceHolder,0,PlaceHolder,0,PlaceHolder,0,PlaceHolder,0,PlaceHolder,0,PlaceHolder,8.8,34.09,Irregular shape,,
2225,25,210,15,60,1,Ag2S,0.1,Ag(S2CNEt2),49.41,DT,0,PlaceHolder,0,PlaceHolder,0,PlaceHolder,0,PlaceHolder,0,PlaceHolder,0,PlaceHolder,0,PlaceHolder,0,PlaceHolder,5.4,5.56,sphere,100,
2226,25,210,15,60,1,Ag2S,0.1,AgNO3,49.41,DT,0,PlaceHolder,0,PlaceHolder,0,PlaceHolder,0,PlaceHolder,0,PlaceHolder,0,PlaceHolder,0,PlaceHolder,0,PlaceHolder,9.17,2.43,sphere,42,0.227272727
2227,25,190,20,60,1,Ag,0.1,Ag(S2CNEt2),15.2,OLA,0,PlaceHolder,0,PlaceHolder,0,PlaceHolder,0,PlaceHolder,0,PlaceHolder,0,PlaceHolder,0,PlaceHolder,0,PlaceHolder,17.7,5.39,sphere,,
2228,25,190,20,60,1,Ag2S,0.1,Ag(S2CNEt2),2.4,DT,13.7,OLA,0,PlaceHolder,0,PlaceHolder,0,PlaceHolder,0,PlaceHolder,0,PlaceHolder,0,PlaceHolder,0,PlaceHolder,17.49,6.5,sphere,,
2229,25,190,20,60,1,Ag2S,0.1,Ag(S2CNEt2),5.2,DT,11.4,OLA,0,PlaceHolder,0,PlaceHolder,0,PlaceHolder,0,PlaceHolder,0,PlaceHolder,0,PlaceHolder,0,PlaceHolder,13.81,12.25,sphere,,
2230,25,190,20,60,1,Ag2S,0.1,Ag(S2CNEt2),10.4,DT,7.6,OLA,0,PlaceHolder,0,PlaceHolder,0,PlaceHolder,0,PlaceHolder,0,PlaceHolder,0,PlaceHolder,0,PlaceHolder,12.28,14.63,sphere,,
2231,25,190,20,60,1,Ag2S,0.1,Ag(S2CNEt2),18.8,DT,1.5,OLA,0,PlaceHolder,0,PlaceHolder,0,PlaceHolder,0,PlaceHolder,0,PlaceHolder,0,PlaceHolder,0,PlaceHolder,11.49,14.73,sphere,,
2232,25,190,20,60,1,Ag2S,0.1,Ag(S2CNEt2),20.9,DT,0,PlaceHolder,0,PlaceHolder,0,PlaceHolder,0,PlaceHolder,0,PlaceHolder,0,PlaceHolder,0,PlaceHolder,0,PlaceHolder,7.97,10.61,sphere,,
2233,25,150,26.67,2,1,Ag2S,0.1,Ag(S2CNEt2),50.101,DT,0,PlaceHolder,0,PlaceHolder,0,PlaceHolder,0,PlaceHolder,0,PlaceHolder,0,PlaceHolder,0,PlaceHolder,0,PlaceHolder,3.4,23.53,sphere,,
2234,25,150,,60,1,Ag,0.5,AgNO3,60.787,OLA,0,PlaceHolder,0,PlaceHolder,0,PlaceHolder,0,PlaceHolder,0,PlaceHolder,0,PlaceHolder,0,PlaceHolder,0,PlaceHolder,7.99,11.06,sphere,57,0.106382979
2235,25,150,,60,1,Au,0.5,AuCl3,60.787,OLA,0,PlaceHolder,0,PlaceHolder,0,PlaceHolder,0,PlaceHolder,0,PlaceHolder,0,PlaceHolder,0,PlaceHolder,0,PlaceHolder,12.69,6.63,sphere,22,0.106382979
2236,25,350,,60,1,Ru,0.501,RuCl3,60.787,OLA,0,PlaceHolder,0,PlaceHolder,0,PlaceHolder,0,PlaceHolder,0,PlaceHolder,0,PlaceHolder,0,PlaceHolder,0,PlaceHolder,4.88,13.34,Irregular shape,132,0.12987013
2237,275,275,0,5,1,Ru,9.15,TOA,0.047,Ru3(CO)12,9.464,toluene,0,PlaceHolder,0,PlaceHolder,0,PlaceHolder,0,PlaceHolder,0,PlaceHolder,0,PlaceHolder,0,PlaceHolder,1.6,25,sphere,,
2238,25,275,30,12,1,Ru,9.15,TOA,0.047,Ru3(CO)12,4.141,HDA,0,PlaceHolder,0,PlaceHolder,0,PlaceHolder,0,PlaceHolder,0,PlaceHolder,0,PlaceHolder,0,PlaceHolder,4.7,12.77,sphere,,
2239,25,275,30,12,1,Ru,9.15,TOA,0.047,Ru3(CO)12,3.71,ODA,0,PlaceHolder,0,PlaceHolder,0,PlaceHolder,0,PlaceHolder,0,PlaceHolder,0,PlaceHolder,0,PlaceHolder,5.2,13.46,sphere,,
2240,0,25,,120,1,Ru,0.5,RuCl3,1,ODT,246.568,THF,1,SH,0,PlaceHolder,0,PlaceHolder,0,PlaceHolder,0,PlaceHolder,0,PlaceHolder,0,PlaceHolder,1.6,18.75,sphere,,
2241,0,25,,120,1,Ru,0.5,RuCl3,1,OT,246.568,THF,1,SH,0,PlaceHolder,0,PlaceHolder,0,PlaceHolder,0,PlaceHolder,0,PlaceHolder,0,PlaceHolder,2.2,18.18,sphere,,
2242,0,25,,120,1,Ru,0.5,RuCl3,1,EOT,246.568,THF,1,SH,0,PlaceHolder,0,PlaceHolder,0,PlaceHolder,0,PlaceHolder,0,PlaceHolder,0,PlaceHolder,2,20,sphere,,
2243,25,25,0,0.0167,1,Ru,0.49,RuCl3,342.522,ethanol,4.9,HS,0.49,NaBH4,0,PlaceHolder,0,PlaceHolder,0,PlaceHolder,0,PlaceHolder,0,PlaceHolder,0,PlaceHolder,34.55,26.86,Irregular shape,17,0.628930818
2244,25,25,0,60,1,Ru,0.49,RuCl3,342.522,ethanol,4.9,HS,0.49,NaBH4,0,PlaceHolder,0,PlaceHolder,0,PlaceHolder,0,PlaceHolder,0,PlaceHolder,0,PlaceHolder,44.7,21.07,sphere,5,0.628930818
2245,25,25,0,120,1,Ru,0.49,RuCl3,342.522,ethanol,4.9,HS,0.49,NaBH4,0,PlaceHolder,0,PlaceHolder,0,PlaceHolder,0,PlaceHolder,0,PlaceHolder,0,PlaceHolder,40.81,29.63,hexagon,3,0.523560209
2246,25,25,0,180,1,Ru,0.49,RuCl3,342.522,ethanol,4.9,HS,0.49,NaBH4,0,PlaceHolder,0,PlaceHolder,0,PlaceHolder,0,PlaceHolder,0,PlaceHolder,0,PlaceHolder,42.57,27.55,hexagon,6,0.505050505
2247,25,25,0,240,1,Ru,0.49,RuCl3,342.522,ethanol,4.9,HS,0.49,NaBH4,0,PlaceHolder,0,PlaceHolder,0,PlaceHolder,0,PlaceHolder,0,PlaceHolder,0,PlaceHolder,64.29,0.04,cube,2,0.628930818
2248,25,25,0,300,1,Ru,0.49,RuCl3,342.522,ethanol,4.9,HS,0.49,NaBH4,0,PlaceHolder,0,PlaceHolder,0,PlaceHolder,0,PlaceHolder,0,PlaceHolder,0,PlaceHolder,46.04,13.69,cube,72,1.136363636
2249,25,25,0,300,1,Ru,0.49,RuCl3,342.522,ethanol,2.5,HS,0.49,NaBH4,0,PlaceHolder,0,PlaceHolder,0,PlaceHolder,0,PlaceHolder,0,PlaceHolder,0,PlaceHolder,80.45,53.67,cube,7,0.787401575
2250,25,25,0,300,1,Ru,0.49,RuCl3,342.522,ethanol,7.3,HS,0.49,NaBH4,0,PlaceHolder,0,PlaceHolder,0,PlaceHolder,0,PlaceHolder,0,PlaceHolder,0,PlaceHolder,59.6,2.7,cube,5,0.8
2251,25,25,0,300,1,Ru,0.49,RuCl3,342.522,ethanol,9.7,HS,0.49,NaBH4,0,PlaceHolder,0,PlaceHolder,0,PlaceHolder,0,PlaceHolder,0,PlaceHolder,0,PlaceHolder,19.23,26.58,Irregular shape,43,0.806451613
2252,270,270,0,2880,1,MoS2,0.4,Mo(CO)6,25.865,TOPO,0.797,S,9.375,ODE,0,PlaceHolder,0,PlaceHolder,0,PlaceHolder,0,PlaceHolder,0,PlaceHolder,0,PlaceHolder,2.57,12.06,sphere,218,
2253,300,300,0,2880,1,MoS2,0.4,Mo(CO)6,25.865,TOPO,0.797,S,9.375,ODE,0,PlaceHolder,0,PlaceHolder,0,PlaceHolder,0,PlaceHolder,0,PlaceHolder,0,PlaceHolder,3.13,12.46,sphere,253,
2254,330,330,0,2880,1,MoS2,0.4,Mo(CO)6,25.865,TOPO,0.797,S,9.375,ODE,0,PlaceHolder,0,PlaceHolder,0,PlaceHolder,0,PlaceHolder,0,PlaceHolder,0,PlaceHolder,4.53,9.05,sphere,127,
2255,25,340,,120,1,LaClO,2,LaCl3,2,La(OPr)3,25,OLA,0,PlaceHolder,0,PlaceHolder,0,PlaceHolder,0,PlaceHolder,0,PlaceHolder,0,PlaceHolder,0,PlaceHolder,15.78,22.69,rectangle,53,0.171821306
2256,25,340,,120,1,GdClO,2,GdCl3,2,Gd(OPr)3,25,OLA,0,PlaceHolder,0,PlaceHolder,0,PlaceHolder,0,PlaceHolder,0,PlaceHolder,0,PlaceHolder,0,PlaceHolder,66.5,31.78,cube,23,0.552486188
2257,25,25,0,120,1,PbS,0.16,PbBr2,0.08,N-DPT,5.166,DMF,3.0394,OLA,85.175,toluene,0,PlaceHolder,0,PlaceHolder,0,PlaceHolder,0,PlaceHolder,0,PlaceHolder,3.47,21.61,sphere,,
2258,25,170,,60,1,Ag3SbS3,1,AgNO3,1,SbCl3,2,S,3.0394,OLA,3.15,OA,25,ODE,0,PlaceHolder,0,PlaceHolder,0,PlaceHolder,0,PlaceHolder,125,1.84,sphere,,
2259,25,190,,60,1,Ag3SbS3,1,AgNO3,1,SbCl3,2,S,3.0394,OLA,3.15,OA,25,ODE,0,PlaceHolder,0,PlaceHolder,0,PlaceHolder,0,PlaceHolder,197,1.32,hexagon,,
2260,180,180,0,240,1,Ni9S8,0.38,NiI2,15.2,OLA,1.14,N-DPT,10.4,DBA,12.5,DT,0,PlaceHolder,0,PlaceHolder,0,PlaceHolder,0,PlaceHolder,0,PlaceHolder,8.8,20.45,sphere,355,
2261,180,180,0,120,1,Ni9S8,0.38,NiI2,15.2,OLA,0.57,DT,0,PlaceHolder,0,PlaceHolder,0,PlaceHolder,0,PlaceHolder,0,PlaceHolder,0,PlaceHolder,0,PlaceHolder,9.5,15.26,rod,355,0.374531835
2262,180,180,0,120,1,Ni9S8,0.38,NiI2,15.2,OLA,1.14,DT,0,PlaceHolder,0,PlaceHolder,0,PlaceHolder,0,PlaceHolder,0,PlaceHolder,0,PlaceHolder,0,PlaceHolder,15.09,19.09,rod,200,0.454545455
2263,180,180,0,240,1,Ni3S4,0.38,NiI2,15.2,OLA,0.57,N-DPT,7.8,DBA,0,PlaceHolder,0,PlaceHolder,0,PlaceHolder,0,PlaceHolder,0,PlaceHolder,0,PlaceHolder,12.4,19.35,Irregular shape,301,
2264,180,180,0,5,1,NiS-2,0.38,NiI2,21.7,DODA,1.9,N-DPT,15.6,DBA,0,PlaceHolder,0,PlaceHolder,0,PlaceHolder,0,PlaceHolder,0,PlaceHolder,0,PlaceHolder,8.9,26.97,Irregular shape,300,
2265,250,250,0,60,1,Bi8Se9,1.5,DMAB,1.5,Se,39.512,OLA,1,Bi(NO3)3,0,PlaceHolder,0,PlaceHolder,0,PlaceHolder,0,PlaceHolder,0,PlaceHolder,0,PlaceHolder,22.77,31.63,sphere,49,0.265957447
2266,290,290,0,60,1,Bi8Se9,1.5,DMAB,1.5,Se,39.512,OLA,1,Bi(NO3)3,0,PlaceHolder,0,PlaceHolder,0,PlaceHolder,0,PlaceHolder,0,PlaceHolder,0,PlaceHolder,23.55,33.65,Irregular shape,28,0.367647059
2267,130,180,,60,1,Bi2S3,24.315,OLA,5.395,DODA,3,S,0.4375,BiCl3,0.0625,SbCl3,0,PlaceHolder,0,PlaceHolder,0,PlaceHolder,0,PlaceHolder,0,PlaceHolder,29.9,24.65,rod,41,0.4
2268,130,180,,60,1,Bi2S3,24.315,OLA,5.395,DODA,3,S,0.4,BiCl3,0.1,SbCl3,0,PlaceHolder,0,PlaceHolder,0,PlaceHolder,0,PlaceHolder,0,PlaceHolder,28.87,29.87,rod,92,0.446428571
2269,130,180,,60,1,Bi2S3,24.315,OLA,5.395,DODA,3,S,0.3,BiCl3,0.2,SbCl3,0,PlaceHolder,0,PlaceHolder,0,PlaceHolder,0,PlaceHolder,0,PlaceHolder,42.22,28.65,rod,35,0.446428571
2270,130,180,,60,1,Sb2S3,24.315,OLA,5.395,DODA,3,S,0.2,BiCl3,0.3,SbCl3,0,PlaceHolder,0,PlaceHolder,0,PlaceHolder,0,PlaceHolder,0,PlaceHolder,38.73,22.14,rod,11,0.222222222
2271,130,180,,60,1,Sb2S3,24.315,OLA,5.395,DODA,3,S,0.0625,BiCl3,0.4375,SbCl3,0,PlaceHolder,0,PlaceHolder,0,PlaceHolder,0,PlaceHolder,0,PlaceHolder,44.4,28.24,rod,15,0.347222222
2272,160,230,15,5,1,ZnS,0.4,Zn(NO3)2,0.02,Mn(NO3)2,2.088,DT,51.669,OLA,0.4,S,0,PlaceHolder,0,PlaceHolder,0,PlaceHolder,0,PlaceHolder,0,PlaceHolder,12.77,31.25,rod,100,
2273,160,230,15,5,1,ZnS,0.4,Zn(NO3)2,0.08,Mn(NO3)2,2.088,DT,51.669,OLA,0.4,S,0,PlaceHolder,0,PlaceHolder,0,PlaceHolder,0,PlaceHolder,0,PlaceHolder,10.7,15.56,rod,100,
2274,160,230,15,10,1,ZnS,0.4,Zn(NO3)2,0.02,Mn(NO3)2,2.088,DT,51.669,OLA,0.4,S,0,PlaceHolder,0,PlaceHolder,0,PlaceHolder,0,PlaceHolder,0,PlaceHolder,10.55,15.79,rod,100,
2275,160,230,15,10,1,ZnS,0.4,Zn(NO3)2,0.08,Mn(NO3)2,2.088,DT,51.669,OLA,0.4,S,0,PlaceHolder,0,PlaceHolder,0,PlaceHolder,0,PlaceHolder,0,PlaceHolder,11.06,21.88,rod,100,
2276,160,230,15,15,1,ZnS,0.4,Zn(NO3)2,0.02,Mn(NO3)2,2.088,DT,51.669,OLA,0.4,S,0,PlaceHolder,0,PlaceHolder,0,PlaceHolder,0,PlaceHolder,0,PlaceHolder,11.23,26.67,rod,100,
2277,160,230,15,15,1,ZnS,0.4,Zn(NO3)2,0.08,Mn(NO3)2,2.088,DT,51.669,OLA,0.4,S,0,PlaceHolder,0,PlaceHolder,0,PlaceHolder,0,PlaceHolder,0,PlaceHolder,11.28,24,rod,100,
2278,160,230,15,20,1,ZnS,0.4,Zn(NO3)2,0.02,Mn(NO3)2,2.088,DT,51.669,OLA,0.4,S,0,PlaceHolder,0,PlaceHolder,0,PlaceHolder,0,PlaceHolder,0,PlaceHolder,11.83,27.27,rod,100,
2279,160,230,15,20,1,ZnS,0.4,Zn(NO3)2,0.08,Mn(NO3)2,2.088,DT,51.669,OLA,0.4,S,0,PlaceHolder,0,PlaceHolder,0,PlaceHolder,0,PlaceHolder,0,PlaceHolder,11.94,40,rod,100,
2280,150,150,0,2,1,Sb2S3,1,SbCl3,31.551,EHA,1.5,S,18.236,OLA,62,PL,0,PlaceHolder,0,PlaceHolder,0,PlaceHolder,0,PlaceHolder,0,PlaceHolder,33,15.15,Irregular shape,250,
2281,150,150,0,5,1,Sb2S3,1,SbCl3,31.551,EHA,1.5,S,18.236,OLA,62,PL,0,PlaceHolder,0,PlaceHolder,0,PlaceHolder,0,PlaceHolder,0,PlaceHolder,210,14.29,Irregular shape,250,
2282,150,150,0,10,1,Sb2S3,1,SbCl3,31.551,EHA,1.5,S,18.236,OLA,62,PL,0,PlaceHolder,0,PlaceHolder,0,PlaceHolder,0,PlaceHolder,0,PlaceHolder,220,13.64,Irregular shape,250,
2283,150,150,0,30,1,Sb2S3,1,SbCl3,31.551,EHA,1.5,S,18.236,OLA,62,PL,0,PlaceHolder,0,PlaceHolder,0,PlaceHolder,0,PlaceHolder,0,PlaceHolder,210,14.29,Irregular shape,250,
2284,150,150,0,120,1,Sb2S3,1,SbCl3,31.551,EHA,1.5,S,18.236,OLA,62,PL,0,PlaceHolder,0,PlaceHolder,0,PlaceHolder,0,PlaceHolder,0,PlaceHolder,230,8.7,Irregular shape,250,
2285,150,150,0,300,1,Sb2S3,1,SbCl3,31.551,EHA,1.5,S,18.236,OLA,62,PL,0,PlaceHolder,0,PlaceHolder,0,PlaceHolder,0,PlaceHolder,0,PlaceHolder,220,13.64,Irregular shape,250,
2286,25,170,5,15,1,Ag2Se,0.4,AgCl,0.4,TBAC,0.8,Se,0.897,TOP,12.157,OLA,7.242,OCT,0,PlaceHolder,0,PlaceHolder,0,PlaceHolder,0,PlaceHolder,7.2,22.22,sphere,200,
2287,25,170,5,30,1,Ag2Se,0.4,AgCl,0.4,TBAC,0.8,Se,0.897,TOP,12.157,OLA,7.242,OCT,0,PlaceHolder,0,PlaceHolder,0,PlaceHolder,0,PlaceHolder,11.8,10.17,sphere,200,
2288,25,170,5,40,1,Ag2Se,0.4,AgCl,0.4,TBAC,0.8,Se,0.897,TOP,12.157,OLA,7.242,OCT,0,PlaceHolder,0,PlaceHolder,0,PlaceHolder,0,PlaceHolder,14.1,7.09,sphere,200,
2289,25,170,5,60,1,Ag2Se,0.4,AgCl,0.4,TBAC,0.8,Se,0.897,TOP,12.157,OLA,7.242,OCT,0,PlaceHolder,0,PlaceHolder,0,PlaceHolder,0,PlaceHolder,17.7,3.39,sphere,200,
2290,120,278,20,60,1,Al2Se3,2.74,TOPO,33.63,TOP,5,TEA,7.5,Se,0,PlaceHolder,0,PlaceHolder,0,PlaceHolder,0,PlaceHolder,0,PlaceHolder,0,PlaceHolder,6.8,11.76,Irregular shape,100,
2291,25,150,,60,1,PbSe,0.25,PbO,1.575,OA,15.625,ODE,2.505,Se,3.363,TOP,0,PlaceHolder,0,PlaceHolder,0,PlaceHolder,0,PlaceHolder,0,PlaceHolder,6,4.7,sphere,,
2292,25,240,,30,1,PbTe,1,PbO,6.302,OA,15.625,ODE,0.5,Te,2.242,TOP,0,PlaceHolder,0,PlaceHolder,0,PlaceHolder,0,PlaceHolder,0,PlaceHolder,12.5,6.6,sphere,,
2293,25,250,5,30,1,MnS-2,0.5,MnCl2,0.5,TTA,3.151,OA,15.197,OLA,0,PlaceHolder,0,PlaceHolder,0,PlaceHolder,0,PlaceHolder,0,PlaceHolder,0,PlaceHolder,15.79,9.28,cube,,
2294,25,250,5,60,1,MnS-2,0.5,MnCl2,0.5,TTA,3.151,OA,15.197,OLA,0,PlaceHolder,0,PlaceHolder,0,PlaceHolder,0,PlaceHolder,0,PlaceHolder,0,PlaceHolder,29.68,7.22,cube,,
2295,25,250,5,120,1,MnS-2,0.5,MnCl2,0.5,TTA,3.151,OA,15.197,OLA,0,PlaceHolder,0,PlaceHolder,0,PlaceHolder,0,PlaceHolder,0,PlaceHolder,0,PlaceHolder,45.25,6.98,cube,,
2296,180,180,0,1,1,PbS,2.016,PbO,63.018,OA,0.996,(TMS)2S,31.25,ODE,0,PlaceHolder,0,PlaceHolder,0,PlaceHolder,0,PlaceHolder,0,PlaceHolder,0,PlaceHolder,11.3,7.79,sphere,265,
2297,180,180,0,90,1,GeTe,0.202,GeI2,11.21,TOP,1,Te,0.598,BBA,3.324,DE,0,PlaceHolder,0,PlaceHolder,0,PlaceHolder,0,PlaceHolder,0,PlaceHolder,1128.38,20,cube,200,
2298,110,110,0,5,1,SnSe,0.025,Sn6O4(OH)4,3.15,OA,39.512,OLA,0.3,Selenourea,0,PlaceHolder,0,PlaceHolder,0,PlaceHolder,0,PlaceHolder,0,PlaceHolder,0,PlaceHolder,22,7.5,cube,,
2299,110,110,0,5,1,SnSe,0.05,Sn6O4(OH)4,3.15,OA,39.512,OLA,0.3,Selenourea,0,PlaceHolder,0,PlaceHolder,0,PlaceHolder,0,PlaceHolder,0,PlaceHolder,0,PlaceHolder,7.2,2.5,sphere,,
2300,110,110,0,5,1,SnSe,0.1,Sn6O4(OH)4,3.15,OA,39.512,OLA,0.3,Selenourea,0,PlaceHolder,0,PlaceHolder,0,PlaceHolder,0,PlaceHolder,0,PlaceHolder,0,PlaceHolder,27.53,10,cube,,
2301,140,140,0,5,1,SnSe,0.025,Sn6O4(OH)4,3.15,OA,39.512,OLA,0.3,Selenourea,0,PlaceHolder,0,PlaceHolder,0,PlaceHolder,0,PlaceHolder,0,PlaceHolder,0,PlaceHolder,18.73,6,cube,,
2302,140,140,0,5,1,SnSe,0.05,Sn6O4(OH)4,3.15,OA,39.512,OLA,0.3,Selenourea,0,PlaceHolder,0,PlaceHolder,0,PlaceHolder,0,PlaceHolder,0,PlaceHolder,0,PlaceHolder,8.4,3.7,sphere,,
2303,140,140,0,5,1,SnSe,0.1,Sn6O4(OH)4,3.15,OA,39.512,OLA,0.3,Selenourea,0,PlaceHolder,0,PlaceHolder,0,PlaceHolder,0,PlaceHolder,0,PlaceHolder,0,PlaceHolder,20.31,8,cube,,
2304,150,150,0,1.5,1,SnTe,51.669,OLA,0.15,PbAc2,0.284,OA,10.656,ODE,0.4,Sn[N(SiMe3)2]2,2.75,Te,6.166,TOP,0,PlaceHolder,0,PlaceHolder,0,PlaceHolder,5.1,3.92,sphere,,
2305,150,150,0,1.5,1,SnTe,51.669,OLA,0.125,PbAc2,0.236,OA,9.922,ODE,0.4,Sn[N(SiMe3)2]2,2.6,Te,5.829,TOP,0,PlaceHolder,0,PlaceHolder,0,PlaceHolder,4.6,4.35,sphere,,
2306,150,150,0,1.5,1,SnTe,51.669,OLA,0.1,PbAc2,0.189,OA,9.188,ODE,0.4,Sn[N(SiMe3)2]2,2.5,Te,5.605,TOP,0,PlaceHolder,0,PlaceHolder,0,PlaceHolder,5,4,sphere,,
2307,150,150,0,1.5,1,PbTe,51.669,OLA,0.075,PbAc2,0.142,OA,8.453,ODE,0.4,Sn[N(SiMe3)2]2,2.35,Te,5.269,TOP,0,PlaceHolder,0,PlaceHolder,0,PlaceHolder,4.4,4.55,sphere,,
2308,150,150,0,1.5,1,PbTe,51.669,OLA,0.05,PbAc2,0.0945,OA,7.719,ODE,0.4,Sn[N(SiMe3)2]2,2.25,Te,5.045,TOP,0,PlaceHolder,0,PlaceHolder,0,PlaceHolder,4.8,4.17,sphere,,
2309,150,150,0,1.5,1,PbTe,51.669,OLA,0.025,PbAc2,0.0473,OA,6.984,ODE,0.4,Sn[N(SiMe3)2]2,2.1,Te,4.708,TOP,0,PlaceHolder,0,PlaceHolder,0,PlaceHolder,4.6,4.35,sphere,,
2310,140,125,0,0.5,1,PbTe,0.334,PbCl2,12.613,OLA,1,Te,4.484,TOP,0,PlaceHolder,0,PlaceHolder,0,PlaceHolder,0,PlaceHolder,0,PlaceHolder,0,PlaceHolder,2.6,7.69,sphere,,
2311,140,125,0,5,1,PbTe,0.334,PbCl2,12.613,OLA,1,Te,4.484,TOP,0,PlaceHolder,0,PlaceHolder,0,PlaceHolder,0,PlaceHolder,0,PlaceHolder,0,PlaceHolder,3.3,6.06,sphere,,
2312,180,165,0,5,1,PbTe,0.334,PbCl2,12.613,OLA,1,Te,4.484,TOP,0,PlaceHolder,0,PlaceHolder,0,PlaceHolder,0,PlaceHolder,0,PlaceHolder,0,PlaceHolder,5.5,5.45,sphere,,
2313,230,210,0,5,1,PbTe,0.334,PbCl2,12.613,OLA,1,Te,4.484,TOP,0,PlaceHolder,0,PlaceHolder,0,PlaceHolder,0,PlaceHolder,0,PlaceHolder,0,PlaceHolder,9.5,7.37,sphere,,
2314,240,215,0,5,1,PbTe,0.334,PbCl2,12.613,OLA,1,Te,4.484,TOP,0,PlaceHolder,0,PlaceHolder,0,PlaceHolder,0,PlaceHolder,0,PlaceHolder,0,PlaceHolder,10.5,8.57,sphere,,
2315,240,225,0,5,1,PbTe,0.334,PbCl2,12.613,OLA,0.35,Te,1.569,TOP,0,PlaceHolder,0,PlaceHolder,0,PlaceHolder,0,PlaceHolder,0,PlaceHolder,0,PlaceHolder,15.8,8.57,cube,,
2316,25,370,,1440,1,Ni5P4,2,Ni(acac)2,3.0394,OLA,33.244,DE,33.6,TOP,0,PlaceHolder,0,PlaceHolder,0,PlaceHolder,0,PlaceHolder,0,PlaceHolder,0,PlaceHolder,642.11,14.86,flower shape,30,4.716981132
2317,25,385,,1440,1,NiP2,2,Ni(acac)2,3.0394,OLA,33.244,DE,67.2,TOP,0,PlaceHolder,0,PlaceHolder,0,PlaceHolder,0,PlaceHolder,0,PlaceHolder,0,PlaceHolder,293.22,27.11,Irregular shape,8,1.041666667
2318,25,170,5,10,1,Co2NiS4,0.44,Ni(acac)2,0.88,Co(acac)2,1.756,LCEE,0.22,S,97.26,OLA,25.207,OA,0,PlaceHolder,0,PlaceHolder,0,PlaceHolder,0,PlaceHolder,7.5,22.1,Irregular shape,48,
2319,25,170,5,20,1,Co2NiS4,0.44,Ni(acac)2,0.88,Co(acac)2,1.756,LCEE,0.22,S,97.26,OLA,25.207,OA,0,PlaceHolder,0,PlaceHolder,0,PlaceHolder,0,PlaceHolder,8.2,22,Irregular shape,49,
2320,25,170,5,30,1,Co2NiS4,0.44,Ni(acac)2,0.88,Co(acac)2,1.756,LCEE,0.22,S,97.26,OLA,25.207,OA,0,PlaceHolder,0,PlaceHolder,0,PlaceHolder,0,PlaceHolder,9.8,11.6,Irregular shape,49,
2321,25,170,5,120,1,Co2NiS4,0.44,Ni(acac)2,0.88,Co(acac)2,1.756,LCEE,0.22,S,97.26,OLA,25.207,OA,0,PlaceHolder,0,PlaceHolder,0,PlaceHolder,0,PlaceHolder,8.9,14.8,Irregular shape,49,
2322,25,170,5,180,1,Co2NiS4,0.44,Ni(acac)2,0.88,Co(acac)2,1.756,LCEE,0.22,S,97.26,OLA,25.207,OA,0,PlaceHolder,0,PlaceHolder,0,PlaceHolder,0,PlaceHolder,10.1,12.4,Irregular shape,98,
