Repository: Sharpiless/Nanocrystals-Deep-Learning

## Abstract 
The synthesis model based on transformer structure for nanocrystals takes the synthesis conditions and material structure features from the synthesis recipe dataset as input. By utilizing the proposed reaction intermediate-based data augmentation, the input data was expanded **tenfold**. This resulted in the model achieving an average absolute error of **1.39 nm** in predicting nanocrystal size, and the average accuracy for predicting morphology reached **90%**.

We show the transformer model in the following:

File: data/0309_classification_and_reg-raw-v3.csv (part 11 of 18)
ID,Temperature1,Temperature2,Speed,Time,Num,Y1,Y2,Y3,T1,T2,A1,B1,C1,D1,E1,F1,G1,H1,I1,J1,K1,L1,M1,A2,B2,C2,D2,E2,F2,G2,H2,I2,J2,K2,L2,M2
1961,180,180,0,0.167,-1,5,20,0,1,Cs3Bi2I9,0.17,2.431,10.24,93.75,1.074,0,0,0,0,0,0,0,0,BiI3,OLA,OA,ODE,Cs2CO3,PlaceHolder,PlaceHolder,PlaceHolder,PlaceHolder,PlaceHolder,PlaceHolder,PlaceHolder,PlaceHolder
1962,180,180,0,0.167,-1,4.5,22.22,0,1,Rb3Bi2I9,0.17,2.431,10.24,93.75,1.074,0,0,0,0,0,0,0,0,BiI3,OLA,OA,ODE,Rb2CO3,PlaceHolder,PlaceHolder,PlaceHolder,PlaceHolder,PlaceHolder,PlaceHolder,PlaceHolder,PlaceHolder
1963,170,170,0,20,-1,294.24,30,7,1,Cs3Sb2Cl9,0.263,3.624,1.583,12.5,0.199,0,0,0,0,0,0,0,0,SbCl3,OA,HDA-HCl,ODE,Cs2CO3,PlaceHolder,PlaceHolder,PlaceHolder,PlaceHolder,PlaceHolder,PlaceHolder,PlaceHolder,PlaceHolder
1964,160,160,0,1,-1,64.82,25,7,1,Cs3Sb2Cl9,0.197,2.071,1.789,14.319,0.0476,0,0,0,0,0,0,0,0,SbCl3,HDA,OA,ODE,Cs2CO3,PlaceHolder,PlaceHolder,PlaceHolder,PlaceHolder,PlaceHolder,PlaceHolder,PlaceHolder,PlaceHolder
1965,160,160,0,30,-1,85.93,25,7,1,Cs3Sb2Cl9,0.12,2.071,1.789,14.319,0.0476,0,0,0,0,0,0,0,0,SbCl3,HDA,OA,ODE,Cs2CO3,PlaceHolder,PlaceHolder,PlaceHolder,PlaceHolder,PlaceHolder,PlaceHolder,PlaceHolder,PlaceHolder
1966,200,200,0,3,50,2.67,29.52,1,1,Cs2AgBiBr6,0.2,0.11,1.5,1.594,16.782,0.0272,0,0,0,0,0,0,0,BiBr3,AgBr,OLA,OA,ODE,Cs2CO3,PlaceHolder,PlaceHolder,PlaceHolder,PlaceHolder,PlaceHolder,PlaceHolder,PlaceHolder
1967,200,200,0,10,50,3.24,24.53,1,1,Cs2AgBiBr6,0.2,0.11,1.5,1.594,16.782,0.0272,0,0,0,0,0,0,0,BiBr3,AgBr,OLA,OA,ODE,Cs2CO3,PlaceHolder,PlaceHolder,PlaceHolder,PlaceHolder,PlaceHolder,PlaceHolder,PlaceHolder
1968,200,200,0,30,50,3.68,18.61,1,1,Cs2AgBiBr6,0.2,0.11,1.5,1.594,16.782,0.0272,0,0,0,0,0,0,0,BiBr3,AgBr,OLA,OA,ODE,Cs2CO3,PlaceHolder,PlaceHolder,PlaceHolder,PlaceHolder,PlaceHolder,PlaceHolder,PlaceHolder
1969,200,200,0,60,50,4.57,26.61,1,1,Cs2AgBiBr6,0.2,0.11,1.5,1.594,16.782,0.0272,0,0,0,0,0,0,0,BiBr3,AgBr,OLA,OA,ODE,Cs2CO3,PlaceHolder,PlaceHolder,PlaceHolder,PlaceHolder,PlaceHolder,PlaceHolder,PlaceHolder
1970,25,235,0,20,-1,8.8,4.54,9,1,Pd2Sn,0.139,0.0676,27.354,0.202,0.063,0,0,0,0,0,0,0,0,PdBr2,SnAc2,OLA,TOP,OA,PlaceHolder,PlaceHolder,PlaceHolder,PlaceHolder,PlaceHolder,PlaceHolder,PlaceHolder,PlaceHolder
1971,25,235,0,20,-1,8.5,7.06,9,1,Pd3Sn,0.158,0.038,27.354,0.179,0.063,0,0,0,0,0,0,0,0,PdBr2,SnAc2,OLA,TOP,OA,PlaceHolder,PlaceHolder,PlaceHolder,PlaceHolder,PlaceHolder,PlaceHolder,PlaceHolder,PlaceHolder
1972,25,235,0,20,108,16.06,10.69,9,1,Pd3Sn,0.158,0.038,27.354,0.191,0.0473,0,0,0,0,0,0,0,0,PdBr2,SnAc2,OLA,TOP,OA,PlaceHolder,PlaceHolder,PlaceHolder,PlaceHolder,PlaceHolder,PlaceHolder,PlaceHolder,PlaceHolder
1973,25,235,0,20,159,12.63,12.26,1,1,Pd2Sn,0.139,0.0676,27.354,0.202,0,0,0,0,0,0,0,0,0,PdBr2,SnAc2,OLA,TOP,PlaceHolder,PlaceHolder,PlaceHolder,PlaceHolder,PlaceHolder,PlaceHolder,PlaceHolder,PlaceHolder,PlaceHolder
1974,25,235,0,20,-1,11.86,9.41,7,1,Pd2Sn,0.139,0.0676,27.354,0.202,0.0315,0,0,0,0,0,0,0,0,PdBr2,SnAc2,OLA,TOP,OA,PlaceHolder,PlaceHolder,PlaceHolder,PlaceHolder,PlaceHolder,PlaceHolder,PlaceHolder,PlaceHolder
1975,25,235,0,20,161,10.92,8.27,9,1,Pd2Sn,0.139,0.0676,27.354,0.168,0.0787,0,0,0,0,0,0,0,0,PdBr2,SnAc2,OLA,TOP,OA,PlaceHolder,PlaceHolder,PlaceHolder,PlaceHolder,PlaceHolder,PlaceHolder,PlaceHolder,PlaceHolder
1976,25,235,0,20,153,11.26,9.31,9,1,Pd2Sn,0.139,0.0676,27.354,0.179,0.063,0,0,0,0,0,0,0,0,PdBr2,SnAc2,OLA,TOP,OA,PlaceHolder,PlaceHolder,PlaceHolder,PlaceHolder,PlaceHolder,PlaceHolder,PlaceHolder,PlaceHolder
1977,25,235,0,20,122,13.57,13.43,7,1,Pd2Sn,0.139,0.0676,27.354,0.191,0.0473,0,0,0,0,0,0,0,0,PdBr2,SnAc2,OLA,TOP,OA,PlaceHolder,PlaceHolder,PlaceHolder,PlaceHolder,PlaceHolder,PlaceHolder,PlaceHolder,PlaceHolder
1978,25,235,0,20,299,8.1,17.87,9,1,Pd3Sn,0.158,0.038,27.354,0.179,0,0,0,0,0,0,0,0,0,PdBr2,SnAc2,OLA,TOP,PlaceHolder,PlaceHolder,PlaceHolder,PlaceHolder,PlaceHolder,PlaceHolder,PlaceHolder,PlaceHolder,PlaceHolder
1979,25,25,0,60,121,3.8,11.1,9,1,Au,0.25,0.5,101.812,33.433,0,0,0,0,0,0,0,0,0,HAuCl4,BBA,CYH,OLA,PlaceHolder,PlaceHolder,PlaceHolder,PlaceHolder,PlaceHolder,PlaceHolder,PlaceHolder,PlaceHolder,PlaceHolder
1980,25,250,2,30,121,5.3,9.7,9,1,Pd,0.328,2.242,30.394,0,0,0,0,0,0,0,0,0,0,Pd(acac)2,TOP,OLA,PlaceHolder,PlaceHolder,PlaceHolder,PlaceHolder,PlaceHolder,PlaceHolder,PlaceHolder,PlaceHolder,PlaceHolder,PlaceHolder
1981,25,280,15,30,195,3.7,8.1,9,1,Pd,0.25,31.25,1.25,0,0,0,0,0,0,0,0,0,0,Pd(acac)2,ODE,TOP,PlaceHolder,PlaceHolder,PlaceHolder,PlaceHolder,PlaceHolder,PlaceHolder,PlaceHolder,PlaceHolder,PlaceHolder,PlaceHolder
1982,25,280,15,30,195,3.5,8.57,9,1,Pd,0.25,31.25,1.25,0.63,0,0,0,0,0,0,0,0,0,Pd(acac)2,ODE,TOP,OLA,PlaceHolder,PlaceHolder,PlaceHolder,PlaceHolder,PlaceHolder,PlaceHolder,PlaceHolder,PlaceHolder,PlaceHolder
1983,25,280,15,30,195,3.3,9.09,9,1,Pd,0.25,31.25,1.25,2.5,0,0,0,0,0,0,0,0,0,Pd(acac)2,ODE,TOP,OLA,PlaceHolder,PlaceHolder,PlaceHolder,PlaceHolder,PlaceHolder,PlaceHolder,PlaceHolder,PlaceHolder,PlaceHolder
1984,25,280,15,30,195,5.2,13.46,9,1,Pd,0.25,31.25,2.5,2.5,0,0,0,0,0,0,0,0,0,Pd(acac)2,ODE,TOP,OLA,PlaceHolder,PlaceHolder,PlaceHolder,PlaceHolder,PlaceHolder,PlaceHolder,PlaceHolder,PlaceHolder,PlaceHolder
1985,25,280,15,30,195,7.3,4.11,9,1,Pd,0.25,31.25,1.25,3.75,0,0,0,0,0,0,0,0,0,Pd(acac)2,ODE,TOP,OA,PlaceHolder,PlaceHolder,PlaceHolder,PlaceHolder,PlaceHolder,PlaceHolder,PlaceHolder,PlaceHolder,PlaceHolder
1986,25,280,15,30,195,8.7,6.9,9,1,Pd,0.25,31.25,1.25,9.4,0,0,0,0,0,0,0,0,0,Pd(acac)2,ODE,TOP,OA,PlaceHolder,PlaceHolder,PlaceHolder,PlaceHolder,PlaceHolder,PlaceHolder,PlaceHolder,PlaceHolder,PlaceHolder
1987,25,280,15,30,195,10.5,8.57,9,1,Pd,0.25,31.25,1.25,15.6,0,0,0,0,0,0,0,0,0,Pd(acac)2,ODE,TOP,OA,PlaceHolder,PlaceHolder,PlaceHolder,PlaceHolder,PlaceHolder,PlaceHolder,PlaceHolder,PlaceHolder,PlaceHolder
1988,25,240,15,30,195,3.2,12.5,9,1,Pd,0.25,31.25,1.25,2.5,0,0,0,0,0,0,0,0,0,Pd(acac)2,ODE,TOP,OLA,PlaceHolder,PlaceHolder,PlaceHolder,PlaceHolder,PlaceHolder,PlaceHolder,PlaceHolder,PlaceHolder,PlaceHolder
1989,25,290,15,30,195,3,10,9,1,Pd,0.25,31.25,1.25,2.5,0,0,0,0,0,0,0,0,0,Pd(acac)2,ODE,TOP,OLA,PlaceHolder,PlaceHolder,PlaceHolder,PlaceHolder,PlaceHolder,PlaceHolder,PlaceHolder,PlaceHolder,PlaceHolder
1990,25,230,40,15,300,2.7,7.41,9,1,Pd,1,99.073,71.039,2.5,10,0,0,0,0,0,0,0,0,Pd(acac)2,DDE,TDE,TOP,OLA,PlaceHolder,PlaceHolder,PlaceHolder,PlaceHolder,PlaceHolder,PlaceHolder,PlaceHolder,PlaceHolder
1991,25,250,40,15,300,3.5,8.57,9,1,Pd,1,4.503,153.919,2.5,10,5,0,0,0,0,0,0,0,Pd(acac)2,DDE,TDE,TOP,OLA,OA,PlaceHolder,PlaceHolder,PlaceHolder,PlaceHolder,PlaceHolder,PlaceHolder,PlaceHolder
1992,25,280,40,15,300,4.3,9.3,9,1,Pd,1,74.99,65.625,2.5,2.5,5,0,0,0,0,0,0,0,Pd(acac)2,TDE,ODE,TOP,OLA,OA,PlaceHolder,PlaceHolder,PlaceHolder,PlaceHolder,PlaceHolder,PlaceHolder,PlaceHolder
1993,25,290,40,15,300,6.3,6.35,9,1,Pd,1,125,3.8,10,3,0,0,0,0,0,0,0,0,Pd(acac)2,ODE,TOP,OLA,OA,PlaceHolder,PlaceHolder,PlaceHolder,PlaceHolder,PlaceHolder,PlaceHolder,PlaceHolder,PlaceHolder
1994,25,290,40,15,300,8.2,4.88,9,1,Pd,1,55.253,81.25,5,10,10,0,0,0,0,0,0,0,Pd(acac)2,TDE,ODE,TOP,OLA,OA,PlaceHolder,PlaceHolder,PlaceHolder,PlaceHolder,PlaceHolder,PlaceHolder,PlaceHolder
1995,25,315,40,15,300,4.1,9.77,9,1,Pd,0.2,31.25,5,10,0.074,0,0,0,0,0,0,0,0,Pd(acac)2,ODE,TOP,OLA,VO(acac)2,PlaceHolder,PlaceHolder,PlaceHolder,PlaceHolder,PlaceHolder,PlaceHolder,PlaceHolder,PlaceHolder
1996,25,290,40,15,300,3.7,8.11,9,1,Pd,0.2,31.25,2.5,10,0.056,5,0,0,0,0,0,0,0,Pd(acac)2,ODE,TOP,OLA,Mn(acac)3,OA,PlaceHolder,PlaceHolder,PlaceHolder,PlaceHolder,PlaceHolder,PlaceHolder,PlaceHolder
1997,25,290,40,15,300,4,5,9,1,Pd,0.2,31.25,2.5,10,0.056,5,0,0,0,0,0,0,0,Pd(acac)2,ODE,TOP,OLA,Fe(acac)3,OA,PlaceHolder,PlaceHolder,PlaceHolder,PlaceHolder,PlaceHolder,PlaceHolder,PlaceHolder
1998,25,290,40,15,300,3.8,7.89,9,1,Pd,0.2,31.25,2.5,10,0.0274,5,0.0356,0,0,0,0,0,0,Pd(acac)2,ODE,TOP,OLA,Fe(acac)3,OA,Co(acac)2,PlaceHolder,PlaceHolder,PlaceHolder,PlaceHolder,PlaceHolder,PlaceHolder
1999,25,290,40,15,300,4.7,6.38,9,1,Pd,0.2,31.25,2.5,10,0.0769,5,0,0,0,0,0,0,0,Pd(acac)2,ODE,TOP,OLA,Co(acac)2,OA,PlaceHolder,PlaceHolder,PlaceHolder,PlaceHolder,PlaceHolder,PlaceHolder,PlaceHolder
2000,25,290,40,15,300,4.9,8.16,9,1,Pd,0.2,31.25,2.5,10,0.074,5,0,0,0,0,0,0,0,Pd(acac)2,ODE,TOP,OLA,Ni(acac)2,OA,PlaceHolder,PlaceHolder,PlaceHolder,PlaceHolder,PlaceHolder,PlaceHolder,PlaceHolder
2001,25,290,40,15,300,4.4,6.82,9,1,Pd,0.2,31.25,2.5,10,0.056,5,0,0,0,0,0,0,0,Pd(acac)2,ODE,TOP,OLA,Zn(acac)2,OA,PlaceHolder,PlaceHolder,PlaceHolder,PlaceHolder,PlaceHolder,PlaceHolder,PlaceHolder
2002,25,290,40,15,300,5.6,12.5,9,1,Pd2Sn,0.2,31.25,5,10,0.125,5,0,0,0,0,0,0,0,Pd(acac)2,ODE,TOP,OLA,SnCl2(acac)2,OA,PlaceHolder,PlaceHolder,PlaceHolder,PlaceHolder,PlaceHolder,PlaceHolder,PlaceHolder
2003,25,315,40,15,300,7.8,7.69,9,1,Pd,0.2,31.25,5,10,0.0526,5,0,0,0,0,0,0,0,Pd(acac)2,ODE,TOP,OLA,Mn(acac)3,OA,PlaceHolder,PlaceHolder,PlaceHolder,PlaceHolder,PlaceHolder,PlaceHolder,PlaceHolder
2004,25,315,40,15,300,7.2,5.56,9,1,Pd,0.2,31.25,5,10,0.0571,5,0,0,0,0,0,0,0,Pd(acac)2,ODE,TOP,OLA,Fe(acac)3,OA,PlaceHolder,PlaceHolder,PlaceHolder,PlaceHolder,PlaceHolder,PlaceHolder,PlaceHolder
2005,25,315,40,15,300,7.1,9.86,9,1,Pd,0.2,31.25,5,10,0.08,5,0,0,0,0,0,0,0,Pd(acac)2,ODE,TOP,OLA,Co(acac)2,OA,PlaceHolder,PlaceHolder,PlaceHolder,PlaceHolder,PlaceHolder,PlaceHolder,PlaceHolder
2006,25,290,40,15,300,6.5,7.69,9,1,Pd,0.2,31.25,5,10,0.0526,5,0,0,0,0,0,0,0,Pd(acac)2,ODE,TOP,OLA,Ni(acac)2,OA,PlaceHolder,PlaceHolder,PlaceHolder,PlaceHolder,PlaceHolder,PlaceHolder,PlaceHolder
2007,25,315,40,15,300,7,5.71,9,1,Pd,0.2,31.25,5,10,0.0526,5,0,0,0,0,0,0,0,Pd(acac)2,ODE,TOP,OLA,Zn(acac)2,OA,PlaceHolder,PlaceHolder,PlaceHolder,PlaceHolder,PlaceHolder,PlaceHolder,PlaceHolder
2008,25,300,40,15,300,9.3,17.2,9,1,Pd2Sn,0.2,31.25,5,10,0.36,5,0,0,0,0,0,0,0,Pd(acac)2,ODE,TOP,OLA,SnCl2(acac)2,OA,PlaceHolder,PlaceHolder,PlaceHolder,PlaceHolder,PlaceHolder,PlaceHolder,PlaceHolder
2009,25,100,0,12,200,0.9,33.33,9,1,Pd,47.319,39.832,0.25,0.375,0,0,0,0,0,0,0,0,0,toluene,HEOH,PdAc2,TOP,PlaceHolder,PlaceHolder,PlaceHolder,PlaceHolder,PlaceHolder,PlaceHolder,PlaceHolder,PlaceHolder,PlaceHolder
2010,25,100,0,55,200,1,20,9,1,Pd,47.319,39.832,0.25,0.375,0,0,0,0,0,0,0,0,0,toluene,HEOH,PdAc2,TOP,PlaceHolder,PlaceHolder,PlaceHolder,PlaceHolder,PlaceHolder,PlaceHolder,PlaceHolder,PlaceHolder,PlaceHolder
2011,25,100,0,195,200,1,20,9,1,Pd,47.319,39.832,0.25,0.375,0,0,0,0,0,0,0,0,0,toluene,HEOH,PdAc2,TOP,PlaceHolder,PlaceHolder,PlaceHolder,PlaceHolder,PlaceHolder,PlaceHolder,PlaceHolder,PlaceHolder,PlaceHolder
2012,25,155,2,60,-1,34,32,0,1,Cu,0.125,31.432,3.419,2,0,0,0,0,0,0,0,0,0,Cu(acac)2,DPE,OLA,TDOH,PlaceHolder,PlaceHolder,PlaceHolder,PlaceHolder,PlaceHolder,PlaceHolder,PlaceHolder,PlaceHolder,PlaceHolder
2013,25,155,2,60,-1,27,27,0,1,Cu,0.125,31.432,9.498,2,0,0,0,0,0,0,0,0,0,Cu(acac)2,DPE,OLA,TDOH,PlaceHolder,PlaceHolder,PlaceHolder,PlaceHolder,PlaceHolder,PlaceHolder,PlaceHolder,PlaceHolder,PlaceHolder
2014,25,155,2,60,-1,21,18,0,1,Cu,0.125,31.432,18.996,2,0,0,0,0,0,0,0,0,0,Cu(acac)2,DPE,OLA,TDOH,PlaceHolder,PlaceHolder,PlaceHolder,PlaceHolder,PlaceHolder,PlaceHolder,PlaceHolder,PlaceHolder,PlaceHolder
2015,25,155,2,60,-1,9,15,9,1,Cu,0.125,31.432,37.992,2,0,0,0,0,0,0,0,0,0,Cu(acac)2,DPE,OLA,TDOH,PlaceHolder,PlaceHolder,PlaceHolder,PlaceHolder,PlaceHolder,PlaceHolder,PlaceHolder,PlaceHolder,PlaceHolder
2016,25,65,13.90111345,360,-1,8.5,5,9,1,Au,1,15.197,473.193,0,0,0,0,0,0,0,0,0,0,HAuCl4,OLA,toluene,PlaceHolder,PlaceHolder,PlaceHolder,PlaceHolder,PlaceHolder,PlaceHolder,PlaceHolder,PlaceHolder,PlaceHolder,PlaceHolder
2017,25,75,13.90111345,360,-1,9.5,6.3,9,1,Au,1,15.197,473.193,0,0,0,0,0,0,0,0,0,0,HAuCl4,OLA,toluene,PlaceHolder,PlaceHolder,PlaceHolder,PlaceHolder,PlaceHolder,PlaceHolder,PlaceHolder,PlaceHolder,PlaceHolder,PlaceHolder
2018,25,95,13.90111345,360,-1,10.8,12,9,1,Au,1,15.197,473.193,0,0,0,0,0,0,0,0,0,0,HAuCl4,OLA,toluene,PlaceHolder,PlaceHolder,PlaceHolder,PlaceHolder,PlaceHolder,PlaceHolder,PlaceHolder,PlaceHolder,PlaceHolder,PlaceHolder
2019,25,115,13.90111345,360,-1,23.8,12,9,1,Au,1,15.197,473.193,0,0,0,0,0,0,0,0,0,0,HAuCl4,OLA,toluene,PlaceHolder,PlaceHolder,PlaceHolder,PlaceHolder,PlaceHolder,PlaceHolder,PlaceHolder,PlaceHolder,PlaceHolder,PlaceHolder
2020,25,100,13.90111345,60,37,6.53,20.99,9,1,Au3Pd,0.66,30.394,473.193,0.33,0,0,0,0,0,0,0,0,0,HAuCl4,OLA,toluene,Pd(acac)2,PlaceHolder,PlaceHolder,PlaceHolder,PlaceHolder,PlaceHolder,PlaceHolder,PlaceHolder,PlaceHolder,PlaceHolder
2021,25,100,13.90111345,30,-1,3.56,12.58,9,1,Pd,0.147,3.285,0.5,2497.225,7.133,0,0,0,0,0,0,0,0,PdCl2,NaOA,HCl,H2O,HMT,PlaceHolder,PlaceHolder,PlaceHolder,PlaceHolder,PlaceHolder,PlaceHolder,PlaceHolder,PlaceHolder
2022,25,100,13.90111345,15,-1,2.6,16.27,9,1,Au,0.177,1.642,0.5,2497.225,7.133,0,0,0,0,0,0,0,0,HAuCl4,NaOA,HCl,H2O,HMT,PlaceHolder,PlaceHolder,PlaceHolder,PlaceHolder,PlaceHolder,PlaceHolder,PlaceHolder,PlaceHolder
2023,25,100,13.90111345,180,-1,5.24,17.49,0,1,Pd,0.147,1.642,0.5,2497.225,7.133,0,0,0,0,0,0,0,0,PdCl2,NaOA,HCl,H2O,HMT,PlaceHolder,PlaceHolder,PlaceHolder,PlaceHolder,PlaceHolder,PlaceHolder,PlaceHolder,PlaceHolder
2024,25,100,13.90111345,180,-1,4.73,14.8,0,1,Pd,0.147,3.285,0.5,2497.225,7.133,0,0,0,0,0,0,0,0,PdCl2,NaOA,HCl,H2O,HMT,PlaceHolder,PlaceHolder,PlaceHolder,PlaceHolder,PlaceHolder,PlaceHolder,PlaceHolder,PlaceHolder
2025,25,100,13.90111345,180,-1,3.75,21.23,0,1,Pd,0.147,4.926,0.5,2497.225,7.133,0,0,0,0,0,0,0,0,PdCl2,NaOA,HCl,H2O,HMT,PlaceHolder,PlaceHolder,PlaceHolder,PlaceHolder,PlaceHolder,PlaceHolder,PlaceHolder,PlaceHolder
2026,25,192,13.90111345,60,100,7.55,9.67,9,1,Pd16S7,0.1,57.879,1.992,0.05,0,0,0,0,0,0,0,0,0,Na2PdCl4,TBT,OCT,DT,PlaceHolder,PlaceHolder,PlaceHolder,PlaceHolder,PlaceHolder,PlaceHolder,PlaceHolder,PlaceHolder,PlaceHolder
2027,25,192,13.90111345,60,465,7.09,14.6,9,1,Pd16S7,0.1,57.879,1.992,0.1,0,0,0,0,0,0,0,0,0,Na2PdCl4,TBT,OCT,DT,PlaceHolder,PlaceHolder,PlaceHolder,PlaceHolder,PlaceHolder,PlaceHolder,PlaceHolder,PlaceHolder,PlaceHolder
2028,125,300,13.90111345,60,500,11.56,35,7,1,ZnS-1,21,3,0.5,0,0,0,0,0,0,0,0,0,0,HDA,S,ZnEt2,PlaceHolder,PlaceHolder,PlaceHolder,PlaceHolder,PlaceHolder,PlaceHolder,PlaceHolder,PlaceHolder,PlaceHolder,PlaceHolder
2029,45,300,13.90111345,120,300,5,10,9,1,ZnS-1,10,9.902,3,0.5,0,0,0,0,0,0,0,0,0,HDA,ODE,S,ZnEt2,PlaceHolder,PlaceHolder,PlaceHolder,PlaceHolder,PlaceHolder,PlaceHolder,PlaceHolder,PlaceHolder,PlaceHolder
2030,45,300,13.90111345,120,300,10,25,9,1,ZnS-1,9.76,9.902,3,0.5,0,0,0,0,0,0,0,0,0,OA,ODE,S,ZnEt2,PlaceHolder,PlaceHolder,PlaceHolder,PlaceHolder,PlaceHolder,PlaceHolder,PlaceHolder,PlaceHolder,PlaceHolder
2031,25,300,13.90111345,30,228,4.47,9.09,9,1,Pd,0.33,15.694,0,0,0,0,0,0,0,0,0,0,0,Pd(acac)2,TOP,PlaceHolder,PlaceHolder,PlaceHolder,PlaceHolder,PlaceHolder,PlaceHolder,PlaceHolder,PlaceHolder,PlaceHolder,PlaceHolder,PlaceHolder
2032,220,220,0,30,-1,7.8,12.38,10,1,InP,0.5,0.7,22,2,1.5625,0,0,0,0,0,0,0,0,InCl,TOP,OLA,(NEt2)3P,ODE,PlaceHolder,PlaceHolder,PlaceHolder,PlaceHolder,PlaceHolder,PlaceHolder,PlaceHolder,PlaceHolder
2033,220,220,0,30,-1,5.8,12.07,0,1,InP,0.5,0.7,22,1,1.5625,0,0,0,0,0,0,0,0,InBr,TOP,OLA,(NEt2)3P,ODE,PlaceHolder,PlaceHolder,PlaceHolder,PlaceHolder,PlaceHolder,PlaceHolder,PlaceHolder,PlaceHolder
2034,220,220,0,30,-1,4,12.5,0,1,InP,0.5,0.7,22,1,1.5625,0,0,0,0,0,0,0,0,InI,TOP,OLA,(NEt2)3P,ODE,PlaceHolder,PlaceHolder,PlaceHolder,PlaceHolder,PlaceHolder,PlaceHolder,PlaceHolder,PlaceHolder
2035,25,300,10,60,-1,10,9,9,1,Ni2P,1,4,20,20.3125,0,0,0,0,0,0,0,0,0,Ni(CO)2TPP2,TPPe,OLA,ODE,PlaceHolder,PlaceHolder,PlaceHolder,PlaceHolder,PlaceHolder,PlaceHolder,PlaceHolder,PlaceHolder,PlaceHolder
2036,50,250,10,60,-1,5,18,9,1,Ni2P,7.2,146,28.8,0,0,0,0,0,0,0,0,0,0,NiCl2,OLA,(NEt2)3P,PlaceHolder,PlaceHolder,PlaceHolder,PlaceHolder,PlaceHolder,PlaceHolder,PlaceHolder,PlaceHolder,PlaceHolder,PlaceHolder
2037,100,280,13.90111345,4320,425,4.65,15.91,9,1,FeP,1,1,1,0.4,55.673,0,0,0,0,0,0,0,0,(TMS)3P,Fe(acac)3,DODA,MA,TOPO,PlaceHolder,PlaceHolder,PlaceHolder,PlaceHolder,PlaceHolder,PlaceHolder,PlaceHolder,PlaceHolder
2038,25,250,22.5,120,300,12.1,26.45,0,1,Ni,1,10,20,0,0,0,0,0,0,0,0,0,0,Ni(acac)2,TOPO,OLA,PlaceHolder,PlaceHolder,PlaceHolder,PlaceHolder,PlaceHolder,PlaceHolder,PlaceHolder,PlaceHolder,PlaceHolder,PlaceHolder
2039,25,320,20,60,88,9.58,20.8,9,1,Ni2P,1,46.875,10,5,0,0,0,0,0,0,0,0,0,NiAc2,ODE,OLA,TOP,PlaceHolder,PlaceHolder,PlaceHolder,PlaceHolder,PlaceHolder,PlaceHolder,PlaceHolder,PlaceHolder,PlaceHolder
2040,25,320,20,60,737,5.82,16.05,9,1,Ni2P,1,46.875,5,5,0,0,0,0,0,0,0,0,0,NiAc2,ODE,OLA,TOP,PlaceHolder,PlaceHolder,PlaceHolder,PlaceHolder,PlaceHolder,PlaceHolder,PlaceHolder,PlaceHolder,PlaceHolder
2041,25,320,20,60,111,10.85,11.79,9,1,Co2P,1,46.875,5,5,0,0,0,0,0,0,0,0,0,CoAc2,ODE,OLA,TOP,PlaceHolder,PlaceHolder,PlaceHolder,PlaceHolder,PlaceHolder,PlaceHolder,PlaceHolder,PlaceHolder,PlaceHolder
2042,25,320,13.90111345,120,-1,21,9.52,9,1,Ni2P,0.98,14.1,19.5,4.4,0,0,0,0,0,0,0,0,0,Ni(acac)2,ODE,OLA,TOP,PlaceHolder,PlaceHolder,PlaceHolder,PlaceHolder,PlaceHolder,PlaceHolder,PlaceHolder,PlaceHolder,PlaceHolder
2043,255,255,0,60,150,7.8,12.82,9,1,Ni2P,1.997,16.622,6.0787,11.21,3.65,0,0,0,0,0,0,0,0,Ni(acac)2,DE,OLA,TOP,(NEt2)3P,PlaceHolder,PlaceHolder,PlaceHolder,PlaceHolder,PlaceHolder,PlaceHolder,PlaceHolder,PlaceHolder
2044,215,280,4,14.16,150,12,16.67,0,1,Cu3P,0.5,12.005,2.4,1.5,0,0,0,0,0,0,0,0,0,CuCl,OLA,TOA,(NEt2)3P,PlaceHolder,PlaceHolder,PlaceHolder,PlaceHolder,PlaceHolder,PlaceHolder,PlaceHolder,PlaceHolder,PlaceHolder
2045,215,285,4,14.16,150,11,18.18,4,1,Cu3P,0.5,12.005,2.4,1.5,0,0,0,0,0,0,0,0,0,CuCl,OLA,TOA,(NEt2)3P,PlaceHolder,PlaceHolder,PlaceHolder,PlaceHolder,PlaceHolder,PlaceHolder,PlaceHolder,PlaceHolder,PlaceHolder
2046,25,285,9.9,0.0167,150,17,5.88,4,1,Cu3P,0.5,12.005,2.4,1.5,0,0,0,0,0,0,0,0,0,CuCl,OLA,TOA,(NEt2)3P,PlaceHolder,PlaceHolder,PlaceHolder,PlaceHolder,PlaceHolder,PlaceHolder,PlaceHolder,PlaceHolder,PlaceHolder
2047,25,255,9.9,0.0167,150,5.6,14.28,0,1,Cu3P,0.5,12.005,2.4,1.5,0,0,0,0,0,0,0,0,0,CuCl,OLA,TOA,(NEt2)3P,PlaceHolder,PlaceHolder,PlaceHolder,PlaceHolder,PlaceHolder,PlaceHolder,PlaceHolder,PlaceHolder,PlaceHolder
2048,25,273,9.9,0.0167,150,16,12.5,0,1,Cu3P,0.5,12.005,2.4,1.5,0,0,0,0,0,0,0,0,0,CuCl,OLA,TOA,(NEt2)3P,PlaceHolder,PlaceHolder,PlaceHolder,PlaceHolder,PlaceHolder,PlaceHolder,PlaceHolder,PlaceHolder,PlaceHolder
2049,25,287,9.9,0.0167,150,19,15.79,0,1,Cu3P,0.5,12.005,2.4,1.5,0,0,0,0,0,0,0,0,0,CuCl,OLA,TOA,(NEt2)3P,PlaceHolder,PlaceHolder,PlaceHolder,PlaceHolder,PlaceHolder,PlaceHolder,PlaceHolder,PlaceHolder,PlaceHolder
2050,25,292,9.9,0.0167,150,20,10,4,1,Cu3P,0.5,12.005,2.4,1.5,0,0,0,0,0,0,0,0,0,CuCl,OLA,TOA,(NEt2)3P,PlaceHolder,PlaceHolder,PlaceHolder,PlaceHolder,PlaceHolder,PlaceHolder,PlaceHolder,PlaceHolder,PlaceHolder
2051,25,300,9.9,0.0167,150,20,10,4,1,Cu3P,0.5,12.005,2.4,1.5,0,0,0,0,0,0,0,0,0,CuCl,OLA,TOA,(NEt2)3P,PlaceHolder,PlaceHolder,PlaceHolder,PlaceHolder,PlaceHolder,PlaceHolder,PlaceHolder,PlaceHolder,PlaceHolder
2052,25,280,9.9,0.0167,150,4,25,0,1,Cu3P,0.5,5.25,7.5,1.5,0,0,0,0,0,0,0,0,0,CuCl,OLA,TOA,(NEt2)3P,PlaceHolder,PlaceHolder,PlaceHolder,PlaceHolder,PlaceHolder,PlaceHolder,PlaceHolder,PlaceHolder,PlaceHolder
2053,25,280,9.9,0.0167,150,15,6.67,4,1,Cu3P,0.5,7.5,5.85,1.5,0,0,0,0,0,0,0,0,0,CuCl,OLA,TOA,(NEt2)3P,PlaceHolder,PlaceHolder,PlaceHolder,PlaceHolder,PlaceHolder,PlaceHolder,PlaceHolder,PlaceHolder,PlaceHolder
2054,25,280,9.9,0.0167,150,23,13.04,4,1,Cu3P,0.5,15.15,1.5,0,0,0,0,0,0,0,0,0,0,CuCl,OLA,(NEt2)3P,PlaceHolder,PlaceHolder,PlaceHolder,PlaceHolder,PlaceHolder,PlaceHolder,PlaceHolder,PlaceHolder,PlaceHolder,PlaceHolder
2055,25,280,9.9,0.0167,150,11,18.18,9,1,Cu3P,0.5,5.6,7.21,0.7,0,0,0,0,0,0,0,0,0,CuCl,OLA,TOA,(NEt2)3P,PlaceHolder,PlaceHolder,PlaceHolder,PlaceHolder,PlaceHolder,PlaceHolder,PlaceHolder,PlaceHolder,PlaceHolder
2056,25,280,9.9,0.0167,150,13,15.38,9,1,Cu3P,0.5,8.8,4.73,1.1,0,0,0,0,0,0,0,0,0,CuCl,OLA,TOA,(NEt2)3P,PlaceHolder,PlaceHolder,PlaceHolder,PlaceHolder,PlaceHolder,PlaceHolder,PlaceHolder,PlaceHolder,PlaceHolder
2057,25,280,9.9,0.0167,150,17,5.88,9,1,Cu3P,0.5,15.2,1.9,0,0,0,0,0,0,0,0,0,0,CuCl,OLA,(NEt2)3P,PlaceHolder,PlaceHolder,PlaceHolder,PlaceHolder,PlaceHolder,PlaceHolder,PlaceHolder,PlaceHolder,PlaceHolder,PlaceHolder
2058,25,275,9.9,0.0167,150,14,21.43,9,1,Cu3P,0.5,5.32,10.5,0.7,0,0,0,0,0,0,0,0,0,CuCl,OLA,ODE,(NEt2)3P,PlaceHolder,PlaceHolder,PlaceHolder,PlaceHolder,PlaceHolder,PlaceHolder,PlaceHolder,PlaceHolder,PlaceHolder
2059,25,285,9.9,0.0167,150,14,7.14,4,1,Cu3P,0.5,12.005,2.4,1.5,0,0,0,0,0,0,0,0,0,CuBr,OLA,TOA,(NEt2)3P,PlaceHolder,PlaceHolder,PlaceHolder,PlaceHolder,PlaceHolder,PlaceHolder,PlaceHolder,PlaceHolder,PlaceHolder
2060,25,305,20,60,300,11.6,9.8,9,1,Ni2P,0.5,1.5,7.5,3.472,0,0,0,0,0,0,0,0,0,Ni(CO)2TPP2,TPPe,OLA,CYPHOS104,PlaceHolder,PlaceHolder,PlaceHolder,PlaceHolder,PlaceHolder,PlaceHolder,PlaceHolder,PlaceHolder,PlaceHolder
2061,25,270,20,60,300,7.4,6.1,9,1,Ni2P,0.5,3.5,7.5,3.472,0,0,0,0,0,0,0,0,0,Ni(CO)2TPP2,TPPe,OLA,CYPHOS104,PlaceHolder,PlaceHolder,PlaceHolder,PlaceHolder,PlaceHolder,PlaceHolder,PlaceHolder,PlaceHolder,PlaceHolder
2062,25,340,20,60,300,7.2,6.1,9,1,Ni2P,0.5,3.5,7.5,3.472,0,0,0,0,0,0,0,0,0,Ni(CO)2TPP2,TPPe,OLA,CYPHOS104,PlaceHolder,PlaceHolder,PlaceHolder,PlaceHolder,PlaceHolder,PlaceHolder,PlaceHolder,PlaceHolder,PlaceHolder
2063,25,305,20,60,300,5.4,6.1,9,1,Ni2P,0.5,5.5,7.5,3.472,0,0,0,0,0,0,0,0,0,Ni(CO)2TPP2,TPPe,OLA,CYPHOS104,PlaceHolder,PlaceHolder,PlaceHolder,PlaceHolder,PlaceHolder,PlaceHolder,PlaceHolder,PlaceHolder,PlaceHolder
2064,25,340,20,60,300,5,8.3,9,1,Ni2P,0.5,7.5,7.5,3.472,0,0,0,0,0,0,0,0,0,Ni(CO)2TPP2,TPPe,OLA,CYPHOS104,PlaceHolder,PlaceHolder,PlaceHolder,PlaceHolder,PlaceHolder,PlaceHolder,PlaceHolder,PlaceHolder,PlaceHolder
2065,25,270,20,60,300,5,6.7,9,1,Ni2P,0.5,7.5,7.5,3.472,0,0,0,0,0,0,0,0,0,Ni(CO)2TPP2,TPPe,OLA,CYPHOS104,PlaceHolder,PlaceHolder,PlaceHolder,PlaceHolder,PlaceHolder,PlaceHolder,PlaceHolder,PlaceHolder,PlaceHolder
2066,25,305,20,60,300,4.8,5.1,9,1,Ni2P,0.5,9.5,7.5,3.472,0,0,0,0,0,0,0,0,0,Ni(CO)2TPP2,TPPe,OLA,CYPHOS104,PlaceHolder,PlaceHolder,PlaceHolder,PlaceHolder,PlaceHolder,PlaceHolder,PlaceHolder,PlaceHolder,PlaceHolder
2067,25,304.5,20,60,300,4.8,6.25,9,1,Ni2P,0.5,7.6,7.5,3.472,0,0,0,0,0,0,0,0,0,Ni(CO)2TPP2,TPPe,OLA,CYPHOS104,PlaceHolder,PlaceHolder,PlaceHolder,PlaceHolder,PlaceHolder,PlaceHolder,PlaceHolder,PlaceHolder,PlaceHolder
2068,25,290,20,60,300,6.9,5.8,9,1,Ni2P,0.5,4,7.5,3.472,0,0,0,0,0,0,0,0,0,Ni(CO)2TPP2,TPPe,OLA,CYPHOS104,PlaceHolder,PlaceHolder,PlaceHolder,PlaceHolder,PlaceHolder,PlaceHolder,PlaceHolder,PlaceHolder,PlaceHolder
2069,100,100,0,960,63,43.26,13.6,7,1,CdTe-2,0.3,3.444,4.256,1.1,0.3,0,0,0,0,0,0,0,0,CdCl2,OCT,OLA,(NMe2)3P,Te,PlaceHolder,PlaceHolder,PlaceHolder,PlaceHolder,PlaceHolder,PlaceHolder,PlaceHolder,PlaceHolder
2070,250,250,0,2,-1,40,17.5,0,1,SnP,1.35,1.35,121.575,3.151,4,0,0,0,0,0,0,0,0,SnCl2,ZnCl2,OLA,OA,(NEt2)3P,PlaceHolder,PlaceHolder,PlaceHolder,PlaceHolder,PlaceHolder,PlaceHolder,PlaceHolder,PlaceHolder
2071,40,40,0,1080,220,3.6,11.11,9,1,Cd3P2,1.5,0.25,0.25,47.319,0,0,0,0,0,0,0,0,0,CdAc2HDA2,HDA,(TMS)3P,toluene,PlaceHolder,PlaceHolder,PlaceHolder,PlaceHolder,PlaceHolder,PlaceHolder,PlaceHolder,PlaceHolder,PlaceHolder
2072,270,300,0,30,62,156.01,24.13,2,1,InP,0.5,0.5,5,46.875,3.816,0,0,0,0,0,0,0,0,InCl3,InAc3,HDA,ODE,TPPi,PlaceHolder,PlaceHolder,PlaceHolder,PlaceHolder,PlaceHolder,PlaceHolder,PlaceHolder,PlaceHolder
2073,270,300,0,30,183,117.56,12.45,2,1,InP,0.5,0.5,5,46.875,5.724,0,0,0,0,0,0,0,0,InCl3,InAc3,HDA,ODE,TPPi,PlaceHolder,PlaceHolder,PlaceHolder,PlaceHolder,PlaceHolder,PlaceHolder,PlaceHolder,PlaceHolder
2074,270,300,0,30,54,75.19,13.58,2,1,InP,0.5,0.5,5,46.875,7.632,0,0,0,0,0,0,0,0,InCl3,InAc3,HDA,ODE,TPPi,PlaceHolder,PlaceHolder,PlaceHolder,PlaceHolder,PlaceHolder,PlaceHolder,PlaceHolder,PlaceHolder
2075,270,300,0,30,108,52.56,20.93,2,1,InP,0.5,0.5,5,46.875,9.54,0,0,0,0,0,0,0,0,InCl3,InAc3,HDA,ODE,TPPi,PlaceHolder,PlaceHolder,PlaceHolder,PlaceHolder,PlaceHolder,PlaceHolder,PlaceHolder,PlaceHolder
2076,25,270,10,0.0167,113,22.72,16.31,0,1,In2O3,0.5,0.5,5,46.875,0,0,0,0,0,0,0,0,0,InCl3,InAc3,HDA,ODE,PlaceHolder,PlaceHolder,PlaceHolder,PlaceHolder,PlaceHolder,PlaceHolder,PlaceHolder,PlaceHolder,PlaceHolder
2077,25,300,10,30,73,34.09,8.22,4,1,In2O3,1.5,1.5,0.5,5,5.724,46.875,0,0,0,0,0,0,0,NH4Cl,NH4Ac,In2O3,HDA,TPPi,ODE,PlaceHolder,PlaceHolder,PlaceHolder,PlaceHolder,PlaceHolder,PlaceHolder,PlaceHolder
2078,100,100,0,10,-1,6,7.7,9,1,PbS,2.3,11,100.098,0.16,0.993,0,0,0,0,0,0,0,0,PbAc2,OA,DPE,TTA,DMF,PlaceHolder,PlaceHolder,PlaceHolder,PlaceHolder,PlaceHolder,PlaceHolder,PlaceHolder,PlaceHolder
2079,100,100,0,10,-1,7.3,10.14,9,1,PbS,2.3,11,100.098,0.16,0.993,0.349,0,0,0,0,0,0,0,PbAc2,OA,DPE,TTA,DMF,HAc,PlaceHolder,PlaceHolder,PlaceHolder,PlaceHolder,PlaceHolder,PlaceHolder,PlaceHolder
2080,100,100,0,10,-1,10.92,20.19,6,1,PbS,2.3,11,100.098,0.16,0.993,0.873,0,0,0,0,0,0,0,PbAc2,OA,DPE,TTA,DMF,HAc,PlaceHolder,PlaceHolder,PlaceHolder,PlaceHolder,PlaceHolder,PlaceHolder,PlaceHolder
2081,100,100,0,10,19,20.73,27.04,8,1,PbS,2.3,11,100.098,0.16,0.993,1.745,0,0,0,0,0,0,0,PbAc2,OA,DPE,TTA,DMF,HAc,PlaceHolder,PlaceHolder,PlaceHolder,PlaceHolder,PlaceHolder,PlaceHolder,PlaceHolder
2082,100,100,0,10,-1,6.1,8.8,9,1,PbS,2.3,11,100.098,0.16,0.993,0.349,12.6,0,0,0,0,0,0,PbAc2,OA,DPE,TTA,DMF,HAc,DCE,PlaceHolder,PlaceHolder,PlaceHolder,PlaceHolder,PlaceHolder,PlaceHolder
2083,100,100,0,10,124,10.88,10.45,6,1,PbS,2.3,11,100.098,0.16,0.993,0.873,12.6,0,0,0,0,0,0,PbAc2,OA,DPE,TTA,DMF,HAc,DCE,PlaceHolder,PlaceHolder,PlaceHolder,PlaceHolder,PlaceHolder,PlaceHolder
2084,100,100,0,10,100,21.97,14.32,8,1,PbS,2.3,11,100.098,0.16,0.993,1.745,12.6,0,0,0,0,0,0,PbAc2,OA,DPE,TTA,DMF,HAc,DCE,PlaceHolder,PlaceHolder,PlaceHolder,PlaceHolder,PlaceHolder,PlaceHolder
2085,310,300,0,20,-1,23,17.39,0,1,Ta3N5,0.279,19.804,0.467,4.484,0,0,0,0,0,0,0,0,0,TaCl5,ODE,(TMS)3N,TOP,PlaceHolder,PlaceHolder,PlaceHolder,PlaceHolder,PlaceHolder,PlaceHolder,PlaceHolder,PlaceHolder,PlaceHolder
2086,310,200,0,20,-1,10,30,0,1,Ta3N5,0.279,19.804,0.467,4.484,0,0,0,0,0,0,0,0,0,TaCl5,ODE,(TMS)3N,TOP,PlaceHolder,PlaceHolder,PlaceHolder,PlaceHolder,PlaceHolder,PlaceHolder,PlaceHolder,PlaceHolder,PlaceHolder
2087,25,210,2,5,-1,5.6,16.07,0,1,Ni3N,1.41,3.0394,31.25,0,0,0,0,0,0,0,0,0,0,NiAc2,OLA,ODE,PlaceHolder,PlaceHolder,PlaceHolder,PlaceHolder,PlaceHolder,PlaceHolder,PlaceHolder,PlaceHolder,PlaceHolder,PlaceHolder
2088,25,210,2,10,-1,10.6,9.43,0,1,Ni3N,1.41,3.0394,31.25,0,0,0,0,0,0,0,0,0,0,NiAc2,OLA,ODE,PlaceHolder,PlaceHolder,PlaceHolder,PlaceHolder,PlaceHolder,PlaceHolder,PlaceHolder,PlaceHolder,PlaceHolder,PlaceHolder
2089,25,220,2,5,-1,36.6,2.19,0,1,Ni3N,1.41,3.0394,31.25,0,0,0,0,0,0,0,0,0,0,NiAc2,OLA,ODE,PlaceHolder,PlaceHolder,PlaceHolder,PlaceHolder,PlaceHolder,PlaceHolder,PlaceHolder,PlaceHolder,PlaceHolder,PlaceHolder
2090,25,220,2,10,-1,56.4,11.52,2,1,Ni3N,1.41,3.0394,31.25,0,0,0,0,0,0,0,0,0,0,NiAc2,OLA,ODE,PlaceHolder,PlaceHolder,PlaceHolder,PlaceHolder,PlaceHolder,PlaceHolder,PlaceHolder,PlaceHolder,PlaceHolder,PlaceHolder
2091,25,230,2,5,-1,76.4,4.97,2,1,Ni3N,1.41,3.0394,31.25,0,0,0,0,0,0,0,0,0,0,NiAc2,OLA,ODE,PlaceHolder,PlaceHolder,PlaceHolder,PlaceHolder,PlaceHolder,PlaceHolder,PlaceHolder,PlaceHolder,PlaceHolder,PlaceHolder
2092,25,230,2,10,-1,93,8.92,2,1,Ni3N,1.41,3.0394,31.25,0,0,0,0,0,0,0,0,0,0,NiAc2,OLA,ODE,PlaceHolder,PlaceHolder,PlaceHolder,PlaceHolder,PlaceHolder,PlaceHolder,PlaceHolder,PlaceHolder,PlaceHolder,PlaceHolder
2093,25,250,5,30,-1,29.34,21.54,1,1,Cu3N,0.248,15.955,15.625,0,0,0,0,0,0,0,0,0,0,Cu(NO3)2,ODA,ODE,PlaceHolder,PlaceHolder,PlaceHolder,PlaceHolder,PlaceHolder,PlaceHolder,PlaceHolder,PlaceHolder,PlaceHolder,PlaceHolder
2094,25,250,5,30,-1,20.99,12.37,1,1,Cu3N,0.248,16.835,15.625,0,0,0,0,0,0,0,0,0,0,Cu(NO3)2,HDA,ODE,PlaceHolder,PlaceHolder,PlaceHolder,PlaceHolder,PlaceHolder,PlaceHolder,PlaceHolder,PlaceHolder,PlaceHolder,PlaceHolder
2095,25,250,5,30,-1,12.19,25,1,1,Cu3N,0.248,15.197,15.625,0,0,0,0,0,0,0,0,0,0,Cu(NO3)2,OLA,ODE,PlaceHolder,PlaceHolder,PlaceHolder,PlaceHolder,PlaceHolder,PlaceHolder,PlaceHolder,PlaceHolder,PlaceHolder,PlaceHolder
2096,25,240,13.90111345,15,-1,16.8,12.5,6,1,Cu3PdN,0.248,0.0827,7.598,23.438,0,0,0,0,0,0,0,0,0,Cu(NO3)2,Pd(acac)2,OLA,ODE,PlaceHolder,PlaceHolder,PlaceHolder,PlaceHolder,PlaceHolder,PlaceHolder,PlaceHolder,PlaceHolder,PlaceHolder
2097,120,190,7.5,60,74,9.55,6.68,1,1,Pt,0.25,31.25,3.0394,3.151,0.114,5.246,0,0,0,0,0,0,0,Pt(acac)2,ODE,OLA,OA,Fe(CO)5,DBE,PlaceHolder,PlaceHolder,PlaceHolder,PlaceHolder,PlaceHolder,PlaceHolder,PlaceHolder
2098,180,190,7.5,60,157,6.39,9.79,1,1,Pt,0.25,31.25,3.0394,3.151,0.114,5.246,0,0,0,0,0,0,0,Pt(acac)2,ODE,OLA,OA,Fe(CO)5,DBE,PlaceHolder,PlaceHolder,PlaceHolder,PlaceHolder,PlaceHolder,PlaceHolder,PlaceHolder
2099,25,25,0,60,275,7.05,8.95,9,1,Au,0.29,33.433,104.102,0.57,0,0,0,0,0,0,0,0,0,HAuCl4,OLA,toluene,BBA,PlaceHolder,PlaceHolder,PlaceHolder,PlaceHolder,PlaceHolder,PlaceHolder,PlaceHolder,PlaceHolder,PlaceHolder
2100,25,240,20,20,121,23.92,12.52,1,1,Cu3N,0.414,9.276,6.0787,0,0,0,0,0,0,0,0,0,0,Cu(NO3)2,ODA,OLA,PlaceHolder,PlaceHolder,PlaceHolder,PlaceHolder,PlaceHolder,PlaceHolder,PlaceHolder,PlaceHolder,PlaceHolder,PlaceHolder
2101,25,240,13.90111345,30,-1,28.21,6,1,1,Cu3N,0.414,9.276,7.598,0,0,0,0,0,0,0,0,0,0,Cu(NO3)2,ODA,OLA,PlaceHolder,PlaceHolder,PlaceHolder,PlaceHolder,PlaceHolder,PlaceHolder,PlaceHolder,PlaceHolder,PlaceHolder,PlaceHolder
2102,25,250,13.90111345,30,-1,22.57,3.5,1,1,Cu3N,0.414,9.276,7.598,0,0,0,0,0,0,0,0,0,0,Cu(NO3)2,ODA,OLA,PlaceHolder,PlaceHolder,PlaceHolder,PlaceHolder,PlaceHolder,PlaceHolder,PlaceHolder,PlaceHolder,PlaceHolder,PlaceHolder
2103,25,260,13.90111345,30,-1,10.95,4.12,1,1,Cu3N,0.414,9.276,7.598,0,0,0,0,0,0,0,0,0,0,Cu(NO3)2,ODA,OLA,PlaceHolder,PlaceHolder,PlaceHolder,PlaceHolder,PlaceHolder,PlaceHolder,PlaceHolder,PlaceHolder,PlaceHolder,PlaceHolder
2104,320,320,0,2,-1,33.06,10.92,1,1,Cu,1.01,0.742,4.789,57.748,2.242,0,0,0,0,0,0,0,0,CuCl,ODA,squalane,OLA,TOP,PlaceHolder,PlaceHolder,PlaceHolder,PlaceHolder,PlaceHolder,PlaceHolder,PlaceHolder,PlaceHolder
2105,25,260,13.90111345,5,45,2.8,21.43,9,1,Cu3N,0.25,18.55,0,0,0,0,0,0,0,0,0,0,0,Cu-PPC,ODA,PlaceHolder,PlaceHolder,PlaceHolder,PlaceHolder,PlaceHolder,PlaceHolder,PlaceHolder,PlaceHolder,PlaceHolder,PlaceHolder,PlaceHolder
2106,25,260,13.90111345,5,45,21.44,21.05,1,1,Cu3N,0.25,18.55,0,0,0,0,0,0,0,0,0,0,0,Cu(NO3)2,ODA,PlaceHolder,PlaceHolder,PlaceHolder,PlaceHolder,PlaceHolder,PlaceHolder,PlaceHolder,PlaceHolder,PlaceHolder,PlaceHolder,PlaceHolder
2107,140,140,0,3,173,2.2,22.73,9,1,Cu3N,0.398,45.777,0,0,0,0,0,0,0,0,0,0,0,Cu(COH)2,BLA,PlaceHolder,PlaceHolder,PlaceHolder,PlaceHolder,PlaceHolder,PlaceHolder,PlaceHolder,PlaceHolder,PlaceHolder,PlaceHolder,PlaceHolder
2108,160,220,0,2,-1,4.1,34.15,9,1,Zn3P2,0.81,2.6,11,8.968,0.551,100,0,0,0,0,0,0,0,ZnAc2,TOPO,ODA,TOP,(TMS)3P,ODE,PlaceHolder,PlaceHolder,PlaceHolder,PlaceHolder,PlaceHolder,PlaceHolder,PlaceHolder
2109,180,220,0,2,-1,3.9,30.77,9,1,Zn3P2,0.81,2.6,11,8.968,0.551,100,0,0,0,0,0,0,0,ZnAc2,TOPO,ODA,TOP,(TMS)3P,ODE,PlaceHolder,PlaceHolder,PlaceHolder,PlaceHolder,PlaceHolder,PlaceHolder,PlaceHolder
2110,200,220,0,2,-1,4,27.5,9,1,Zn3P2,0.81,2.6,11,8.968,0.551,100,0,0,0,0,0,0,0,ZnAc2,TOPO,ODA,TOP,(TMS)3P,ODE,PlaceHolder,PlaceHolder,PlaceHolder,PlaceHolder,PlaceHolder,PlaceHolder,PlaceHolder
2111,220,220,0,2,-1,5.4,77.78,9,1,Zn3P2,0.81,2.6,11,8.968,0.551,100,0,0,0,0,0,0,0,ZnAc2,TOPO,ODA,TOP,(TMS)3P,ODE,PlaceHolder,PlaceHolder,PlaceHolder,PlaceHolder,PlaceHolder,PlaceHolder,PlaceHolder
2112,220,220,0,1,-1,3.5,48.57,9,1,Zn3P2,0.81,2.6,11,8.968,0.551,100,0,0,0,0,0,0,0,ZnAc2,TOPO,ODA,TOP,(TMS)3P,ODE,PlaceHolder,PlaceHolder,PlaceHolder,PlaceHolder,PlaceHolder,PlaceHolder,PlaceHolder
2113,220,220,0,4,-1,4,40,9,1,Zn3P2,0.81,2.6,11,8.968,0.551,100,0,0,0,0,0,0,0,ZnAc2,TOPO,ODA,TOP,(TMS)3P,ODE,PlaceHolder,PlaceHolder,PlaceHolder,PlaceHolder,PlaceHolder,PlaceHolder,PlaceHolder
2114,220,220,0,2,-1,4.5,26.67,9,1,Zn3P2,0.81,2.6,11,8.968,0.551,193.75,0,0,0,0,0,0,0,ZnAc2,TOPO,ODA,TOP,(TMS)3P,ODE,PlaceHolder,PlaceHolder,PlaceHolder,PlaceHolder,PlaceHolder,PlaceHolder,PlaceHolder
2115,320,348,0,300,483,6.2,24.19,0,1,Zn3P2,0.975,11.21,21.875,0,0,0,0,0,0,0,0,0,0,ZnMe2,TOP,ODE,PlaceHolder,PlaceHolder,PlaceHolder,PlaceHolder,PlaceHolder,PlaceHolder,PlaceHolder,PlaceHolder,PlaceHolder,PlaceHolder
2116,320,348,0,300,1113,5.3,22.64,0,1,Zn3P2,0.975,13.452,18.75,0,0,0,0,0,0,0,0,0,0,ZnMe2,TOP,ODE,PlaceHolder,PlaceHolder,PlaceHolder,PlaceHolder,PlaceHolder,PlaceHolder,PlaceHolder,PlaceHolder,PlaceHolder,PlaceHolder
2117,320,348,0,300,1045,4.6,26.09,0,1,Zn3P2,0.975,15.694,15.625,0,0,0,0,0,0,0,0,0,0,ZnMe2,TOP,ODE,PlaceHolder,PlaceHolder,PlaceHolder,PlaceHolder,PlaceHolder,PlaceHolder,PlaceHolder,PlaceHolder,PlaceHolder,PlaceHolder
2118,320,348,0,300,1019,4.4,27.27,0,1,Zn3P2,0.975,17.937,12.5,0,0,0,0,0,0,0,0,0,0,ZnMe2,TOP,ODE,PlaceHolder,PlaceHolder,PlaceHolder,PlaceHolder,PlaceHolder,PlaceHolder,PlaceHolder,PlaceHolder,PlaceHolder,PlaceHolder
2119,320,348,0,300,1480,3.7,27.03,0,1,Zn3P2,0.975,22.42,0,0,0,0,0,0,0,0,0,0,0,ZnMe2,TOP,PlaceHolder,PlaceHolder,PlaceHolder,PlaceHolder,PlaceHolder,PlaceHolder,PlaceHolder,PlaceHolder,PlaceHolder,PlaceHolder,PlaceHolder
2120,25,150,12.5,60,1000,14.7,14.29,0,1,Zn3P2,1.41,0.92,8.968,0,0,0,0,0,0,0,0,0,0,ZnMe2,(TMS)3P,TOP,PlaceHolder,PlaceHolder,PlaceHolder,PlaceHolder,PlaceHolder,PlaceHolder,PlaceHolder,PlaceHolder,PlaceHolder,PlaceHolder
2121,230,350,0,120,-1,458.69,9.16,9,1,Ni5P4,2,30.394,22.42,0,0,0,0,0,0,0,0,0,0,Ni(acac)2,OLA,TOP,PlaceHolder,PlaceHolder,PlaceHolder,PlaceHolder,PlaceHolder,PlaceHolder,PlaceHolder,PlaceHolder,PlaceHolder,PlaceHolder
2122,230,300,0,120,-1,11.32,5.83,9,1,Ni2P,2,30.394,22.42,0,0,0,0,0,0,0,0,0,0,Ni(acac)2,OLA,TOP,PlaceHolder,PlaceHolder,PlaceHolder,PlaceHolder,PlaceHolder,PlaceHolder,PlaceHolder,PlaceHolder,PlaceHolder,PlaceHolder
2123,230,250,0,120,-1,12.15,4.69,9,1,Ni12P5,2,30.394,22.42,0,0,0,0,0,0,0,0,0,0,Ni(acac)2,OLA,TOP,PlaceHolder,PlaceHolder,PlaceHolder,PlaceHolder,PlaceHolder,PlaceHolder,PlaceHolder,PlaceHolder,PlaceHolder,PlaceHolder
2124,350,350,0,120,-1,23.96,27.3,0,1,Ni5P4,2,12.932,11.21,0,0,0,0,0,0,0,0,0,0,Ni(acac)2,TOPO,TOP,PlaceHolder,PlaceHolder,PlaceHolder,PlaceHolder,PlaceHolder,PlaceHolder,PlaceHolder,PlaceHolder,PlaceHolder,PlaceHolder
2125,230,350,0,120,-1,50.81,27.59,0,1,Ni5P4,2,30.394,11.21,0,0,0,0,0,0,0,0,0,0,Ni(acac)2,OLA,TOP,PlaceHolder,PlaceHolder,PlaceHolder,PlaceHolder,PlaceHolder,PlaceHolder,PlaceHolder,PlaceHolder,PlaceHolder,PlaceHolder
2126,25,300,13.90111345,120,323,7.846,13.66,9,1,Ni12P5,2,60.787,36,0,0,0,0,0,0,0,0,0,0,Ni(acac)2,OLA,TOP,PlaceHolder,PlaceHolder,PlaceHolder,PlaceHolder,PlaceHolder,PlaceHolder,PlaceHolder,PlaceHolder,PlaceHolder,PlaceHolder
2127,25,300,13.90111345,120,480,4.31,14.76,9,1,Ni2P,2,5.6,18.236,32.024,0,0,0,0,0,0,0,0,0,Ni(acac)2,TOP,OLA,TOA,PlaceHolder,PlaceHolder,PlaceHolder,PlaceHolder,PlaceHolder,PlaceHolder,PlaceHolder,PlaceHolder,PlaceHolder
2128,25,300,13.90111345,120,377,4.349,13.31,9,1,Ni2P,2,5.6,12.157,36.599,0,0,0,0,0,0,0,0,0,Ni(acac)2,TOP,OLA,TOA,PlaceHolder,PlaceHolder,PlaceHolder,PlaceHolder,PlaceHolder,PlaceHolder,PlaceHolder,PlaceHolder,PlaceHolder
2129,25,300,13.90111345,120,1061,5.094,10.58,9,1,Ni2P,2,5.6,6.0787,41.174,0,0,0,0,0,0,0,0,0,Ni(acac)2,TOP,OLA,TOA,PlaceHolder,PlaceHolder,PlaceHolder,PlaceHolder,PlaceHolder,PlaceHolder,PlaceHolder,PlaceHolder,PlaceHolder
2130,25,310,11.67,30,500,5,18,9,1,Ni2P,0.78,9.5,6.1,17.169,0,0,0,0,0,0,0,0,0,Ni(acac)2,TPPe,OLA,BMIM-Tf2N,PlaceHolder,PlaceHolder,PlaceHolder,PlaceHolder,PlaceHolder,PlaceHolder,PlaceHolder,PlaceHolder,PlaceHolder
2131,25,310,11.67,30,500,10.9,23,0,1,Ni2P,0.78,9.5,6.1,15.625,0,0,0,0,0,0,0,0,0,Ni(acac)2,TPPe,OLA,ODE,PlaceHolder,PlaceHolder,PlaceHolder,PlaceHolder,PlaceHolder,PlaceHolder,PlaceHolder,PlaceHolder,PlaceHolder
2132,100,240,10,30,-1,6.2,24.19,9,1,CoNi,0.17,0.1938,6.1,12.9,0.67,0,0,0,0,0,0,0,0,Ni(acac)2,Co(acac)2,OLA,TOPO,TOP,PlaceHolder,PlaceHolder,PlaceHolder,PlaceHolder,PlaceHolder,PlaceHolder,PlaceHolder,PlaceHolder
2133,100,240,10,30,-1,8.5,14.12,9,1,CoNi,0.255,0.2907,6.1,12.9,0.67,0,0,0,0,0,0,0,0,Ni(acac)2,Co(acac)2,OLA,TOPO,TOP,PlaceHolder,PlaceHolder,PlaceHolder,PlaceHolder,PlaceHolder,PlaceHolder,PlaceHolder,PlaceHolder
2134,100,240,10,30,-1,10.9,37.61,9,1,CoNi,0.34,0.3876,6.1,12.9,0.67,0,0,0,0,0,0,0,0,Ni(acac)2,Co(acac)2,OLA,TOPO,TOP,PlaceHolder,PlaceHolder,PlaceHolder,PlaceHolder,PlaceHolder,PlaceHolder,PlaceHolder,PlaceHolder
2135,100,240,10,30,-1,13.3,19.55,0,1,CoNi,0.51,0.5814,6.1,12.9,0.67,0,0,0,0,0,0,0,0,Ni(acac)2,Co(acac)2,OLA,TOPO,TOP,PlaceHolder,PlaceHolder,PlaceHolder,PlaceHolder,PlaceHolder,PlaceHolder,PlaceHolder,PlaceHolder
2136,100,240,10,30,-1,7.5,16,9,1,CoNi,0.17,0.3876,6.1,12.9,0.67,0,0,0,0,0,0,0,0,Ni(acac)2,Co(acac)2,OLA,TOPO,TOP,PlaceHolder,PlaceHolder,PlaceHolder,PlaceHolder,PlaceHolder,PlaceHolder,PlaceHolder,PlaceHolder
2137,100,240,10,30,-1,10.6,13.21,9,1,CoNi,0.255,0.5814,6.1,12.9,0.67,0,0,0,0,0,0,0,0,Ni(acac)2,Co(acac)2,OLA,TOPO,TOP,PlaceHolder,PlaceHolder,PlaceHolder,PlaceHolder,PlaceHolder,PlaceHolder,PlaceHolder,PlaceHolder
2138,100,240,10,30,-1,11.7,16.24,9,1,CoNi,0.34,0.7752,6.1,12.9,0.67,0,0,0,0,0,0,0,0,Ni(acac)2,Co(acac)2,OLA,TOPO,TOP,PlaceHolder,PlaceHolder,PlaceHolder,PlaceHolder,PlaceHolder,PlaceHolder,PlaceHolder,PlaceHolder
2139,100,240,10,30,-1,13.4,24.63,0,1,CoNi,0.51,1.1628,6.1,12.9,0.67,0,0,0,0,0,0,0,0,Ni(acac)2,Co(acac)2,OLA,TOPO,TOP,PlaceHolder,PlaceHolder,PlaceHolder,PlaceHolder,PlaceHolder,PlaceHolder,PlaceHolder,PlaceHolder
2140,100,240,10,30,-1,10.3,15.53,9,1,CoNi,0.17,0.5814,6.1,12.9,0.67,0,0,0,0,0,0,0,0,Ni(acac)2,Co(acac)2,OLA,TOPO,TOP,PlaceHolder,PlaceHolder,PlaceHolder,PlaceHolder,PlaceHolder,PlaceHolder,PlaceHolder,PlaceHolder
2141,100,240,10,30,-1,10.4,16.35,9,1,CoNi,0.255,0.8721,6.1,12.9,0.67,0,0,0,0,0,0,0,0,Ni(acac)2,Co(acac)2,OLA,TOPO,TOP,PlaceHolder,PlaceHolder,PlaceHolder,PlaceHolder,PlaceHolder,PlaceHolder,PlaceHolder,PlaceHolder
2142,100,240,10,30,-1,11.3,24.78,9,1,CoNi,0.34,1.1628,6.1,12.9,0.67,0,0,0,0,0,0,0,0,Ni(acac)2,Co(acac)2,OLA,TOPO,TOP,PlaceHolder,PlaceHolder,PlaceHolder,PlaceHolder,PlaceHolder,PlaceHolder,PlaceHolder,PlaceHolder
2143,100,240,10,30,-1,17.6,27.84,0,1,CoNi,0.51,1.7442,6.1,12.9,0.67,0,0,0,0,0,0,0,0,Ni(acac)2,Co(acac)2,OLA,TOPO,TOP,PlaceHolder,PlaceHolder,PlaceHolder,PlaceHolder,PlaceHolder,PlaceHolder,PlaceHolder,PlaceHolder
2144,25,300,14.67,30,-1,16.7,17.34,9,1,Cu2GeS3,0.3,2.67,10.27,30.394,0.6,0,0,0,0,0,0,0,0,GeO2,TGA,NH3-H2O,OLA,CuCl,PlaceHolder,PlaceHolder,PlaceHolder,PlaceHolder,PlaceHolder,PlaceHolder,PlaceHolder,PlaceHolder
2145,25,180,14.67,0.0167,324,8.51,15.48,0,1,Cu7S4,0.3,2.67,10.27,30.394,0.6,0,0,0,0,0,0,0,0,GeO2,TGA,NH3-H2O,OLA,CuCl,PlaceHolder,PlaceHolder,PlaceHolder,PlaceHolder,PlaceHolder,PlaceHolder,PlaceHolder,PlaceHolder
2146,25,240,14.67,0.0167,477,12.41,14.45,0,1,Cu2GeS3,0.3,2.67,10.27,30.394,0.6,0,0,0,0,0,0,0,0,GeO2,TGA,NH3-H2O,OLA,CuCl,PlaceHolder,PlaceHolder,PlaceHolder,PlaceHolder,PlaceHolder,PlaceHolder,PlaceHolder,PlaceHolder
2147,25,280,14.67,0.0167,220,17.57,16.18,0,1,Cu2GeS3,0.3,2.67,10.27,30.394,0.6,0,0,0,0,0,0,0,0,GeO2,TGA,NH3-H2O,OLA,CuCl,PlaceHolder,PlaceHolder,PlaceHolder,PlaceHolder,PlaceHolder,PlaceHolder,PlaceHolder,PlaceHolder
2148,25,300,14.67,0.0167,223,16.7,19.98,0,1,Cu2GeS3,0.3,2.67,10.27,30.394,0.6,0,0,0,0,0,0,0,0,GeO2,TGA,NH3-H2O,OLA,CuCl,PlaceHolder,PlaceHolder,PlaceHolder,PlaceHolder,PlaceHolder,PlaceHolder,PlaceHolder,PlaceHolder
2149,25,300,14.67,30,-1,16.6,15.47,0,1,Cu2GeS3,0.3,1.335,5.135,30.394,0.6,0,0,0,0,0,0,0,0,GeO2,TGA,NH3-H2O,OLA,CuCl,PlaceHolder,PlaceHolder,PlaceHolder,PlaceHolder,PlaceHolder,PlaceHolder,PlaceHolder,PlaceHolder
2150,25,300,14.67,30,337,12.29,16.7,9,1,Cu2GeS3,0.6,5.34,10.27,30.394,1.2,0,0,0,0,0,0,0,0,GeO2,TGA,NH3-H2O,OLA,CuCl,PlaceHolder,PlaceHolder,PlaceHolder,PlaceHolder,PlaceHolder,PlaceHolder,PlaceHolder,PlaceHolder
2151,25,180,14.67,5,549,11.22,9.93,9,1,Cu7S4,1,4.006,30.394,0,0,0,0,0,0,0,0,0,0,CuCl,TGA,OLA,PlaceHolder,PlaceHolder,PlaceHolder,PlaceHolder,PlaceHolder,PlaceHolder,PlaceHolder,PlaceHolder,PlaceHolder,PlaceHolder
