Repository: Sharpiless/Nanocrystals-Deep-Learning

## Abstract 
The synthesis model based on transformer structure for nanocrystals takes the synthesis conditions and material structure features from the synthesis recipe dataset as input. By utilizing the proposed reaction intermediate-based data augmentation, the input data was expanded **tenfold**. This resulted in the model achieving an average absolute error of **1.39 nm** in predicting nanocrystal size, and the average accuracy for predicting morphology reached **90%**.

We show the transformer model in the following:

File: data/raw_selected0128_classification_and_reg.csv (part 11 of 15)
ID,Temperature1,Temperature2,Speed,Time,T1,T2,A1,A2,B1,B2,C1,C2,D1,D2,E1,E2,F1,F2,G1,G2,H1,H2,I1,I2,J1,J2,Y1,Y2,Y3,Num,scaleplate
2323,25,170,5,240,1,Co2NiS4,0.44,Ni(acac)2,0.88,Co(acac)2,1.756,LCEE,0.22,S,97.26,OLA,25.207,OA,0,PlaceHolder,0,PlaceHolder,0,PlaceHolder,0,PlaceHolder,8.3,7.7,Irregular shape,49,
2324,25,160,5,180,1,Co2NiS4,0.44,Ni(acac)2,0.88,Co(acac)2,1.756,LCEE,0.22,S,97.26,OLA,25.207,OA,0,PlaceHolder,0,PlaceHolder,0,PlaceHolder,0,PlaceHolder,10.3,18.8,Irregular shape,49,
2325,25,180,5,180,1,Co2NiS4,0.44,Ni(acac)2,0.88,Co(acac)2,1.756,LCEE,0.22,S,97.26,OLA,25.207,OA,0,PlaceHolder,0,PlaceHolder,0,PlaceHolder,0,PlaceHolder,10.1,25.5,Irregular shape,100,
2326,25,190,5,180,1,Co2NiS4,0.44,Ni(acac)2,0.88,Co(acac)2,1.756,LCEE,0.22,S,97.26,OLA,25.207,OA,0,PlaceHolder,0,PlaceHolder,0,PlaceHolder,0,PlaceHolder,9.3,20.1,Irregular shape,100,
2327,25,200,5,180,1,Co2NiS4,0.44,Ni(acac)2,0.88,Co(acac)2,1.756,LCEE,0.22,S,97.26,OLA,25.207,OA,0,PlaceHolder,0,PlaceHolder,0,PlaceHolder,0,PlaceHolder,10.8,15,Irregular shape,50,
2328,25,170,5,180,1,Co2NiS4,0.66,Ni(acac)2,0.66,Co(acac)2,1.756,LCEE,0.22,S,97.26,OLA,25.207,OA,0,PlaceHolder,0,PlaceHolder,0,PlaceHolder,0,PlaceHolder,7.34,15.04,Irregular shape,310,0.263157895
2329,25,170,5,180,1,CoNi2S4,0.88,Ni(acac)2,0.44,Co(acac)2,1.756,LCEE,0.22,S,97.26,OLA,25.207,OA,0,PlaceHolder,0,PlaceHolder,0,PlaceHolder,0,PlaceHolder,7.74,14.61,Irregular shape,326,0.263157895
2330,25,170,5,180,1,Fe2NiS4,0.44,Ni(acac)2,0.88,Fe(acac)2,1.756,LCEE,0.22,S,97.26,OLA,25.207,OA,0,PlaceHolder,0,PlaceHolder,0,PlaceHolder,0,PlaceHolder,35.6,13.6,Irregular shape,25,
2331,25,170,5,180,1,Co2NiS4,0.44,Ni(acac)2,0.88,Co(acac)2,1.756,LC,0.22,S,97.26,OLA,25.207,OA,0,PlaceHolder,0,PlaceHolder,0,PlaceHolder,0,PlaceHolder,10.2,17.9,Irregular shape,70,
2332,25,170,5,180,1,Co2NiS4,0.44,Ni(acac)2,0.88,Co(acac)2,1.756,LCEE,97.26,OLA,25.207,OA,0,PlaceHolder,0,PlaceHolder,0,PlaceHolder,0,PlaceHolder,0,PlaceHolder,5.29,10.89,Irregular shape,105,0.298507463
2333,170,170,0,60,1,CoNi2S4,0.2,Ni(acac)2,0.2,Co(acac)2,30.394,OLA,3.2,DT,0,PlaceHolder,0,PlaceHolder,0,PlaceHolder,0,PlaceHolder,0,PlaceHolder,0,PlaceHolder,5.8,18,Irregular shape,300,
2334,190,190,0,300,1,CoNi2S4,0.2,Ni(acac)2,0.066,Co(acac)2,30.394,OLA,1.056,DT,0,PlaceHolder,0,PlaceHolder,0,PlaceHolder,0,PlaceHolder,0,PlaceHolder,0,PlaceHolder,5.7,34,Irregular shape,300,
2335,170,170,0,300,1,CoNi2S4,0.2,Ni(acac)2,0.2,Co(acac)2,30.394,OLA,0.4,DT,0,PlaceHolder,0,PlaceHolder,0,PlaceHolder,0,PlaceHolder,0,PlaceHolder,0,PlaceHolder,5.6,21,Irregular shape,300,
2336,190,190,0,60,1,CoNi2S4,0.2,Ni(acac)2,0.066,Co(acac)2,30.394,OLA,0.132,DT,0,PlaceHolder,0,PlaceHolder,0,PlaceHolder,0,PlaceHolder,0,PlaceHolder,0,PlaceHolder,10.1,19,Irregular shape,300,
2337,170,170,0,60,1,CoNi2S4,0.2,Ni(acac)2,0.066,Co(acac)2,12.157,OLA,0.132,DT,0,PlaceHolder,0,PlaceHolder,0,PlaceHolder,0,PlaceHolder,0,PlaceHolder,0,PlaceHolder,7.5,42,Irregular shape,300,
2338,190,190,0,60,1,CoNi2S4,0.2,Ni(acac)2,0.2,Co(acac)2,12.157,OLA,3.2,DT,0,PlaceHolder,0,PlaceHolder,0,PlaceHolder,0,PlaceHolder,0,PlaceHolder,0,PlaceHolder,4,17,Irregular shape,300,
2339,190,190,0,300,1,CoNi2S4,0.2,Ni(acac)2,0.2,Co(acac)2,12.157,OLA,0.4,DT,0,PlaceHolder,0,PlaceHolder,0,PlaceHolder,0,PlaceHolder,0,PlaceHolder,0,PlaceHolder,5.1,37,Irregular shape,300,
2340,170,170,0,300,1,CoNi2S4,0.2,Ni(acac)2,0.066,Co(acac)2,12.157,OLA,1.056,DT,0,PlaceHolder,0,PlaceHolder,0,PlaceHolder,0,PlaceHolder,0,PlaceHolder,0,PlaceHolder,6.4,25,Irregular shape,300,
2341,170,170,0,300,1,CoNi2S4,0.2,Ni(acac)2,0.2,Co(acac)2,30.394,OLA,3.2,DT,0,PlaceHolder,0,PlaceHolder,0,PlaceHolder,0,PlaceHolder,0,PlaceHolder,0,PlaceHolder,4.8,17,Irregular shape,300,
2342,190,190,0,60,1,CoNi2S4,0.2,Ni(acac)2,0.066,Co(acac)2,30.394,OLA,1.056,DT,0,PlaceHolder,0,PlaceHolder,0,PlaceHolder,0,PlaceHolder,0,PlaceHolder,0,PlaceHolder,5.8,26,Irregular shape,300,
2343,170,170,0,60,1,CoNi2S4,0.2,Ni(acac)2,0.2,Co(acac)2,30.394,OLA,0.4,DT,0,PlaceHolder,0,PlaceHolder,0,PlaceHolder,0,PlaceHolder,0,PlaceHolder,0,PlaceHolder,4.9,19,Irregular shape,300,
2344,190,190,0,300,1,CoNi2S4,0.2,Ni(acac)2,0.066,Co(acac)2,30.394,OLA,0.132,DT,0,PlaceHolder,0,PlaceHolder,0,PlaceHolder,0,PlaceHolder,0,PlaceHolder,0,PlaceHolder,10.7,21,Irregular shape,300,
2345,170,170,0,300,1,CoNi2S4,0.2,Ni(acac)2,0.066,Co(acac)2,12.157,OLA,0.132,DT,0,PlaceHolder,0,PlaceHolder,0,PlaceHolder,0,PlaceHolder,0,PlaceHolder,0,PlaceHolder,12.4,23,Irregular shape,300,
2346,190,190,0,300,1,CoNi2S4,0.2,Ni(acac)2,0.2,Co(acac)2,12.157,OLA,3.2,DT,0,PlaceHolder,0,PlaceHolder,0,PlaceHolder,0,PlaceHolder,0,PlaceHolder,0,PlaceHolder,5,11,Irregular shape,300,
2347,190,190,0,60,1,CoNi2S4,0.2,Ni(acac)2,0.2,Co(acac)2,12.157,OLA,0.4,DT,0,PlaceHolder,0,PlaceHolder,0,PlaceHolder,0,PlaceHolder,0,PlaceHolder,0,PlaceHolder,4.7,14,Irregular shape,300,
2348,170,170,0,60,1,CoNi2S4,0.2,Ni(acac)2,0.066,Co(acac)2,12.157,OLA,1.056,DT,0,PlaceHolder,0,PlaceHolder,0,PlaceHolder,0,PlaceHolder,0,PlaceHolder,0,PlaceHolder,7.3,26,Irregular shape,300,
2349,150,150,0,0.083,1,SnS-3,0.1,SnCl2,91.3,HDA,2,TBP,2,Thiourea,0,PlaceHolder,0,PlaceHolder,0,PlaceHolder,0,PlaceHolder,0,PlaceHolder,0,PlaceHolder,22.66,6.64,cube,459,0.680272109
2350,150,150,0,0.083,1,SnS-3,0.1,SnCl2,112.05,HDA,2,TBP,2.5,Thiourea,0,PlaceHolder,0,PlaceHolder,0,PlaceHolder,0,PlaceHolder,0,PlaceHolder,0,PlaceHolder,19.32,9.69,cube,163,0.632911392
2351,150,150,0,0.083,1,SnS-3,0.1,SnCl2,70.55,HDA,2,TBP,1.5,Thiourea,0,PlaceHolder,0,PlaceHolder,0,PlaceHolder,0,PlaceHolder,0,PlaceHolder,0,PlaceHolder,36.81,11.59,cube,16,0.434782609
2352,150,150,0,0.083,1,SnS-3,0.1,SnCl2,49.8,HDA,2,TBP,1,Thiourea,0,PlaceHolder,0,PlaceHolder,0,PlaceHolder,0,PlaceHolder,0,PlaceHolder,0,PlaceHolder,64.78,13.99,cube,7,0.5
2353,150,150,0,0.083,1,SnS-3,0.1,SnCl2,29.05,HDA,2,TBP,0.5,Thiourea,0,PlaceHolder,0,PlaceHolder,0,PlaceHolder,0,PlaceHolder,0,PlaceHolder,0,PlaceHolder,89.7,6.97,cube,13,1.162790698
2354,150,150,0,0.083,1,SnS-3,0.1,SnCl2,12.45,HDA,3.151,OA,0.1,Thiourea,0,PlaceHolder,0,PlaceHolder,0,PlaceHolder,0,PlaceHolder,0,PlaceHolder,0,PlaceHolder,22.46,9.79,triangle,13,0.3125
2355,150,150,0,0.083,1,SnS-3,0.1,SnCl2,91.3,HDA,2,Thiourea,0,PlaceHolder,0,PlaceHolder,0,PlaceHolder,0,PlaceHolder,0,PlaceHolder,0,PlaceHolder,0,PlaceHolder,45.62,17.23,triangle,60,0.67114094
2356,25,180,5,60,1,SnS,0.5,SnCl2,30.394,OLA,1,S,0,PlaceHolder,0,PlaceHolder,0,PlaceHolder,0,PlaceHolder,0,PlaceHolder,0,PlaceHolder,0,PlaceHolder,1310.47,39.58,rectangle,,
2357,120,210,10,5,1,SnS,0.175,SnCl4,30.394,OLA,0.118,S,3.34,HMDS,0,PlaceHolder,0,PlaceHolder,0,PlaceHolder,0,PlaceHolder,0,PlaceHolder,0,PlaceHolder,2911.22,14,cube,,
2358,150,150,0,10,1,SnS,1,SnCl4,9.375,ODE,2.242,TOP,3.151,OA,2,TTA,6.0787,OLA,0,PlaceHolder,0,PlaceHolder,0,PlaceHolder,0,PlaceHolder,19.18,20,cube,,
2359,150,150,0,5,1,SnS,1,SnCl4,9.375,ODE,2.242,TOP,3.151,OA,0.33,TTA,6.0787,OLA,0,PlaceHolder,0,PlaceHolder,0,PlaceHolder,0,PlaceHolder,16.25,17,cube,,
2360,150,150,0,10,1,SnS,1,SnCl2,9.375,ODE,2.242,TOP,3.151,OA,2,TTA,6.0787,OLA,0,PlaceHolder,0,PlaceHolder,0,PlaceHolder,0,PlaceHolder,12,17,sphere,,
2361,25,190,,60,1,Ag,2,AgNO3,24.315,OLA,0,PlaceHolder,0,PlaceHolder,0,PlaceHolder,0,PlaceHolder,0,PlaceHolder,0,PlaceHolder,0,PlaceHolder,0,PlaceHolder,13.86,17.03,sphere,57,0.74906367
2362,180,180,0,30,1,SnS,0.5,SnCl2,4,HDA,2.242,TOP,2.5,TTA,6.0787,OLA,0,PlaceHolder,0,PlaceHolder,0,PlaceHolder,0,PlaceHolder,0,PlaceHolder,27.83,31.66,Irregular shape,70,0.380228137
2363,220,220,0,180,1,FeS2,0.5,FeCl2,37.104,ODA,3,S,31.432,DPE,0,PlaceHolder,0,PlaceHolder,0,PlaceHolder,0,PlaceHolder,0,PlaceHolder,0,PlaceHolder,12.71,12.92,Irregular shape,1382,1
2364,220,220,0,90,1,FeS2,0.5,FeCl2,37.104,ODA,3,S,31.432,DPE,0,PlaceHolder,0,PlaceHolder,0,PlaceHolder,0,PlaceHolder,0,PlaceHolder,0,PlaceHolder,9.61,23.77,Irregular shape,218,0.170940171
2365,220,220,0,120,1,FeS2,0.5,FeCl2,37.104,ODA,3,S,31.432,DPE,0,PlaceHolder,0,PlaceHolder,0,PlaceHolder,0,PlaceHolder,0,PlaceHolder,0,PlaceHolder,11.2,22.11,Irregular shape,121,0.17699115
2366,220,220,0,240,1,FeS2,0.5,FeCl2,37.104,ODA,3,S,31.432,DPE,0,PlaceHolder,0,PlaceHolder,0,PlaceHolder,0,PlaceHolder,0,PlaceHolder,0,PlaceHolder,12.86,20.28,Irregular shape,100,0.17699115
2367,220,220,0,300,1,FeS2,0.5,FeCl2,37.104,ODA,3,S,31.432,DPE,0,PlaceHolder,0,PlaceHolder,0,PlaceHolder,0,PlaceHolder,0,PlaceHolder,0,PlaceHolder,11.03,16.59,Irregular shape,143,0.17699115
2368,100,220,,5,1,FeS2,0.4,FeCl2,36.472,OLA,2.4,S,0,PlaceHolder,0,PlaceHolder,0,PlaceHolder,0,PlaceHolder,0,PlaceHolder,0,PlaceHolder,0,PlaceHolder,195.16,16.31,Irregular shape,650,
2369,100,220,,20,1,FeS2,0.4,FeCl2,36.472,OLA,2.4,S,0,PlaceHolder,0,PlaceHolder,0,PlaceHolder,0,PlaceHolder,0,PlaceHolder,0,PlaceHolder,0,PlaceHolder,204.72,9.16,Irregular shape,650,
2370,100,220,,60,1,FeS2,0.4,FeCl2,36.472,OLA,2.4,S,0,PlaceHolder,0,PlaceHolder,0,PlaceHolder,0,PlaceHolder,0,PlaceHolder,0,PlaceHolder,0,PlaceHolder,222.5,11.32,Irregular shape,650,
2371,100,220,,120,1,FeS2,0.4,FeCl2,36.472,OLA,2.4,S,0,PlaceHolder,0,PlaceHolder,0,PlaceHolder,0,PlaceHolder,0,PlaceHolder,0,PlaceHolder,0,PlaceHolder,239.28,13.3,Irregular shape,650,
2372,100,220,,180,1,FeS2,0.4,FeCl2,36.472,OLA,2.4,S,0,PlaceHolder,0,PlaceHolder,0,PlaceHolder,0,PlaceHolder,0,PlaceHolder,0,PlaceHolder,0,PlaceHolder,267.99,11.65,Irregular shape,650,
2373,100,220,,10,1,FeS2,2,FeCl2,36.472,OLA,12,S,0,PlaceHolder,0,PlaceHolder,0,PlaceHolder,0,PlaceHolder,0,PlaceHolder,0,PlaceHolder,0,PlaceHolder,86.97,33.92,flower shape,650,
2374,100,220,,20,1,FeS2,2,FeCl2,36.472,OLA,12,S,0,PlaceHolder,0,PlaceHolder,0,PlaceHolder,0,PlaceHolder,0,PlaceHolder,0,PlaceHolder,0,PlaceHolder,96.38,35.45,flower shape,650,
2375,100,220,,30,1,FeS2,2,FeCl2,36.472,OLA,12,S,0,PlaceHolder,0,PlaceHolder,0,PlaceHolder,0,PlaceHolder,0,PlaceHolder,0,PlaceHolder,0,PlaceHolder,96.74,40.15,flower shape,650,
2376,100,220,,90,1,FeS2,2,FeCl2,36.472,OLA,12,S,0,PlaceHolder,0,PlaceHolder,0,PlaceHolder,0,PlaceHolder,0,PlaceHolder,0,PlaceHolder,0,PlaceHolder,106.34,27.17,flower shape,650,
2377,100,220,,120,1,FeS2,2,FeCl2,36.472,OLA,12,S,0,PlaceHolder,0,PlaceHolder,0,PlaceHolder,0,PlaceHolder,0,PlaceHolder,0,PlaceHolder,0,PlaceHolder,116.07,24.92,flower shape,650,
2378,100,220,,180,1,FeS2,2,FeCl2,36.472,OLA,12,S,0,PlaceHolder,0,PlaceHolder,0,PlaceHolder,0,PlaceHolder,0,PlaceHolder,0,PlaceHolder,0,PlaceHolder,114.49,32.73,flower shape,650,
2379,100,240,,60,1,FeS2,1.491,FeCl2,1.486,HDD,93.75,ODE,37.811,OA,45.59,OLA,18,S,0,PlaceHolder,0,PlaceHolder,0,PlaceHolder,0,PlaceHolder,15,20,Irregular shape,,
2380,220,220,0,90,1,FeS2,4,S,31.432,DPE,0.5,FeCl2,44.525,ODA,0,PlaceHolder,0,PlaceHolder,0,PlaceHolder,0,PlaceHolder,0,PlaceHolder,0,PlaceHolder,15,20,Irregular shape,,
2381,180,180,0,180,1,FeS2,3,S,45.59,OLA,0.5,Fe(CO)5,0,PlaceHolder,0,PlaceHolder,0,PlaceHolder,0,PlaceHolder,0,PlaceHolder,0,PlaceHolder,0,PlaceHolder,150,20,Irregular shape,,
2382,220,220,0,180,1,FeS2,0.503,FeCl2,37.104,ODA,3,S,31.432,DPE,0,PlaceHolder,0,PlaceHolder,0,PlaceHolder,0,PlaceHolder,0,PlaceHolder,0,PlaceHolder,14.8,24.32,Irregular shape,,
2383,220,220,0,10,1,FeS2,45.59,OLA,3,S,1,Na-HDS,0.5,FeCl3,0,PlaceHolder,0,PlaceHolder,0,PlaceHolder,0,PlaceHolder,0,PlaceHolder,0,PlaceHolder,90.27,20,cube,,
2384,170,220,,120,1,FeS2,0.5,FeCl2,45.59,OLA,1.5,DADS,0,PlaceHolder,0,PlaceHolder,0,PlaceHolder,0,PlaceHolder,0,PlaceHolder,0,PlaceHolder,0,PlaceHolder,169.26,30.47,cube,100,
2385,170,220,,120,1,Fe7S8,0.5,FeCl2,45.59,OLA,1.5,TBDS,0,PlaceHolder,0,PlaceHolder,0,PlaceHolder,0,PlaceHolder,0,PlaceHolder,0,PlaceHolder,0,PlaceHolder,232,29.52,hexagon,100,
2386,170,220,,120,1,Fe7S8,0.5,FeCl2,45.59,OLA,1.5,PDS,0,PlaceHolder,0,PlaceHolder,0,PlaceHolder,0,PlaceHolder,0,PlaceHolder,0,PlaceHolder,0,PlaceHolder,511,20.47,hexagon,100,
2387,170,220,,120,1,Fe7S8,0.5,FeCl2,45.59,OLA,3,TBM,0,PlaceHolder,0,PlaceHolder,0,PlaceHolder,0,PlaceHolder,0,PlaceHolder,0,PlaceHolder,0,PlaceHolder,219,48.86,hexagon,100,
2388,170,220,,120,1,Fe7S8,0.5,FeCl2,45.59,OLA,3,TP,0,PlaceHolder,0,PlaceHolder,0,PlaceHolder,0,PlaceHolder,0,PlaceHolder,0,PlaceHolder,0,PlaceHolder,372,38.84,hexagon,100,
2389,170,220,,120,1,Fe7S8,0.5,FeCl2,45.59,OLA,3,DAS,0,PlaceHolder,0,PlaceHolder,0,PlaceHolder,0,PlaceHolder,0,PlaceHolder,0,PlaceHolder,0,PlaceHolder,319,31.66,hexagon,100,
2390,170,220,,120,1,Fe7S8,0.5,FeCl2,45.59,OLA,3,DBS,0,PlaceHolder,0,PlaceHolder,0,PlaceHolder,0,PlaceHolder,0,PlaceHolder,0,PlaceHolder,0,PlaceHolder,340,30.59,hexagon,100,
2391,170,220,,120,1,Fe3O4,0.5,FeCl2,45.59,OLA,3,DPS,0,PlaceHolder,0,PlaceHolder,0,PlaceHolder,0,PlaceHolder,0,PlaceHolder,0,PlaceHolder,0,PlaceHolder,18,34.44,Irregular shape,100,
2392,150,220,,120,1,FeS2,1,FeCl2,37.104,ODA,22.874,TOA,6,S,15.197,OLA,0,PlaceHolder,0,PlaceHolder,0,PlaceHolder,0,PlaceHolder,0,PlaceHolder,52.45,28.84,cube,8,0.227272727
2393,150,220,,180,1,FeS2,1,FeCl2,37.104,ODA,22.874,TOA,6,S,15.197,OLA,0,PlaceHolder,0,PlaceHolder,0,PlaceHolder,0,PlaceHolder,0,PlaceHolder,107.15,17.83,cube,6,0.512820513
2394,150,220,,120,1,FeS2,1,FeCl2,37.104,ODA,34.312,TOA,6,S,0,PlaceHolder,0,PlaceHolder,0,PlaceHolder,0,PlaceHolder,0,PlaceHolder,0,PlaceHolder,29.38,17.39,Irregular shape,37,0.298507463
2395,150,220,,180,1,FeS2,1,FeCl2,37.104,ODA,34.312,TOA,6,S,0,PlaceHolder,0,PlaceHolder,0,PlaceHolder,0,PlaceHolder,0,PlaceHolder,0,PlaceHolder,28.14,18.18,sphere,26,0.294117647
2396,180,125,0,5,1,SnS,2,Sn[N(SiMe3)2]2,14.2,OA,13.4,TOP,15.6,ODE,30.4,OLA,1,TTA,0,PlaceHolder,0,PlaceHolder,0,PlaceHolder,0,PlaceHolder,12.15,8.26,triangle,589,0.465116279
2397,180,125,0,5,1,SnS,2,Sn[N(SiMe3)2]2,14.2,OA,13.4,TOP,15.6,ODE,15.2,OLA,1,TTA,0,PlaceHolder,0,PlaceHolder,0,PlaceHolder,0,PlaceHolder,6.6,8.28,sphere,51,0.367647059
2398,50,120,,40,1,Cu2S,10.101,CuCl,60.787,OLA,5,(NH4)2S,0,PlaceHolder,0,PlaceHolder,0,PlaceHolder,0,PlaceHolder,0,PlaceHolder,0,PlaceHolder,0,PlaceHolder,4.6,6.52,sphere,,
2399,50,180,,40,1,Cu2S,10.101,CuCl,60.787,OLA,5,(NH4)2S,0,PlaceHolder,0,PlaceHolder,0,PlaceHolder,0,PlaceHolder,0,PlaceHolder,0,PlaceHolder,0,PlaceHolder,6.4,6.25,sphere,,
2400,50,200,,40,1,Cu2S,10.101,CuCl,60.787,OLA,5,(NH4)2S,0,PlaceHolder,0,PlaceHolder,0,PlaceHolder,0,PlaceHolder,0,PlaceHolder,0,PlaceHolder,0,PlaceHolder,7.4,5.41,sphere,,
2401,200,200,0,10,1,CdS-1,1.09,CdO,3.151,OA,12.5,ODE,6.0787,OLA,0.54,(NH4)2S,0,PlaceHolder,0,PlaceHolder,0,PlaceHolder,0,PlaceHolder,0,PlaceHolder,4.9,8.16,sphere,,
2402,70,70,0,2,1,SnS-3,1.098,SnAc2,6.302,OA,9.375,ODE,11.21,TOP,6.0787,OLA,0.54,(NH4)2S,0,PlaceHolder,0,PlaceHolder,0,PlaceHolder,0,PlaceHolder,6,8.33,sphere,,
2403,80,80,0,2,1,SnS-3,1.098,SnAc2,6.302,OA,9.375,ODE,11.21,TOP,6.0787,OLA,0.54,(NH4)2S,0,PlaceHolder,0,PlaceHolder,0,PlaceHolder,0,PlaceHolder,7.5,6.67,sphere,,
2404,105,105,0,2,1,SnS-3,1.098,SnAc2,6.302,OA,9.375,ODE,11.21,TOP,6.0787,OLA,0.54,(NH4)2S,0,PlaceHolder,0,PlaceHolder,0,PlaceHolder,0,PlaceHolder,10.5,9.52,sphere,,
2405,320,320,0,3,1,ZnS,0.44,ZnCl2,27.354,OLA,11.21,TOP,0.92,(NH4)2S,0,PlaceHolder,0,PlaceHolder,0,PlaceHolder,0,PlaceHolder,0,PlaceHolder,0,PlaceHolder,5.5,7.27,sphere,,
2406,250,250,0,2,1,MnS,0.442,MnCl2,36.472,OLA,6.302,OA,0.92,(NH4)2S,0,PlaceHolder,0,PlaceHolder,0,PlaceHolder,0,PlaceHolder,0,PlaceHolder,0,PlaceHolder,14.43,15.74,rectangle,157,0.310559006
2407,30,30,0,5,1,Ag2S,2.093,AgCl,6.726,TOP,15.197,OLA,0.26,(NH4)2S,0,PlaceHolder,0,PlaceHolder,0,PlaceHolder,0,PlaceHolder,0,PlaceHolder,0,PlaceHolder,2.8,14.29,sphere,,
2408,30,30,0,5,1,Ag2S,4.16,AgCl,6.726,TOP,15.197,OLA,0.26,(NH4)2S,0,PlaceHolder,0,PlaceHolder,0,PlaceHolder,0,PlaceHolder,0,PlaceHolder,0,PlaceHolder,2.1,14.29,sphere,,
2409,25,25,0,5,1,Bi2S3,0.233,BiAc3,8.35,DT,35.537,DCB,12.157,OLA,0.36,(NH4)2S,0,PlaceHolder,0,PlaceHolder,0,PlaceHolder,0,PlaceHolder,0,PlaceHolder,4.5,11.11,sphere,,
2410,60,60,0,1,1,Bi2S3,0.454,TPB,3.151,OA,31.25,ODE,9.118,OLA,0.33,(NH4)2S,0,PlaceHolder,0,PlaceHolder,0,PlaceHolder,0,PlaceHolder,0,PlaceHolder,3.3,12.12,sphere,,
2411,140,140,0,60,1,SnS,2.1,SnCl4,15.6,ODE,14.2,OA,4.8,HMDS,13.4,TOP,1,TTA,30.4,OLA,0,PlaceHolder,0,PlaceHolder,0,PlaceHolder,9.7,15.46,sphere,200,
2412,170,170,0,60,1,SnS,2.1,SnCl4,15.6,ODE,14.2,OA,4.8,HMDS,13.4,TOP,1,TTA,30.4,OLA,0,PlaceHolder,0,PlaceHolder,0,PlaceHolder,7.95,17.57,sphere,231,0.465116279
2413,140,140,0,5,1,SnS,2.1,SnCl4,15.6,ODE,14.2,OA,4.8,HMDS,13.4,TOP,1,TTA,30.4,OLA,0,PlaceHolder,0,PlaceHolder,0,PlaceHolder,7.77,17.35,sphere,211,0.185873606
2414,90,180,10,30,1,SnS,0.1,SnAc2,61.122,OLA,0.11,S,4.8,HMDS,0,PlaceHolder,0,PlaceHolder,0,PlaceHolder,0,PlaceHolder,0,PlaceHolder,0,PlaceHolder,319.85,19.17,rectangle,24,3.086419753
2415,150,150,0,90,1,SnS,0.1,SnI4,4.8,HMDS,33.433,OLA,0.1,S,0,PlaceHolder,0,PlaceHolder,0,PlaceHolder,0,PlaceHolder,0,PlaceHolder,0,PlaceHolder,8,15,sphere,89,
2416,200,200,0,50,1,SnS,0.1,SnI4,4.8,HMDS,33.433,OLA,0.1,S,0,PlaceHolder,0,PlaceHolder,0,PlaceHolder,0,PlaceHolder,0,PlaceHolder,0,PlaceHolder,60,23.33,sphere,100,
2417,280,280,0,30,1,SnS,0.1,SnI4,4.8,HMDS,33.433,OLA,0.1,S,0,PlaceHolder,0,PlaceHolder,0,PlaceHolder,0,PlaceHolder,0,PlaceHolder,0,PlaceHolder,700,3.86,triangle,100,
2418,150,130,0,4,1,SnS,0.05,Sn6O4(OH)4,3.151,OA,39.512,OLA,0.3,TTA,0,PlaceHolder,0,PlaceHolder,0,PlaceHolder,0,PlaceHolder,0,PlaceHolder,0,PlaceHolder,4.6,3,sphere,,
2419,120,120,0,3,1,SnS,0.05,Sn6O4(OH)4,3.151,OA,34.953,OLA,0.15,TTA,0,PlaceHolder,0,PlaceHolder,0,PlaceHolder,0,PlaceHolder,0,PlaceHolder,0,PlaceHolder,13,6,flower shape,,
2420,80,80,0,0.083,1,SnS,1.968,SnCl2,18.905,OA,15.625,ODE,6.0787,OLA,0.948,(TMS)2S,0,PlaceHolder,0,PlaceHolder,0,PlaceHolder,0,PlaceHolder,0,PlaceHolder,3.6,41.67,sphere,,
2421,120,120,0,0.083,1,SnS,1.968,SnCl2,18.905,OA,15.625,ODE,6.0787,OLA,0.948,(TMS)2S,0,PlaceHolder,0,PlaceHolder,0,PlaceHolder,0,PlaceHolder,0,PlaceHolder,6.8,22.06,sphere,,
2422,170,170,0,0.083,1,SnS,1.968,SnCl2,18.905,OA,15.625,ODE,6.0787,OLA,0.948,(TMS)2S,0,PlaceHolder,0,PlaceHolder,0,PlaceHolder,0,PlaceHolder,0,PlaceHolder,9.6,15.63,sphere,,
2423,180,180,0,2,1,SnS,2,SnCl2,15.6,ODE,13.4,TOP,14.2,OA,30.4,OLA,1,TTA,0,PlaceHolder,0,PlaceHolder,0,PlaceHolder,0,PlaceHolder,16.4,10.26,triangle,9,0.090909091
2424,95,180,10,4,1,SnSe,0.75,SnCl2,10.86,DODA,2.1,DT,0.38,TBDSe,0,PlaceHolder,0,PlaceHolder,0,PlaceHolder,0,PlaceHolder,0,PlaceHolder,0,PlaceHolder,19,26.84,Irregular shape,,
2425,25,240,10,30,1,SnSe,0.21,SnCl2,60.787,OLA,0.22,Se,0.493,TOP,4.796,HMDS,0,PlaceHolder,0,PlaceHolder,0,PlaceHolder,0,PlaceHolder,0,PlaceHolder,455.41,14.77,cube,,
2426,170,130,0,30,1,Bi2S3,6.34,BiCl3,27.962,OLA,1.27,S,0,PlaceHolder,0,PlaceHolder,0,PlaceHolder,0,PlaceHolder,0,PlaceHolder,0,PlaceHolder,0,PlaceHolder,9.5,10.53,sphere,100,
2427,170,170,0,30,1,Bi2S3,19.191,BiAc3,160.695,OA,206.25,ODE,3.584,(TMS)2S,0,PlaceHolder,0,PlaceHolder,0,PlaceHolder,0,PlaceHolder,0,PlaceHolder,0,PlaceHolder,20.34,10,rod,200,
2428,170,170,0,360,1,Bi2S3,19.191,BiAc3,160.695,OA,206.25,ODE,3.584,(TMS)2S,0,PlaceHolder,0,PlaceHolder,0,PlaceHolder,0,PlaceHolder,0,PlaceHolder,0,PlaceHolder,20.34,13,rod,200,
2429,170,100,0,120,1,Bi2S3,1.6,BiAc3,9.8,OA,17.187,ODE,0.3,(TMS)2S,0,PlaceHolder,0,PlaceHolder,0,PlaceHolder,0,PlaceHolder,0,PlaceHolder,0,PlaceHolder,14,34,rod,,
2430,170,100,0,120,1,Bi2S3,5.4,BiAc3,34,OA,65.25,ODE,1.2,(TMS)2S,0,PlaceHolder,0,PlaceHolder,0,PlaceHolder,0,PlaceHolder,0,PlaceHolder,0,PlaceHolder,15.35,17.31,rod,,
2431,100,100,0,5,1,Bi2S3,1.245,Bi-ND,15.754,OA,23.437,ODE,3.0394,OLA,1.198,TTA,0,PlaceHolder,0,PlaceHolder,0,PlaceHolder,0,PlaceHolder,0,PlaceHolder,4.78,16.16,sphere,573,0.245098039
2432,120,120,0,5,1,Bi2S3,1.245,Bi-ND,15.754,OA,23.437,ODE,3.0394,OLA,1.198,TTA,0,PlaceHolder,0,PlaceHolder,0,PlaceHolder,0,PlaceHolder,0,PlaceHolder,6.5,14.64,Irregular shape,113,0.245098039
2433,140,140,0,5,1,Bi2S3,1.245,Bi-ND,15.754,OA,23.437,ODE,3.0394,OLA,1.198,TTA,0,PlaceHolder,0,PlaceHolder,0,PlaceHolder,0,PlaceHolder,0,PlaceHolder,11.01,35.77,rod,34,0.245098039
2434,160,160,0,5,1,Bi2S3,1.245,Bi-ND,15.754,OA,23.437,ODE,3.0394,OLA,1.198,TTA,0,PlaceHolder,0,PlaceHolder,0,PlaceHolder,0,PlaceHolder,0,PlaceHolder,18.7,27.88,rod,14,0.226244344
2435,300,300,0,10,1,Cu2ZnGeS4,5.1,Cu(acac)2,3.6,Zn(acac)2,2.1,GeCl4,127.653,OLA,12,S,0,PlaceHolder,0,PlaceHolder,0,PlaceHolder,0,PlaceHolder,0,PlaceHolder,16.6,19.88,Irregular shape,,
2436,225,225,0,60,1,Cu2ZnSnS4,1.33,Cu(acac)2,1.22,Zn(acac)2,0.75,SnCl2(acac)2,4,S,36.472,OLA,0,PlaceHolder,0,PlaceHolder,0,PlaceHolder,0,PlaceHolder,0,PlaceHolder,17.13,17.39,Irregular shape,434,0.617283951
2437,280,280,0,5,1,Cu7S4,40,CuCl,120,TOPO,486.299,OLA,24,S,0,PlaceHolder,0,PlaceHolder,0,PlaceHolder,0,PlaceHolder,0,PlaceHolder,0,PlaceHolder,11.24,38.47,Irregular shape,69,0.515463918
2438,260,260,0,3,1,Cu2SnS3-1,40,CuCl,20,SnCl4,120,TOPO,547.086,OLA,60,S,0,PlaceHolder,0,PlaceHolder,0,PlaceHolder,0,PlaceHolder,0,PlaceHolder,16.52,25.07,Irregular shape,24,0.192307692
2439,170,320,,75,1,ZnS-1,42,ZnCl2,126.4,TOPO,547.086,OLA,50.4,S,0,PlaceHolder,0,PlaceHolder,0,PlaceHolder,0,PlaceHolder,0,PlaceHolder,0,PlaceHolder,9.82,19.18,Irregular shape,8,0.044444444
2440,25,280,,60,1,Cu2ZnSnS4,2,Cu(acac)2,1.6,ZnAc2,0.8,SnCl2,4,S,121.575,OLA,0,PlaceHolder,0,PlaceHolder,0,PlaceHolder,0,PlaceHolder,0,PlaceHolder,10.4,22.12,Irregular shape,,
2441,180,180,0,180,1,AgBiS2,0.5,AgNO3,60.787,OLA,0.5,Bi(NO3)3,1.5,S,0,PlaceHolder,0,PlaceHolder,0,PlaceHolder,0,PlaceHolder,0,PlaceHolder,0,PlaceHolder,8.5,14.12,sphere,296,
2442,25,220,10,60,1,Cu3BiS3,0.15,Cu(S2CNEt2)2,0.05,Bi(S2CNEt2)3,20,OLA,20,ODE,0,PlaceHolder,0,PlaceHolder,0,PlaceHolder,0,PlaceHolder,0,PlaceHolder,0,PlaceHolder,20.18,16.42,Irregular shape,264,0.418410042
2443,25,240,10,60,1,CuInS2-3,0.05,Cu(S2CNEt2)2,0.05,In(S2CNEt2)3,40,DT,0,PlaceHolder,0,PlaceHolder,0,PlaceHolder,0,PlaceHolder,0,PlaceHolder,0,PlaceHolder,0,PlaceHolder,21.3,28.17,rod,235,0.502512563
2444,25,240,10,60,1,AgBiS2,0.05,Ag(S2CNEt2),0.05,Bi(S2CNEt2)3,20,ODA,20,ODE,0,PlaceHolder,0,PlaceHolder,0,PlaceHolder,0,PlaceHolder,0,PlaceHolder,0,PlaceHolder,8.24,11.29,sphere,454,0.241545894
2445,25,220,10,60,1,Ag8SnS6,0.4,Ag(S2CNEt2),0.05,Sn(S2CNEt2)2(Phen),20,OLA,20,DT,0,PlaceHolder,0,PlaceHolder,0,PlaceHolder,0,PlaceHolder,0,PlaceHolder,0,PlaceHolder,14.68,18.02,triangle,260,0.294117647
2446,25,220,10,60,1,Bi,0.15,Cu(S2CNEt2)2,0.05,Bi(S2CNEt2)3,20,DT,0,PlaceHolder,0,PlaceHolder,0,PlaceHolder,0,PlaceHolder,0,PlaceHolder,0,PlaceHolder,0,PlaceHolder,11.03,22.26,sphere,94,0.303030303
2447,100,100,0,0.0167,1,AgBiS2,1,BiAc3,0.8,AgAc,17,OA,1,(TMS)2S,15.625,ODE,0,PlaceHolder,0,PlaceHolder,0,PlaceHolder,0,PlaceHolder,0,PlaceHolder,4.62,21,sphere,181,
2448,120,120,0,2,1,PbS,1,PbAc2,62.5,ODE,4.484,TOP,4,OA,0.038,(TMS)2S,0,PlaceHolder,0,PlaceHolder,0,PlaceHolder,0,PlaceHolder,0,PlaceHolder,5.9,3.7,sphere,200,
2449,120,120,0,2,1,PbS,1,PbAc2,68.75,ODE,4,OA,0.038,(TMS)2S,0,PlaceHolder,0,PlaceHolder,0,PlaceHolder,0,PlaceHolder,0,PlaceHolder,0,PlaceHolder,5.7,8.7,sphere,200,
2450,60,60,0,240,1,PbS,0.156,Pb-EX,6.862,TOA,0,PlaceHolder,0,PlaceHolder,0,PlaceHolder,0,PlaceHolder,0,PlaceHolder,0,PlaceHolder,0,PlaceHolder,0,PlaceHolder,6,13,sphere,,
2451,170,170,0,0.5,1,PbSe,0.986,PbO,9.579,squalane,3.151,OA,3,Se,10.952,(NEt2)3P,0,PlaceHolder,0,PlaceHolder,0,PlaceHolder,0,PlaceHolder,0,PlaceHolder,5.66,11.62,Irregular shape,281,0.141242938
2452,170,170,0,2,1,PbSe,0.986,PbO,9.579,squalane,3.151,OA,3,Se,10.952,(NEt2)3P,0,PlaceHolder,0,PlaceHolder,0,PlaceHolder,0,PlaceHolder,0,PlaceHolder,6.78,28.72,rod,46,0.091407678
2453,170,170,0,8,1,PbSe,0.986,PbO,9.579,squalane,3.151,OA,3,Se,10.952,(NEt2)3P,0,PlaceHolder,0,PlaceHolder,0,PlaceHolder,0,PlaceHolder,0,PlaceHolder,9.74,25.16,rod,120,0.187969925
2454,130,130,0,5,1,PbSe,1,PbAc2,7.663,squalane,3,OA,6.726,TOP,1,Se,0,PlaceHolder,0,PlaceHolder,0,PlaceHolder,0,PlaceHolder,0,PlaceHolder,8.66,15.4,Irregular shape,645,0.344827586
2455,150,110,0,6,1,PbTe,1,PbO,6,OA,18.615,ODE,0.5,Te,2.242,TOP,0,PlaceHolder,0,PlaceHolder,0,PlaceHolder,0,PlaceHolder,0,PlaceHolder,5.8,8,sphere,,
2456,193,193,0,10,1,PbTe,2,PbO,7.86,OA,59.41,ODE,2,Te,8.968,TOP,0,PlaceHolder,0,PlaceHolder,0,PlaceHolder,0,PlaceHolder,0,PlaceHolder,8.45,19.12,cube,18,0.076335878
2457,193,193,0,15,1,PbTe,2,PbO,7.86,OA,59.41,ODE,2,Te,8.968,TOP,0,PlaceHolder,0,PlaceHolder,0,PlaceHolder,0,PlaceHolder,0,PlaceHolder,13.01,3.04,cube,8,0.083333333
2458,180,160,0,2,1,PbTe,3,PbAc2,6,OA,38.315,squalane,9,Te,26.905,TOP,0,PlaceHolder,0,PlaceHolder,0,PlaceHolder,0,PlaceHolder,0,PlaceHolder,5,6.5,sphere,,
2459,180,160,0,2,1,PbTe,3,PbAc2,7.2,OA,38.315,squalane,9,Te,26.905,TOP,0,PlaceHolder,0,PlaceHolder,0,PlaceHolder,0,PlaceHolder,0,PlaceHolder,6.5,4.4,sphere,,
2460,180,160,0,2,1,PbTe,3,PbAc2,11.1,OA,38.315,squalane,9,Te,26.905,TOP,0,PlaceHolder,0,PlaceHolder,0,PlaceHolder,0,PlaceHolder,0,PlaceHolder,8.2,5.2,sphere,,
2461,180,180,0,0.0167,1,CsPbBr3-1,0.196,PbBr2,16.923,ODE,1.685,OA,1.52,OLA,0.034,Cs2CO3,0,PlaceHolder,0,PlaceHolder,0,PlaceHolder,0,PlaceHolder,0,PlaceHolder,10.49,9.68,cube,,
2462,180,180,0,0.0167,1,CsPbI3-2,0.199,PbI2,16.923,ODE,1.685,OA,1.52,OLA,0.034,Cs2CO3,0,PlaceHolder,0,PlaceHolder,0,PlaceHolder,0,PlaceHolder,0,PlaceHolder,12.64,6.25,cube,,
2463,180,180,0,0.0167,1,CsPbBr3-1,0.1,PbBr2,16.923,ODE,1.685,OA,1.52,OLA,0.034,Cs2CO3,0.1,PbI2,0,PlaceHolder,0,PlaceHolder,0,PlaceHolder,0,PlaceHolder,12.07,10.28,cube,,
2464,25,25,0,10,1,CH6NPbBr3,94.639,toluene,0.058,MABr,0.072,PbBr2,23.398,DMF,0.044,OCT,0.571,OA,0,PlaceHolder,0,PlaceHolder,0,PlaceHolder,0,PlaceHolder,3.3,21.21,sphere,,
2465,60,60,0,5,1,CH6NPbBr3,47.319,toluene,0.014,MABr,0.018,PbBr2,5.818,DMF,0.0137,OLA,0.142,OA,0,PlaceHolder,0,PlaceHolder,0,PlaceHolder,0,PlaceHolder,3.26,10.12,sphere,150,0.201612903
2466,25,25,0,60,1,CH6NPbBr3,94.639,toluene,0.029,MACl,0.036,PbBr2,11.699,DMF,0.022,OCT,0.285,OA,0,PlaceHolder,0,PlaceHolder,0,PlaceHolder,0,PlaceHolder,6,33.33,sphere,,
2467,25,25,0,60,1,CH6NPbBr3,94.639,toluene,0.029,MACl,0.0288,PbBr2,11.699,DMF,0.022,OCT,0.285,OA,0.0072,MnCl2,0,PlaceHolder,0,PlaceHolder,0,PlaceHolder,6.9,28.98,sphere,,
2468,25,25,0,60,1,CH6NPbBr3,94.639,toluene,0.029,MACl,0.0252,PbBr2,11.699,DMF,0.022,OCT,0.285,OA,0.0108,MnCl2,0,PlaceHolder,0,PlaceHolder,0,PlaceHolder,6,33.33,sphere,,
2469,25,25,0,60,1,CH6NPbBr3,94.639,toluene,0.029,MACl,0.0144,PbBr2,11.699,DMF,0.022,OCT,0.285,OA,0.0216,MnCl2,0,PlaceHolder,0,PlaceHolder,0,PlaceHolder,6.6,18.18,sphere,,
2470,25,25,0,60,1,CH6NPbBr3,94.639,toluene,0.029,MACl,0.009,PbBr2,11.699,DMF,0.022,OCT,0.285,OA,0.027,MnCl2,0,PlaceHolder,0,PlaceHolder,0,PlaceHolder,6.3,23.81,sphere,,
2471,25,25,0,5,1,CH6NPbBr3,47.319,toluene,0.121,OCT,3.151,OA,9.71,BA,0.03,PbBr2,0.03,MABr,1.937,DMF,0,PlaceHolder,0,PlaceHolder,0,PlaceHolder,11,26.36,sphere,150,
2472,25,25,0,5,1,CH6NPbBr3,47.319,toluene,0.121,OCT,3.151,OA,0.03,PbBr2,0.03,MABr,1.937,DMF,0,PlaceHolder,0,PlaceHolder,0,PlaceHolder,0,PlaceHolder,10,27,sphere,100,
2473,120,120,0,0.0167,1,CH6NPbCl3,26.653,DCB,0.0055,PbCl2,0.0463,OA,0.0179,OLA,0.503,NMF,0,PlaceHolder,0,PlaceHolder,0,PlaceHolder,0,PlaceHolder,0,PlaceHolder,23.7,33.33,cube,,
2474,100,100,0,0.0167,1,CH6NPbBr3,26.653,DCB,0.0055,PbBr2,0.0463,OA,0.0179,OLA,0.503,NMF,0,PlaceHolder,0,PlaceHolder,0,PlaceHolder,0,PlaceHolder,0,PlaceHolder,28.21,12,cube,,
2475,25,25,0,0.0167,1,CH6NPbI3,62.825,CHCl3,0.0022,PbI2,0.01852,OA,0.00716,OLA,0.201,NMF,0,PlaceHolder,0,PlaceHolder,0,PlaceHolder,0,PlaceHolder,0,PlaceHolder,19.18,29.41,cube,,
2476,25,25,0,0.0167,1,CH6NPbBr3,28.392,toluene,0.0082,MABr,0.0082,PbBr2,1.062,DMF,0.004,OLA,0.0518,OA,0,PlaceHolder,0,PlaceHolder,0,PlaceHolder,0,PlaceHolder,15.57,13.04,cube,,
2477,25,25,0,0.0167,1,CH6NPbBr3,28.392,toluene,0.0082,MABr,0.0082,PbBr2,1.058,DMF,0.005,OLA,0.0516,OA,0,PlaceHolder,0,PlaceHolder,0,PlaceHolder,0,PlaceHolder,13.09,20.69,cube,,
2478,25,25,0,0.0167,1,CH6NPbBr3,28.392,toluene,0.0081,MABr,0.0081,PbBr2,1.05,DMF,0.0074,OLA,0.0512,OA,0,PlaceHolder,0,PlaceHolder,0,PlaceHolder,0,PlaceHolder,12.07,14.02,cube,,
2479,25,25,0,0.0167,1,CH6NPbBr3,28.392,toluene,0.0079,MABr,0.0079,PbBr2,1.025,DMF,0.0145,OLA,0.05,OA,0,PlaceHolder,0,PlaceHolder,0,PlaceHolder,0,PlaceHolder,6.09,14.81,cube,,
2480,25,25,0,0.0167,1,CH6NPbI3,37.695,CHCl3,0.008,MAI,0.008,PbI2,1.033,DMF,0.0122,OLA,0.0504,OA,0,PlaceHolder,0,PlaceHolder,0,PlaceHolder,0,PlaceHolder,25.16,26.91,cube,,
2481,30,30,0,0.0167,1,CsPbBr3-1,94.639,toluene,0.0348,CsBr,0.0348,PbBr2,11.231,DMF,0.132,OLA,0.274,OA,0,PlaceHolder,0,PlaceHolder,0,PlaceHolder,0,PlaceHolder,12.47,8.71,cube,,
2482,25,25,0,1,1,CsPbBr3-2,40.949,EAC,0.0075,CsBr,0.0075,PbBr2,2.583,DMF,1.575,OA,0.122,OLA,0,PlaceHolder,0,PlaceHolder,0,PlaceHolder,0,PlaceHolder,2.6,34.62,sphere,,
2483,25,25,0,1,1,CsPbBr3-2,37.855,toluene,0.0075,CsBr,0.0075,PbBr2,2.583,DMF,0.788,OA,0.213,OLA,0,PlaceHolder,0,PlaceHolder,0,PlaceHolder,0,PlaceHolder,13.54,16.67,cube,,
2484,25,25,0,60,1,CsPbBr3-2,37.855,toluene,0.0075,CsBr,0.0075,PbBr2,2.583,DMF,0.788,OA,0.213,OLA,0,PlaceHolder,0,PlaceHolder,0,PlaceHolder,0,PlaceHolder,34.25,22.96,cube,46,0.555555556
2485,25,25,0,3000,1,CsPbBr3-2,37.855,toluene,0.0075,CsBr,0.0075,PbBr2,2.583,DMF,0.788,OA,0.213,OLA,0,PlaceHolder,0,PlaceHolder,0,PlaceHolder,0,PlaceHolder,50.89,41.14,Irregular shape,74,1.069518717
2486,25,25,0,15,1,CsPbBr3-2,50.26,CHCl3,0.0075,CsBr,0.0075,PbBr2,2.583,DMF,1.575,OA,0.122,OLA,0,PlaceHolder,0,PlaceHolder,0,PlaceHolder,0,PlaceHolder,16.1,19.82,cube,301,0.46728972
2487,25,240,25,60,1,CdSe-1,0.1,CdMA2,0.1,SeO2,19.688,ODE,0.315,OA,0,PlaceHolder,0,PlaceHolder,0,PlaceHolder,0,PlaceHolder,0,PlaceHolder,0,PlaceHolder,4,5,sphere,,
2488,25,180,25,5,1,PbSe,1,PbAc2,12.5,ODE,4.096,OA,1,SeO2,17.936,TOP,0,PlaceHolder,0,PlaceHolder,0,PlaceHolder,0,PlaceHolder,0,PlaceHolder,17.94,7,cube,,
2489,25,250,25,10,1,Pd4Se,0.33,Pd(acac)2,2.242,TOP,0.33,SeO2,6.25,ODE,24.315,OLA,0,PlaceHolder,0,PlaceHolder,0,PlaceHolder,0,PlaceHolder,0,PlaceHolder,4.6,7,sphere,,
2490,60,240,,0.0167,1,CdSe-1,22.9,CdO,69.7,OA,937.5,ODE,22.86,SeO2,0,PlaceHolder,0,PlaceHolder,0,PlaceHolder,0,PlaceHolder,0,PlaceHolder,0,PlaceHolder,3.6,8.33,sphere,286,
2491,25,320,,60,1,ZnS-1,2,ZnCl2,37.992,OLA,6,TOPO,0.75,S,0,PlaceHolder,0,PlaceHolder,0,PlaceHolder,0,PlaceHolder,0,PlaceHolder,0,PlaceHolder,8.8,17.04,sphere,165,
2492,95,95,0,1,1,PbS,11.4,PbOA2,468.75,ODE,7.62,N-DPT,35.403,diglyme,0,PlaceHolder,0,PlaceHolder,0,PlaceHolder,0,PlaceHolder,0,PlaceHolder,0,PlaceHolder,3.4,8.82,sphere,202,
2493,25,25,0,0.017,1,CsPbBr3-1,94.639,toluene,0.0348,CsBr,0.0348,PbBr2,11.231,DMF,0.274,OA,0.132,OLA,0,PlaceHolder,0,PlaceHolder,0,PlaceHolder,0,PlaceHolder,2.1,18.41,sphere,,
2494,25,25,0,0.017,1,CsPbBr3-1,94.639,toluene,0.0348,CsBr,0.0348,PbBr2,11.231,DMF,0.274,OA,0.132,OLA,1.665,H2O,0,PlaceHolder,0,PlaceHolder,0,PlaceHolder,4.4,13.93,sphere,,
2495,25,25,0,0.017,1,CsPbBr3-1,94.639,toluene,0.0348,CsBr,0.0348,PbBr2,11.231,DMF,0.274,OA,0.132,OLA,3.33,H2O,0,PlaceHolder,0,PlaceHolder,0,PlaceHolder,5.8,17.76,sphere,,
2496,25,130,10,0.017,1,CsPbBr3-1,0.1,PbO,0.025,Cs2CO3,72.877,ODE,6.302,OA,0.15,DDOABr,0,PlaceHolder,0,PlaceHolder,0,PlaceHolder,0,PlaceHolder,0,PlaceHolder,17.27,22.65,rod,24,0.108108108
2497,25,120,10,0.017,1,Cs4PbBr6,0.1,PbO,0.025,Cs2CO3,72.877,ODE,0.315,OA,0.15,DDOABr,0,PlaceHolder,0,PlaceHolder,0,PlaceHolder,0,PlaceHolder,0,PlaceHolder,32.73,23.97,sphere,32,0.304878049
2498,160,160,0,0.0167,1,CsPbBr3-2,1,CsAc,1,PbAc2,30.394,OLA,7.877,OA,156.25,ODE,6,TMSBr,0,PlaceHolder,0,PlaceHolder,0,PlaceHolder,0,PlaceHolder,8.8,14.1,cube,200,
2499,25,25,0,0.0167,1,CsPbI3-2,1,CsAc,1,PbAc2,3.0394,OLA,14.179,OA,473.193,toluene,12.1,HCl,2559.3,EAC,0,PlaceHolder,0,PlaceHolder,0,PlaceHolder,10.27,26.37,cube,200,
2500,240,240,0,0.0167,1,CsPbCl3,2.4,CsAc,2.05,PbAc2,13.677,OLA,28.358,OA,125,ODE,15,TMSCl,0,PlaceHolder,0,PlaceHolder,0,PlaceHolder,0,PlaceHolder,15.8,28.57,cube,200,
2501,80,80,0,0.0167,1,Cs3Bi2Br9,0.033,CsBr,0.022,BiBr3,0.0165,OLA,6.963,DMSO,85.63,ethanol,1.575,OA,0,PlaceHolder,0,PlaceHolder,0,PlaceHolder,0,PlaceHolder,3.88,17.27,sphere,,
2502,25,25,0,1,1,Cs3Bi2Br9,0.009,CsBr,0.006,BiBr3,2.816,DMSO,65.822,ISA,0,PlaceHolder,0,PlaceHolder,0,PlaceHolder,0,PlaceHolder,0,PlaceHolder,0,PlaceHolder,6.6,33.33,Irregular shape,,
2503,25,25,0,1,1,Cs3Bi2Br9,0.003,CsBr,0.002,BiBr3,2.816,DMSO,65.822,ISA,0,PlaceHolder,0,PlaceHolder,0,PlaceHolder,0,PlaceHolder,0,PlaceHolder,0,PlaceHolder,4.9,38.77,Irregular shape,,
2504,25,25,0,0.083,1,Cs3Sb2Br9,0.149,CsBr,0.1,SbBr3,12.851,DMF,0.0151,OLA,61.543,octane,6.302,OA,0,PlaceHolder,0,PlaceHolder,0,PlaceHolder,0,PlaceHolder,3.07,19.54,sphere,,
2505,25,25,0,0.167,1,CsPbBr3-2,0.1,CsOH,0.1,PbO,3.151,OA,165.618,toluene,0.1,TOAB,0,PlaceHolder,0,PlaceHolder,0,PlaceHolder,0,PlaceHolder,0,PlaceHolder,8.8,18.15,cube,,
2506,25,25,0,0.167,1,CsPbBr3-2,2.5,Cs2CO3,5,PbO,189.053,OA,8896.028,toluene,5,TOAB,0,PlaceHolder,0,PlaceHolder,0,PlaceHolder,0,PlaceHolder,0,PlaceHolder,9.48,13.46,cube,,
2507,25,25,0,7200,1,CsPbBr3-2,0.0172,CsPbBr3-2,47.319,toluene,2.521,OA,0.608,OLA,0,PlaceHolder,0,PlaceHolder,0,PlaceHolder,0,PlaceHolder,0,PlaceHolder,0,PlaceHolder,16.77,28.91,sphere,32,0.227272727
2508,25,25,0,20,1,CH6NPbI3,0.1,PbI2,0.08,MAI,0.63,OA,0.06,OCT,38.295,ACN,94.639,toluene,0,PlaceHolder,0,PlaceHolder,0,PlaceHolder,0,PlaceHolder,13.3,9.02,Irregular shape,,
2509,25,25,0,20,1,CH6NPbI3,0.1,PbI2,0.08,MAI,0.63,OA,0.072,OCT,38.295,ACN,94.639,toluene,0,PlaceHolder,0,PlaceHolder,0,PlaceHolder,0,PlaceHolder,11.7,8.55,Irregular shape,,
2510,25,25,0,20,1,CH6NPbI3,0.1,PbI2,0.08,MAI,0.63,OA,0.084,OCT,38.295,ACN,94.639,toluene,0,PlaceHolder,0,PlaceHolder,0,PlaceHolder,0,PlaceHolder,10.6,10.38,Irregular shape,,
2511,25,25,0,20,1,CH6NPbI3,0.1,PbI2,0.08,MAI,0.63,OA,0.097,OCT,38.295,ACN,94.639,toluene,0,PlaceHolder,0,PlaceHolder,0,PlaceHolder,0,PlaceHolder,9.8,10.2,Irregular shape,,
2512,25,25,0,20,1,CH6NPbI3,0.1,PbI2,0.08,MAI,0.63,OA,0.121,OCT,38.295,ACN,94.639,toluene,0,PlaceHolder,0,PlaceHolder,0,PlaceHolder,0,PlaceHolder,6.6,10.61,Irregular shape,,
2513,25,25,0,0.0167,1,CsPbBr3-1,18.928,toluene,0.615,DMF,0.002,PbBr2,0.005,HA,0.005,OCT,0.0005,Cs2CO3,0.006,ODE,0.0015,OA,0,PlaceHolder,0,PlaceHolder,4.3,18.6,sphere,,
2514,40,40,0,0.0167,1,CsPbBr3-1,18.928,toluene,0.615,DMF,0.002,PbBr2,0.005,HA,0.005,OCT,0.0005,Cs2CO3,0.006,ODE,0.0015,OA,0,PlaceHolder,0,PlaceHolder,4.5,20,sphere,,
2515,0,0,0,0.0167,1,CsPbBr3-1,18.928,toluene,0.615,DMF,0.002,PbBr2,0.005,HA,0.005,OCT,0.0005,Cs2CO3,0.006,ODE,0.0015,OA,0,PlaceHolder,0,PlaceHolder,3.5,20,sphere,,
2516,20,20,0,0.0167,1,CsPbBr3-1,18.928,toluene,0.615,DMF,0.002,PbBr2,0.005,HA,0.005,OCT,0.0005,Cs2CO3,0.006,ODE,0.0015,OA,0,PlaceHolder,0,PlaceHolder,4.1,17.07,sphere,,
2517,60,60,0,0.0167,1,CsPbBr3-1,18.928,toluene,0.615,DMF,0.002,PbBr2,0.005,HA,0.005,OCT,0.0005,Cs2CO3,0.006,ODE,0.0015,OA,0,PlaceHolder,0,PlaceHolder,5,22,sphere,,
2518,25,25,0,0.0167,1,CsPbI3,18.928,toluene,0.0615,DMF,0.00023,PbI2,0.0014,HA,0.0014,OCT,0.00005,Cs2CO3,0.0006,ODE,0.00015,OA,0,PlaceHolder,0,PlaceHolder,5,22,sphere,,
2519,25,25,0,0.0167,1,CsPbBr3-1,18.928,toluene,0.615,DMF,0.0024,PbBr2,0.002,DODA,0.0005,Cs2CO3,0.006,ODE,1.5515,OA,0,PlaceHolder,0,PlaceHolder,0,PlaceHolder,10.16,11.11,cube,,
2520,25,25,0,10,1,CH6NPbI3,0.058,HDA-HI,0.315,OA,6.25,ODE,0.063,MAI,0.05,PbI2,1.292,DMF,62.825,CHCl3,0,PlaceHolder,0,PlaceHolder,0,PlaceHolder,35.98,25.37,Irregular shape,58,0.874125874
2521,25,25,0,0.0167,1,CH5N2PbBr3,0.16,FABr,0.16,PbBr2,5.166,DMF,0.00605,BLAM,0.788,OA,38.234,hexane,41.824,TBOH,0,PlaceHolder,0,PlaceHolder,0,PlaceHolder,7.25,35.09,sphere,25,0.175438596
2522,25,25,0,0.0167,1,CH5N2PbBr3,0.16,FABr,0.16,PbBr2,5.166,DMF,0.00605,HLAM,0.788,OA,38.234,hexane,41.824,TBOH,0,PlaceHolder,0,PlaceHolder,0,PlaceHolder,4.78,19.24,sphere,239,0.24691358
2523,25,25,0,0.0167,1,CH5N2PbBr3,0.16,FABr,0.16,PbBr2,5.166,DMF,0.00605,OCT,0.788,OA,38.234,hexane,41.824,TBOH,0,PlaceHolder,0,PlaceHolder,0,PlaceHolder,7.01,17.15,sphere,44,0.19047619
2524,95,95,0,0.5,1,CH6NPbBr3,0.38,OA,18.75,ODE,0.06,OCT-HBr,0.032,MABr,0.037,PbBr2,3.875,DMF,0,PlaceHolder,0,PlaceHolder,0,PlaceHolder,0,PlaceHolder,1.5,6.67,sphere,500,
2525,95,95,0,1,1,CH6NPbBr3,0.38,OA,18.75,ODE,0.06,OCT-HBr,0.032,MABr,0.037,PbBr2,3.875,DMF,0,PlaceHolder,0,PlaceHolder,0,PlaceHolder,0,PlaceHolder,2.4,8.33,sphere,500,
2526,30,30,0,0.25,1,CH6NPbBr3,5.469,ODE,4.007,TCB,0.36,OA,0.016,OCT-HBr,0.07,HDA,0.0315,MABr,0.05,PbBr2,3.875,DMF,0,PlaceHolder,0,PlaceHolder,24.86,13.79,rod,300,
2527,30,30,0,0.083,1,CH6NPbBr3,5.469,ODE,4.007,TCB,0.36,OA,0.016,OCT-HBr,0.07,HDA,0.0315,MABr,0.05,PbBr2,3.875,DMF,0,PlaceHolder,0,PlaceHolder,1.6,12.5,sphere,300,
2528,30,30,0,0.25,1,CH6NPbBr3,5.469,ODE,4.007,TCB,0.36,OA,0.07,HDA,0.0315,MABr,0.05,PbBr2,3.875,DMF,0,PlaceHolder,0,PlaceHolder,0,PlaceHolder,4.2,9.52,sphere,300,
2529,110,110,0,0.5,1,CH6NPbBr3,6.25,ODE,0.05,DEA,0.19,OA,0.0315,MABr,0.05,PbBr2,3.875,DMF,0,PlaceHolder,0,PlaceHolder,0,PlaceHolder,0,PlaceHolder,13.65,9.92,cube,300,
2530,25,25,0,10,1,Cs4PbBr6,0.0642,Cs2CO3,16.7,OA,76.468,hexane,0.03,PbBr2,12.916,DMF,0.089,HBr,0.152,OLA,0,PlaceHolder,0,PlaceHolder,0,PlaceHolder,26,15.38,hexagon,,
2531,25,25,0,10,1,Cs4PbBr6,0.0642,Cs2CO3,22.686,OA,76.468,hexane,0.03,PbBr2,12.916,DMF,0.089,HBr,0.152,OLA,0,PlaceHolder,0,PlaceHolder,0,PlaceHolder,42.39,25.19,hexagon,53,0.497512438
2532,25,25,0,10,1,Cs4PbBr6,0.0642,Cs2CO3,32.139,OA,76.468,hexane,0.03,PbBr2,12.916,DMF,0.089,HBr,0.152,OLA,0,PlaceHolder,0,PlaceHolder,0,PlaceHolder,31.62,25.3,hexagon,107,0.5
2533,25,25,0,10,1,Cs4PbBr6,0.0642,Cs2CO3,47.894,OA,76.468,hexane,0.03,PbBr2,12.916,DMF,0.089,HBr,0.152,OLA,0,PlaceHolder,0,PlaceHolder,0,PlaceHolder,22.3,27.99,Irregular shape,65,0.495049505
2534,25,25,0,10,1,CsPbBr3-2,0.008,Cs2CO3,16.148,OA,76.468,hexane,0.03,PbBr2,12.916,DMF,0.0119,HBr,0.152,OLA,0,PlaceHolder,0,PlaceHolder,0,PlaceHolder,20.31,20.56,cube,,
2535,25,25,0,10,1,CsPb2Br5,0.0032,Cs2CO3,16.1,OA,76.468,hexane,0.03,PbBr2,12.916,DMF,0.006,HBr,0.152,OLA,0,PlaceHolder,0,PlaceHolder,0,PlaceHolder,11.51,13.73,cube,,
2536,25,25,0,0.083,1,CsPbBr3-2,0.025,Cs2CO3,0.315,OA,5.703,ODE,0.075,PbBr2,0.228,OLA,76.468,hexane,6.582,ISA,0,PlaceHolder,0,PlaceHolder,0,PlaceHolder,38.34,16.59,cube,250,0.706713781
2537,90,90,0,5,1,CsCl,0.1,Cs2CO3,4.726,OA,6.25,ODE,3.0394,OLA,0.4,InCl3,0,PlaceHolder,0,PlaceHolder,0,PlaceHolder,0,PlaceHolder,0,PlaceHolder,20,10,hexagon,,
2538,130,130,0,5,1,CsCl,0.1,Cs2CO3,4.726,OA,6.25,ODE,3.0394,OLA,0.4,InCl3,0,PlaceHolder,0,PlaceHolder,0,PlaceHolder,0,PlaceHolder,0,PlaceHolder,35,8.57,hexagon,,
2539,50,50,0,5,1,CsBr,0.1,Cs2CO3,4.726,OA,6.25,ODE,3.0394,OLA,0.4,ZnBr2,0,PlaceHolder,0,PlaceHolder,0,PlaceHolder,0,PlaceHolder,0,PlaceHolder,13,7.69,hexagon,,
2540,120,120,0,5,1,CsBr,0.1,Cs2CO3,4.726,OA,6.25,ODE,3.0394,OLA,0.4,ZnBr2,0,PlaceHolder,0,PlaceHolder,0,PlaceHolder,0,PlaceHolder,0,PlaceHolder,30,13.33,hexagon,,
2541,50,50,0,5,1,CsI,0.1,Cs2CO3,4.726,OA,6.25,ODE,3.0394,OLA,0.4,ZnI2,0,PlaceHolder,0,PlaceHolder,0,PlaceHolder,0,PlaceHolder,0,PlaceHolder,10,10,hexagon,,
2542,90,90,0,5,1,CsI,0.1,Cs2CO3,4.726,OA,6.25,ODE,3.0394,OLA,0.4,ZnI2,0,PlaceHolder,0,PlaceHolder,0,PlaceHolder,0,PlaceHolder,0,PlaceHolder,22,9.09,hexagon,,
2543,25,25,0,10,1,PbS,6,PbI2,10.118,BLAM,116.24,DMF,1,N-DPT,0,PlaceHolder,0,PlaceHolder,0,PlaceHolder,0,PlaceHolder,0,PlaceHolder,0,PlaceHolder,3.28,6.16,Irregular shape,,
2544,50,50,0,30,1,PbS,0.18,PbI2,10.118,BLAM,116.24,DMF,0.03,N-DPT,0,PlaceHolder,0,PlaceHolder,0,PlaceHolder,0,PlaceHolder,0,PlaceHolder,0,PlaceHolder,5.1,4.96,Irregular shape,,
2545,100,100,0,30,1,PbS,0.06,PbI2,10.118,BLAM,116.24,DMF,0.01,N-DPT,0,PlaceHolder,0,PlaceHolder,0,PlaceHolder,0,PlaceHolder,0,PlaceHolder,0,PlaceHolder,6.3,6.31,Irregular shape,,
2546,105,105,0,0.083,1,Cs2AgInCl6,0.25,Cs2CO3,0.22,AgAc,0.25,InAc3,1.72,BC,28.289,DPE,1.52,OLA,3.15,OA,0.025,MnAc2,0,PlaceHolder,0,PlaceHolder,13.09,12.93,cube,,
2547,105,105,0,0.083,1,Cs2AgInCl6,0.25,Cs2CO3,0.22,AgAc,0.25,InAc3,1.72,BC,28.289,DPE,1.52,OLA,3.15,OA,0.05,MnAc2,0,PlaceHolder,0,PlaceHolder,14.22,20.63,cube,,
2548,105,105,0,0.083,1,Cs2AgInCl6,0.25,Cs2CO3,0.22,AgAc,0.25,InAc3,1.72,BC,28.289,DPE,1.52,OLA,3.15,OA,0.075,MnAc2,0,PlaceHolder,0,PlaceHolder,14.42,21.92,cube,282,0.442477876
2549,170,170,0,0.083,1,CsPbBr3-2,0.545,PbBr2,9.118,OLA,48.508,ODE,4.813,OA,0.0825,CsSA,0,PlaceHolder,0,PlaceHolder,0,PlaceHolder,0,PlaceHolder,0,PlaceHolder,9.24,7.82,cube,22,0.12195122
2550,185,185,0,0.083,1,CsPbBr3-2,0.545,PbBr2,9.118,OLA,48.508,ODE,4.813,OA,0.0825,CsSA,0,PlaceHolder,0,PlaceHolder,0,PlaceHolder,0,PlaceHolder,0,PlaceHolder,8.9,10.84,cube,10,0.043478261
