Repository: Sharpiless/Nanocrystals-Deep-Learning

## Abstract 
The synthesis model based on transformer structure for nanocrystals takes the synthesis conditions and material structure features from the synthesis recipe dataset as input. By utilizing the proposed reaction intermediate-based data augmentation, the input data was expanded **tenfold**. This resulted in the model achieving an average absolute error of **1.39 nm** in predicting nanocrystal size, and the average accuracy for predicting morphology reached **90%**.

We show the transformer model in the following:

File: data/0309_classification_and_reg-raw-v3.csv (part 12 of 18)
ID,Temperature1,Temperature2,Speed,Time,Num,Y1,Y2,Y3,T1,T2,A1,B1,C1,D1,E1,F1,G1,H1,I1,J1,K1,L1,M1,A2,B2,C2,D2,E2,F2,G2,H2,I2,J2,K2,L2,M2
2152,25,240,20,30,64,23.59,9.4,0,1,Ni,0.778,6.1,15.7,0.67,0,0,0,0,0,0,0,0,0,Ni(acac)2,OLA,ODE,TOP,PlaceHolder,PlaceHolder,PlaceHolder,PlaceHolder,PlaceHolder,PlaceHolder,PlaceHolder,PlaceHolder,PlaceHolder
2153,25,320,10,120,-1,10.7,12.15,9,1,Ni2P,1,4,20,18.75,0,0,0,0,0,0,0,0,0,Ni(CO)2TPP2,TPPe,OLA,ODE,PlaceHolder,PlaceHolder,PlaceHolder,PlaceHolder,PlaceHolder,PlaceHolder,PlaceHolder,PlaceHolder,PlaceHolder
2154,25,250,10,0.0167,297,5.84,15.62,9,1,Ni2P,1,4,20,18.75,0,0,0,0,0,0,0,0,0,Ni(CO)2TPP2,TPPe,OLA,ODE,PlaceHolder,PlaceHolder,PlaceHolder,PlaceHolder,PlaceHolder,PlaceHolder,PlaceHolder,PlaceHolder,PlaceHolder
2155,25,300,10,0.0167,143,14.29,14.6,9,1,Ni2P,1,4,20,18.75,0,0,0,0,0,0,0,0,0,Ni(CO)2TPP2,TPPe,OLA,ODE,PlaceHolder,PlaceHolder,PlaceHolder,PlaceHolder,PlaceHolder,PlaceHolder,PlaceHolder,PlaceHolder,PlaceHolder
2156,25,320,10,0.0167,36,15.48,10.75,9,1,Ni2P,1,4,20,18.75,0,0,0,0,0,0,0,0,0,Ni(CO)2TPP2,TPPe,OLA,ODE,PlaceHolder,PlaceHolder,PlaceHolder,PlaceHolder,PlaceHolder,PlaceHolder,PlaceHolder,PlaceHolder,PlaceHolder
2157,25,150,10,0.0167,15,11.61,12.19,9,1,Ni2P,1,20,18.75,0,0,0,0,0,0,0,0,0,0,Ni(CO)2TPP2,OLA,ODE,PlaceHolder,PlaceHolder,PlaceHolder,PlaceHolder,PlaceHolder,PlaceHolder,PlaceHolder,PlaceHolder,PlaceHolder,PlaceHolder
2158,25,200,10,0.0167,71,10.11,22.3,0,1,Ni,1,20,18.75,0,0,0,0,0,0,0,0,0,0,Ni(CO)2TPP2,OLA,ODE,PlaceHolder,PlaceHolder,PlaceHolder,PlaceHolder,PlaceHolder,PlaceHolder,PlaceHolder,PlaceHolder,PlaceHolder,PlaceHolder
2159,25,225,10,0.0167,60,13.66,32.31,10,1,Ni,1,20,18.75,0,0,0,0,0,0,0,0,0,0,Ni(CO)2TPP2,OLA,ODE,PlaceHolder,PlaceHolder,PlaceHolder,PlaceHolder,PlaceHolder,PlaceHolder,PlaceHolder,PlaceHolder,PlaceHolder,PlaceHolder
2160,25,275,10,0.0167,104,14.07,32.7,10,1,Ni,1,20,18.75,0,0,0,0,0,0,0,0,0,0,Ni(CO)2TPP2,OLA,ODE,PlaceHolder,PlaceHolder,PlaceHolder,PlaceHolder,PlaceHolder,PlaceHolder,PlaceHolder,PlaceHolder,PlaceHolder,PlaceHolder
2161,25,300,10,0.0167,26,14.49,29.27,0,1,Ni12P5,1,20,18.75,0,0,0,0,0,0,0,0,0,0,Ni(CO)2TPP2,OLA,ODE,PlaceHolder,PlaceHolder,PlaceHolder,PlaceHolder,PlaceHolder,PlaceHolder,PlaceHolder,PlaceHolder,PlaceHolder,PlaceHolder
2162,100,220,10,120,215,12.2,8.4,9,1,Ni,7.8,77.808,6.25,3.92,0,0,0,0,0,0,0,0,0,Ni(acac)2,OLA,ODE,TOP,PlaceHolder,PlaceHolder,PlaceHolder,PlaceHolder,PlaceHolder,PlaceHolder,PlaceHolder,PlaceHolder,PlaceHolder
2163,25,300,10,60,-1,11.62,27.18,1,1,Rh2P,1,15,25,0,0,0,0,0,0,0,0,0,0,RhCl(CO)TPP2,OLA,ODE,PlaceHolder,PlaceHolder,PlaceHolder,PlaceHolder,PlaceHolder,PlaceHolder,PlaceHolder,PlaceHolder,PlaceHolder,PlaceHolder
2164,25,300,10,60,-1,4,20,9,1,Pd3P,1,14.9,25,0,0,0,0,0,0,0,0,0,0,Pd-TPP4,OLA,ODE,PlaceHolder,PlaceHolder,PlaceHolder,PlaceHolder,PlaceHolder,PlaceHolder,PlaceHolder,PlaceHolder,PlaceHolder,PlaceHolder
2165,350,350,0,0.333,23,19.41,10.67,5,1,Co2P,0.15,0.03,12.932,0,0,0,0,0,0,0,0,0,0,CoOA2,OA,TOPO,PlaceHolder,PlaceHolder,PlaceHolder,PlaceHolder,PlaceHolder,PlaceHolder,PlaceHolder,PlaceHolder,PlaceHolder,PlaceHolder
2166,350,350,0,60,6,266.59,37.37,8,1,Co2P,0.15,0.45,12.932,0,0,0,0,0,0,0,0,0,0,CoOA2,OA,TOPO,PlaceHolder,PlaceHolder,PlaceHolder,PlaceHolder,PlaceHolder,PlaceHolder,PlaceHolder,PlaceHolder,PlaceHolder,PlaceHolder
2167,200,200,0,20,106,5.2,25,0,1,FeCo,9.118,62.5,2,2,0,0,0,0,0,0,0,0,0,OLA,ODE,Co2(CO)8,Fe(CO)5,PlaceHolder,PlaceHolder,PlaceHolder,PlaceHolder,PlaceHolder,PlaceHolder,PlaceHolder,PlaceHolder,PlaceHolder
2168,200,330,13.90111345,90,118,13.99,14.87,9,1,Co2P,9,46.875,6,3.36,0,0,0,0,0,0,0,0,0,OLA,ODE,Co2(CO)8,TOP,PlaceHolder,PlaceHolder,PlaceHolder,PlaceHolder,PlaceHolder,PlaceHolder,PlaceHolder,PlaceHolder,PlaceHolder
2169,200,330,13.90111345,90,117,17.68,12.5,9,1,Co2P,18,46.875,6,3.36,0,0,0,0,0,0,0,0,0,OLA,ODE,Co2(CO)8,TOP,PlaceHolder,PlaceHolder,PlaceHolder,PlaceHolder,PlaceHolder,PlaceHolder,PlaceHolder,PlaceHolder,PlaceHolder
2170,200,350,13.90111345,90,119,13.06,11.8,9,1,Fe2P,9,46.875,6,3.36,0,0,0,0,0,0,0,0,0,OLA,ODE,Fe(CO)5,TOP,PlaceHolder,PlaceHolder,PlaceHolder,PlaceHolder,PlaceHolder,PlaceHolder,PlaceHolder,PlaceHolder,PlaceHolder
2171,200,350,13.90111345,90,124,24.89,14.1,9,1,Fe2P,18,46.875,6,3.36,0,0,0,0,0,0,0,0,0,OLA,ODE,Fe(CO)5,TOP,PlaceHolder,PlaceHolder,PlaceHolder,PlaceHolder,PlaceHolder,PlaceHolder,PlaceHolder,PlaceHolder,PlaceHolder
2172,275,275,0,30,-1,49,18.37,0,1,Ni2P,0.1,1,23.764,0.4,0,0,0,0,0,0,0,0,0,NiCl2,OLA,ODE,P(OMe)3,PlaceHolder,PlaceHolder,PlaceHolder,PlaceHolder,PlaceHolder,PlaceHolder,PlaceHolder,PlaceHolder,PlaceHolder
2173,275,275,0,30,-1,37,24.32,0,1,Ni2P,0.1,1,23.764,0.4,0,0,0,0,0,0,0,0,0,NiCl2,OLA,ODE,P(OEt)3,PlaceHolder,PlaceHolder,PlaceHolder,PlaceHolder,PlaceHolder,PlaceHolder,PlaceHolder,PlaceHolder,PlaceHolder
2174,275,275,0,30,-1,51,15.69,0,1,Ni2P,0.1,1,23.764,0.4,0,0,0,0,0,0,0,0,0,NiCl2,OLA,ODE,TBPT,PlaceHolder,PlaceHolder,PlaceHolder,PlaceHolder,PlaceHolder,PlaceHolder,PlaceHolder,PlaceHolder,PlaceHolder
2175,275,275,0,30,-1,55,14.55,0,1,Ni12P5,0.1,1,23.764,0.4,0,0,0,0,0,0,0,0,0,NiCl2,OLA,ODE,TNPP,PlaceHolder,PlaceHolder,PlaceHolder,PlaceHolder,PlaceHolder,PlaceHolder,PlaceHolder,PlaceHolder,PlaceHolder
2176,275,275,0,30,-1,26,19.23,10,1,Ni2P,0.1,1,23.764,0.4,0,0,0,0,0,0,0,0,0,NiCl2,OLA,ODE,TIPP,PlaceHolder,PlaceHolder,PlaceHolder,PlaceHolder,PlaceHolder,PlaceHolder,PlaceHolder,PlaceHolder,PlaceHolder
2177,275,275,0,30,-1,17,17.65,10,1,Ni2P,0.1,1,23.764,0.4,0,0,0,0,0,0,0,0,0,NiCl2,OLA,ODE,TPPi,PlaceHolder,PlaceHolder,PlaceHolder,PlaceHolder,PlaceHolder,PlaceHolder,PlaceHolder,PlaceHolder,PlaceHolder
2178,275,275,0,30,-1,55,21.82,0,1,Ni,0.1,1,23.764,0.4,0,0,0,0,0,0,0,0,0,NiCl2,OLA,ODE,TTBP,PlaceHolder,PlaceHolder,PlaceHolder,PlaceHolder,PlaceHolder,PlaceHolder,PlaceHolder,PlaceHolder,PlaceHolder
2179,180,180,0,5,200,10.8,8,9,1,Co,0.259,0.319,142.15,1.521,0,0,0,0,0,0,0,0,0,TOPO,OA,DCB,Co2(CO)8,PlaceHolder,PlaceHolder,PlaceHolder,PlaceHolder,PlaceHolder,PlaceHolder,PlaceHolder,PlaceHolder,PlaceHolder
2180,25,230,13.90111345,60,200,22.2,8.9,9,1,Ni,4,4.48,33.244,12.157,0,0,0,0,0,0,0,0,0,Ni(acac)2,TOP,DE,OLA,PlaceHolder,PlaceHolder,PlaceHolder,PlaceHolder,PlaceHolder,PlaceHolder,PlaceHolder,PlaceHolder,PlaceHolder
2181,200,200,0,20,103,15,4.67,9,1,Fe,62.5,0.912,2.7,0,0,0,0,0,0,0,0,0,0,ODE,OLA,Fe(CO)5,PlaceHolder,PlaceHolder,PlaceHolder,PlaceHolder,PlaceHolder,PlaceHolder,PlaceHolder,PlaceHolder,PlaceHolder,PlaceHolder
2182,330,330,0,0.5,-1,252.68,6.45,9,1,Cd,20.692,0.7,2.242,0,0,0,0,0,0,0,0,0,0,TOPO,CdMe2,TOP,PlaceHolder,PlaceHolder,PlaceHolder,PlaceHolder,PlaceHolder,PlaceHolder,PlaceHolder,PlaceHolder,PlaceHolder,PlaceHolder
2183,100,250,2,30,208,9.03,2.97,9,1,Ni,1,5.795,19.946,1.201,0,0,0,0,0,0,0,0,0,Ni(acac)2,OLA,DE,TBP,PlaceHolder,PlaceHolder,PlaceHolder,PlaceHolder,PlaceHolder,PlaceHolder,PlaceHolder,PlaceHolder,PlaceHolder
2184,100,250,2,30,208,12.61,3.67,9,1,Ni,1,5.795,16.622,1.201,0,0,0,0,0,0,0,0,0,Ni(acac)2,OLA,DE,TBP,PlaceHolder,PlaceHolder,PlaceHolder,PlaceHolder,PlaceHolder,PlaceHolder,PlaceHolder,PlaceHolder,PlaceHolder
2185,100,280,2,30,74,15.32,20.06,6,1,Ni12P5,1,5.795,16.622,1.201,0,0,0,0,0,0,0,0,0,Ni(acac)2,OLA,DE,TBP,PlaceHolder,PlaceHolder,PlaceHolder,PlaceHolder,PlaceHolder,PlaceHolder,PlaceHolder,PlaceHolder,PlaceHolder
2186,120,120,0,10,300,6.5,7.69,9,1,PbS,9,29.634,0.375,0,0,0,0,0,0,0,0,0,0,PbCl2,OLA,S,PlaceHolder,PlaceHolder,PlaceHolder,PlaceHolder,PlaceHolder,PlaceHolder,PlaceHolder,PlaceHolder,PlaceHolder,PlaceHolder
2187,240,240,0,15,-1,59.8,5.66,1,1,Cu2O,47.688,572.636,4,0,0,0,0,0,0,0,0,0,0,PVP,PD,Cu(acac)2,PlaceHolder,PlaceHolder,PlaceHolder,PlaceHolder,PlaceHolder,PlaceHolder,PlaceHolder,PlaceHolder,PlaceHolder,PlaceHolder
2188,65,65,0,120,-1,11,27.27,0,1,Cu,0.05,0.117,308.21,0.21,0,0,0,0,0,0,0,0,0,Cu(acac)2,PVP,THF,NaBH4,PlaceHolder,PlaceHolder,PlaceHolder,PlaceHolder,PlaceHolder,PlaceHolder,PlaceHolder,PlaceHolder,PlaceHolder
2189,220,220,0,5,-1,67.7,13.33,1,1,Cu2O,8.998,524.916,0.27,0,0,0,0,0,0,0,0,0,0,PVP,PD,Cu(acac)2,PlaceHolder,PlaceHolder,PlaceHolder,PlaceHolder,PlaceHolder,PlaceHolder,PlaceHolder,PlaceHolder,PlaceHolder,PlaceHolder
2190,80,80,0,180,175,9.5,47.37,5,1,Pd,0.945,610.433,0.341,0.194,2.521,0,0,0,0,0,0,0,0,PVP,H2O,LAA,Na2PdCl4,KBr,PlaceHolder,PlaceHolder,PlaceHolder,PlaceHolder,PlaceHolder,PlaceHolder,PlaceHolder,PlaceHolder
2191,80,80,0,180,175,18,23.89,5,1,Pd,0.945,610.433,0.341,0.194,5.042,0,0,0,0,0,0,0,0,PVP,H2O,LAA,Na2PdCl4,KBr,PlaceHolder,PlaceHolder,PlaceHolder,PlaceHolder,PlaceHolder,PlaceHolder,PlaceHolder,PlaceHolder
2192,80,80,0,180,175,12.6,34.12,5,1,Pd,0.945,610.433,0.341,0.194,3.361,0,0,0,0,0,0,0,0,PVP,H2O,LAA,Na2PdCl4,KBr,PlaceHolder,PlaceHolder,PlaceHolder,PlaceHolder,PlaceHolder,PlaceHolder,PlaceHolder,PlaceHolder
2193,80,80,0,180,175,15.4,24.03,5,1,Pd,0.945,610.433,0.341,0.194,4.202,0,0,0,0,0,0,0,0,PVP,H2O,LAA,Na2PdCl4,KBr,PlaceHolder,PlaceHolder,PlaceHolder,PlaceHolder,PlaceHolder,PlaceHolder,PlaceHolder,PlaceHolder
2194,80,80,0,180,175,5.8,37.93,5,1,Pd,0.945,610.433,0.341,0.194,0.042,2.482,0,0,0,0,0,0,0,PVP,H2O,LAA,Na2PdCl4,KBr,KCl,PlaceHolder,PlaceHolder,PlaceHolder,PlaceHolder,PlaceHolder,PlaceHolder,PlaceHolder
2195,80,80,0,180,175,7.3,38.36,5,1,Pd,0.945,610.433,0.341,0.194,0.63,1.891,0,0,0,0,0,0,0,PVP,H2O,LAA,Na2PdCl4,KBr,KCl,PlaceHolder,PlaceHolder,PlaceHolder,PlaceHolder,PlaceHolder,PlaceHolder,PlaceHolder
2196,160,160,0,60,399,23.56,11.45,2,1,Pt,0.05,36.071,0.3,167.658,0.4675,0,0,0,0,0,0,0,0,H2PtCl6,H2O,KI,EG,PVP,PlaceHolder,PlaceHolder,PlaceHolder,PlaceHolder,PlaceHolder,PlaceHolder,PlaceHolder,PlaceHolder
2197,160,160,0,60,320,4.74,9.79,9,1,Pt,0.05,36.071,167.658,0.4675,0,0,0,0,0,0,0,0,0,H2PtCl6,H2O,EG,PVP,PlaceHolder,PlaceHolder,PlaceHolder,PlaceHolder,PlaceHolder,PlaceHolder,PlaceHolder,PlaceHolder,PlaceHolder
2198,160,160,0,60,274,7.5,14.37,0,1,Pt,0.05,36.071,0.025,167.658,0.4675,0,0,0,0,0,0,0,0,H2PtCl6,H2O,KI,EG,PVP,PlaceHolder,PlaceHolder,PlaceHolder,PlaceHolder,PlaceHolder,PlaceHolder,PlaceHolder,PlaceHolder
2199,160,160,0,60,301,7.68,18.08,0,1,Pt,0.05,36.071,0.05,167.658,0.4675,0,0,0,0,0,0,0,0,H2PtCl6,H2O,KI,EG,PVP,PlaceHolder,PlaceHolder,PlaceHolder,PlaceHolder,PlaceHolder,PlaceHolder,PlaceHolder,PlaceHolder
2200,160,160,0,60,245,12.42,15.51,0,1,Pt,0.05,36.071,0.15,167.658,0.4675,0,0,0,0,0,0,0,0,H2PtCl6,H2O,KI,EG,PVP,PlaceHolder,PlaceHolder,PlaceHolder,PlaceHolder,PlaceHolder,PlaceHolder,PlaceHolder,PlaceHolder
2201,160,160,0,60,208,26.44,10.18,2,1,Pt,0.05,36.071,0.5,167.658,0.4675,0,0,0,0,0,0,0,0,H2PtCl6,H2O,KI,EG,PVP,PlaceHolder,PlaceHolder,PlaceHolder,PlaceHolder,PlaceHolder,PlaceHolder,PlaceHolder,PlaceHolder
2202,160,160,0,60,190,7.67,12.69,0,1,Pt,0.05,36.071,0.3,167.658,0.4675,0,0,0,0,0,0,0,0,H2PtCl6,H2O,KF,EG,PVP,PlaceHolder,PlaceHolder,PlaceHolder,PlaceHolder,PlaceHolder,PlaceHolder,PlaceHolder,PlaceHolder
2203,160,160,0,60,233,5.3,13.42,9,1,Pt,0.05,36.071,0.3,167.658,0.4675,0,0,0,0,0,0,0,0,H2PtCl6,H2O,KCl,EG,PVP,PlaceHolder,PlaceHolder,PlaceHolder,PlaceHolder,PlaceHolder,PlaceHolder,PlaceHolder,PlaceHolder
2204,160,160,0,60,370,7.85,9.47,5,1,Pt,0.05,36.071,0.3,167.658,0.4675,0,0,0,0,0,0,0,0,H2PtCl6,H2O,KBr,EG,PVP,PlaceHolder,PlaceHolder,PlaceHolder,PlaceHolder,PlaceHolder,PlaceHolder,PlaceHolder,PlaceHolder
2205,160,120,0,60,64,20.26,17.04,2,1,Pt,0.05,36.071,0.3,167.658,0.4675,0,0,0,0,0,0,0,0,H2PtCl6,H2O,KI,EG,PVP,PlaceHolder,PlaceHolder,PlaceHolder,PlaceHolder,PlaceHolder,PlaceHolder,PlaceHolder,PlaceHolder
2206,160,140,0,60,73,24.04,12.24,2,1,Pt,0.05,36.071,0.3,167.658,0.4675,0,0,0,0,0,0,0,0,H2PtCl6,H2O,KI,EG,PVP,PlaceHolder,PlaceHolder,PlaceHolder,PlaceHolder,PlaceHolder,PlaceHolder,PlaceHolder,PlaceHolder
2207,160,180,0,60,85,20.64,26.48,2,1,Pt,0.05,36.071,0.3,167.658,0.4675,0,0,0,0,0,0,0,0,H2PtCl6,H2O,KI,EG,PVP,PlaceHolder,PlaceHolder,PlaceHolder,PlaceHolder,PlaceHolder,PlaceHolder,PlaceHolder,PlaceHolder
2208,160,160,0,60,280,9.73,16.59,0,1,Pt,0.01,36.071,0.06,167.658,0.4675,0,0,0,0,0,0,0,0,H2PtCl6,H2O,KI,EG,PVP,PlaceHolder,PlaceHolder,PlaceHolder,PlaceHolder,PlaceHolder,PlaceHolder,PlaceHolder,PlaceHolder
2209,160,160,0,60,119,13.41,17.71,0,1,Pt,0.025,36.071,0.15,167.658,0.4675,0,0,0,0,0,0,0,0,H2PtCl6,H2O,KI,EG,PVP,PlaceHolder,PlaceHolder,PlaceHolder,PlaceHolder,PlaceHolder,PlaceHolder,PlaceHolder,PlaceHolder
2210,160,160,0,60,36,38.37,19.47,2,1,Pt,0.1,36.071,0.6,167.658,0.4675,0,0,0,0,0,0,0,0,H2PtCl6,H2O,KI,EG,PVP,PlaceHolder,PlaceHolder,PlaceHolder,PlaceHolder,PlaceHolder,PlaceHolder,PlaceHolder,PlaceHolder
2211,160,160,0,60,92,22.79,17.46,2,1,Pt,0.05,36.071,0.3,167.658,0.0935,0,0,0,0,0,0,0,0,H2PtCl6,H2O,KI,EG,PVP,PlaceHolder,PlaceHolder,PlaceHolder,PlaceHolder,PlaceHolder,PlaceHolder,PlaceHolder,PlaceHolder
2212,160,160,0,60,82,15.36,26.16,2,1,Pt,0.05,36.071,0.3,167.658,0.187,0,0,0,0,0,0,0,0,H2PtCl6,H2O,KI,EG,PVP,PlaceHolder,PlaceHolder,PlaceHolder,PlaceHolder,PlaceHolder,PlaceHolder,PlaceHolder,PlaceHolder
2213,80,80,0,1080,68,34.08,15.07,0,1,PdPt,0.315,610.433,0.032,0.032,0,0,0,0,0,0,0,0,0,PVP,H2O,Na2PdCl4,K2PtCl4,PlaceHolder,PlaceHolder,PlaceHolder,PlaceHolder,PlaceHolder,PlaceHolder,PlaceHolder,PlaceHolder,PlaceHolder
2214,110,110,0,300,106,5.6,11.54,6,1,PdPt,0.945,197.245,0.097,0.097,0,0,0,0,0,0,0,0,0,PVP,EG,Na2PdCl4,K2PtCl4,PlaceHolder,PlaceHolder,PlaceHolder,PlaceHolder,PlaceHolder,PlaceHolder,PlaceHolder,PlaceHolder,PlaceHolder
2215,80,80,0,180,54,17.43,24.1,0,1,PdPt,0.315,610.433,0.032,0.032,0,0,0,0,0,0,0,0,0,PVP,H2O,Na2PdCl4,K2PtCl4,PlaceHolder,PlaceHolder,PlaceHolder,PlaceHolder,PlaceHolder,PlaceHolder,PlaceHolder,PlaceHolder,PlaceHolder
2216,80,80,0,480,82,18.17,25.14,0,1,PdPt,0.315,610.433,0.032,0.032,0,0,0,0,0,0,0,0,0,PVP,H2O,Na2PdCl4,K2PtCl4,PlaceHolder,PlaceHolder,PlaceHolder,PlaceHolder,PlaceHolder,PlaceHolder,PlaceHolder,PlaceHolder,PlaceHolder
2217,110,110,0,15,258,6.83,5.14,6,1,PdPt,0.945,197.245,0.097,0.097,0,0,0,0,0,0,0,0,0,PVP,EG,Na2PdCl4,K2PtCl4,PlaceHolder,PlaceHolder,PlaceHolder,PlaceHolder,PlaceHolder,PlaceHolder,PlaceHolder,PlaceHolder,PlaceHolder
2218,280,280,0,15,100,97.5,10.77,4,1,Cu1.43Te,1,30.394,1,2.242,0,0,0,0,0,0,0,0,0,CuCl,OLA,Te,TOP,PlaceHolder,PlaceHolder,PlaceHolder,PlaceHolder,PlaceHolder,PlaceHolder,PlaceHolder,PlaceHolder,PlaceHolder
2219,280,280,0,15,100,74.34,50,7,1,SnTe,1,30.394,1,2.242,0,0,0,0,0,0,0,0,0,SnCl2,OLA,Te,TOP,PlaceHolder,PlaceHolder,PlaceHolder,PlaceHolder,PlaceHolder,PlaceHolder,PlaceHolder,PlaceHolder,PlaceHolder
2220,280,280,0,15,100,31.82,11.7,1,1,Cu2SnTe3,0.3,30.394,1,2.242,0.7,0,0,0,0,0,0,0,0,CuCl,OLA,Te,TOP,SnCl2,PlaceHolder,PlaceHolder,PlaceHolder,PlaceHolder,PlaceHolder,PlaceHolder,PlaceHolder,PlaceHolder
2221,280,280,0,15,100,19.25,9.57,5,1,Cu1.43Te,0.75,30.394,1,2.242,0.25,0,0,0,0,0,0,0,0,CuCl,OLA,Te,TOP,SnCl2,PlaceHolder,PlaceHolder,PlaceHolder,PlaceHolder,PlaceHolder,PlaceHolder,PlaceHolder,PlaceHolder
2222,200,200,0,10,-1,4.7,14.89,9,1,FeTe2,0.2,8.35,21.276,0.1,0,0,0,0,0,0,0,0,0,TeO2,DT,OLA,FeCl2,PlaceHolder,PlaceHolder,PlaceHolder,PlaceHolder,PlaceHolder,PlaceHolder,PlaceHolder,PlaceHolder,PlaceHolder
2223,200,200,0,30,-1,6.3,12.7,0,1,FeTe2,0.2,8.35,21.276,0.1,0,0,0,0,0,0,0,0,0,TeO2,DT,OLA,FeCl2,PlaceHolder,PlaceHolder,PlaceHolder,PlaceHolder,PlaceHolder,PlaceHolder,PlaceHolder,PlaceHolder,PlaceHolder
2224,200,200,0,60,-1,8.8,34.09,0,1,FeTe2,0.2,8.35,21.276,0.1,0,0,0,0,0,0,0,0,0,TeO2,DT,OLA,FeCl2,PlaceHolder,PlaceHolder,PlaceHolder,PlaceHolder,PlaceHolder,PlaceHolder,PlaceHolder,PlaceHolder,PlaceHolder
2225,25,210,15,60,100,5.4,5.56,9,1,Ag2S,0.1,49.41,0,0,0,0,0,0,0,0,0,0,0,Ag(S2CNEt2),DT,PlaceHolder,PlaceHolder,PlaceHolder,PlaceHolder,PlaceHolder,PlaceHolder,PlaceHolder,PlaceHolder,PlaceHolder,PlaceHolder,PlaceHolder
2226,25,210,15,60,42,9.17,2.43,9,1,Ag2S,0.1,49.41,0,0,0,0,0,0,0,0,0,0,0,AgNO3,DT,PlaceHolder,PlaceHolder,PlaceHolder,PlaceHolder,PlaceHolder,PlaceHolder,PlaceHolder,PlaceHolder,PlaceHolder,PlaceHolder,PlaceHolder
2227,25,190,20,60,-1,17.7,5.39,9,1,Ag,0.1,15.2,0,0,0,0,0,0,0,0,0,0,0,Ag(S2CNEt2),OLA,PlaceHolder,PlaceHolder,PlaceHolder,PlaceHolder,PlaceHolder,PlaceHolder,PlaceHolder,PlaceHolder,PlaceHolder,PlaceHolder,PlaceHolder
2228,25,190,20,60,-1,17.49,6.5,9,1,Ag2S,0.1,2.4,13.7,0,0,0,0,0,0,0,0,0,0,Ag(S2CNEt2),DT,OLA,PlaceHolder,PlaceHolder,PlaceHolder,PlaceHolder,PlaceHolder,PlaceHolder,PlaceHolder,PlaceHolder,PlaceHolder,PlaceHolder
2229,25,190,20,60,-1,13.81,12.25,9,1,Ag2S,0.1,5.2,11.4,0,0,0,0,0,0,0,0,0,0,Ag(S2CNEt2),DT,OLA,PlaceHolder,PlaceHolder,PlaceHolder,PlaceHolder,PlaceHolder,PlaceHolder,PlaceHolder,PlaceHolder,PlaceHolder,PlaceHolder
2230,25,190,20,60,-1,12.28,14.63,9,1,Ag2S,0.1,10.4,7.6,0,0,0,0,0,0,0,0,0,0,Ag(S2CNEt2),DT,OLA,PlaceHolder,PlaceHolder,PlaceHolder,PlaceHolder,PlaceHolder,PlaceHolder,PlaceHolder,PlaceHolder,PlaceHolder,PlaceHolder
2231,25,190,20,60,-1,11.49,14.73,9,1,Ag2S,0.1,18.8,1.5,0,0,0,0,0,0,0,0,0,0,Ag(S2CNEt2),DT,OLA,PlaceHolder,PlaceHolder,PlaceHolder,PlaceHolder,PlaceHolder,PlaceHolder,PlaceHolder,PlaceHolder,PlaceHolder,PlaceHolder
2232,25,190,20,60,-1,7.97,10.61,9,1,Ag2S,0.1,20.9,0,0,0,0,0,0,0,0,0,0,0,Ag(S2CNEt2),DT,PlaceHolder,PlaceHolder,PlaceHolder,PlaceHolder,PlaceHolder,PlaceHolder,PlaceHolder,PlaceHolder,PlaceHolder,PlaceHolder,PlaceHolder
2233,25,150,26.67,2,-1,3.4,23.53,9,1,Ag2S,0.1,50.101,0,0,0,0,0,0,0,0,0,0,0,Ag(S2CNEt2),DT,PlaceHolder,PlaceHolder,PlaceHolder,PlaceHolder,PlaceHolder,PlaceHolder,PlaceHolder,PlaceHolder,PlaceHolder,PlaceHolder,PlaceHolder
2234,25,150,13.90111345,60,57,7.99,11.06,9,1,Ag,0.5,60.787,0,0,0,0,0,0,0,0,0,0,0,AgNO3,OLA,PlaceHolder,PlaceHolder,PlaceHolder,PlaceHolder,PlaceHolder,PlaceHolder,PlaceHolder,PlaceHolder,PlaceHolder,PlaceHolder,PlaceHolder
2235,25,150,13.90111345,60,22,12.69,6.63,9,1,Au,0.5,60.787,0,0,0,0,0,0,0,0,0,0,0,AuCl3,OLA,PlaceHolder,PlaceHolder,PlaceHolder,PlaceHolder,PlaceHolder,PlaceHolder,PlaceHolder,PlaceHolder,PlaceHolder,PlaceHolder,PlaceHolder
2236,25,350,13.90111345,60,132,4.88,13.34,0,1,Ru,0.501,60.787,0,0,0,0,0,0,0,0,0,0,0,RuCl3,OLA,PlaceHolder,PlaceHolder,PlaceHolder,PlaceHolder,PlaceHolder,PlaceHolder,PlaceHolder,PlaceHolder,PlaceHolder,PlaceHolder,PlaceHolder
2237,275,275,0,5,-1,1.6,25,9,1,Ru,9.15,0.047,9.464,0,0,0,0,0,0,0,0,0,0,TOA,Ru3(CO)12,toluene,PlaceHolder,PlaceHolder,PlaceHolder,PlaceHolder,PlaceHolder,PlaceHolder,PlaceHolder,PlaceHolder,PlaceHolder,PlaceHolder
2238,25,275,30,12,-1,4.7,12.77,9,1,Ru,9.15,0.047,4.141,0,0,0,0,0,0,0,0,0,0,TOA,Ru3(CO)12,HDA,PlaceHolder,PlaceHolder,PlaceHolder,PlaceHolder,PlaceHolder,PlaceHolder,PlaceHolder,PlaceHolder,PlaceHolder,PlaceHolder
2239,25,275,30,12,-1,5.2,13.46,9,1,Ru,9.15,0.047,3.71,0,0,0,0,0,0,0,0,0,0,TOA,Ru3(CO)12,ODA,PlaceHolder,PlaceHolder,PlaceHolder,PlaceHolder,PlaceHolder,PlaceHolder,PlaceHolder,PlaceHolder,PlaceHolder,PlaceHolder
2240,0,25,13.90111345,120,-1,1.6,18.75,9,1,Ru,0.5,1,246.568,1,0,0,0,0,0,0,0,0,0,RuCl3,ODT,THF,SH,PlaceHolder,PlaceHolder,PlaceHolder,PlaceHolder,PlaceHolder,PlaceHolder,PlaceHolder,PlaceHolder,PlaceHolder
2241,0,25,13.90111345,120,-1,2.2,18.18,9,1,Ru,0.5,1,246.568,1,0,0,0,0,0,0,0,0,0,RuCl3,OT,THF,SH,PlaceHolder,PlaceHolder,PlaceHolder,PlaceHolder,PlaceHolder,PlaceHolder,PlaceHolder,PlaceHolder,PlaceHolder
2242,0,25,13.90111345,120,-1,2,20,9,1,Ru,0.5,1,246.568,1,0,0,0,0,0,0,0,0,0,RuCl3,EOT,THF,SH,PlaceHolder,PlaceHolder,PlaceHolder,PlaceHolder,PlaceHolder,PlaceHolder,PlaceHolder,PlaceHolder,PlaceHolder
2243,25,25,0,0.0167,17,34.55,26.86,0,1,Ru,0.49,342.522,4.9,0.49,0,0,0,0,0,0,0,0,0,RuCl3,ethanol,HS,NaBH4,PlaceHolder,PlaceHolder,PlaceHolder,PlaceHolder,PlaceHolder,PlaceHolder,PlaceHolder,PlaceHolder,PlaceHolder
2244,25,25,0,60,5,44.7,21.07,9,1,Ru,0.49,342.522,4.9,0.49,0,0,0,0,0,0,0,0,0,RuCl3,ethanol,HS,NaBH4,PlaceHolder,PlaceHolder,PlaceHolder,PlaceHolder,PlaceHolder,PlaceHolder,PlaceHolder,PlaceHolder,PlaceHolder
2245,25,25,0,120,3,40.81,29.63,4,1,Ru,0.49,342.522,4.9,0.49,0,0,0,0,0,0,0,0,0,RuCl3,ethanol,HS,NaBH4,PlaceHolder,PlaceHolder,PlaceHolder,PlaceHolder,PlaceHolder,PlaceHolder,PlaceHolder,PlaceHolder,PlaceHolder
2246,25,25,0,180,6,42.57,27.55,4,1,Ru,0.49,342.522,4.9,0.49,0,0,0,0,0,0,0,0,0,RuCl3,ethanol,HS,NaBH4,PlaceHolder,PlaceHolder,PlaceHolder,PlaceHolder,PlaceHolder,PlaceHolder,PlaceHolder,PlaceHolder,PlaceHolder
2247,25,25,0,240,2,64.29,0.04,1,1,Ru,0.49,342.522,4.9,0.49,0,0,0,0,0,0,0,0,0,RuCl3,ethanol,HS,NaBH4,PlaceHolder,PlaceHolder,PlaceHolder,PlaceHolder,PlaceHolder,PlaceHolder,PlaceHolder,PlaceHolder,PlaceHolder
2248,25,25,0,300,72,46.04,13.69,1,1,Ru,0.49,342.522,4.9,0.49,0,0,0,0,0,0,0,0,0,RuCl3,ethanol,HS,NaBH4,PlaceHolder,PlaceHolder,PlaceHolder,PlaceHolder,PlaceHolder,PlaceHolder,PlaceHolder,PlaceHolder,PlaceHolder
2249,25,25,0,300,7,80.45,53.67,1,1,Ru,0.49,342.522,2.5,0.49,0,0,0,0,0,0,0,0,0,RuCl3,ethanol,HS,NaBH4,PlaceHolder,PlaceHolder,PlaceHolder,PlaceHolder,PlaceHolder,PlaceHolder,PlaceHolder,PlaceHolder,PlaceHolder
2250,25,25,0,300,5,59.6,2.7,1,1,Ru,0.49,342.522,7.3,0.49,0,0,0,0,0,0,0,0,0,RuCl3,ethanol,HS,NaBH4,PlaceHolder,PlaceHolder,PlaceHolder,PlaceHolder,PlaceHolder,PlaceHolder,PlaceHolder,PlaceHolder,PlaceHolder
2251,25,25,0,300,43,19.23,26.58,0,1,Ru,0.49,342.522,9.7,0.49,0,0,0,0,0,0,0,0,0,RuCl3,ethanol,HS,NaBH4,PlaceHolder,PlaceHolder,PlaceHolder,PlaceHolder,PlaceHolder,PlaceHolder,PlaceHolder,PlaceHolder,PlaceHolder
2252,270,270,0,2880,218,2.57,12.06,9,1,MoS2,0.4,25.865,0.797,9.375,0,0,0,0,0,0,0,0,0,Mo(CO)6,TOPO,S,ODE,PlaceHolder,PlaceHolder,PlaceHolder,PlaceHolder,PlaceHolder,PlaceHolder,PlaceHolder,PlaceHolder,PlaceHolder
2253,300,300,0,2880,253,3.13,12.46,9,1,MoS2,0.4,25.865,0.797,9.375,0,0,0,0,0,0,0,0,0,Mo(CO)6,TOPO,S,ODE,PlaceHolder,PlaceHolder,PlaceHolder,PlaceHolder,PlaceHolder,PlaceHolder,PlaceHolder,PlaceHolder,PlaceHolder
2254,330,330,0,2880,127,4.53,9.05,9,1,MoS2,0.4,25.865,0.797,9.375,0,0,0,0,0,0,0,0,0,Mo(CO)6,TOPO,S,ODE,PlaceHolder,PlaceHolder,PlaceHolder,PlaceHolder,PlaceHolder,PlaceHolder,PlaceHolder,PlaceHolder,PlaceHolder
2255,25,340,13.90111345,120,53,15.78,22.69,5,1,LaClO,2,2,25,0,0,0,0,0,0,0,0,0,0,LaCl3,La(OPr)3,OLA,PlaceHolder,PlaceHolder,PlaceHolder,PlaceHolder,PlaceHolder,PlaceHolder,PlaceHolder,PlaceHolder,PlaceHolder,PlaceHolder
2256,25,340,13.90111345,120,23,66.5,31.78,1,1,GdClO,2,2,25,0,0,0,0,0,0,0,0,0,0,GdCl3,Gd(OPr)3,OLA,PlaceHolder,PlaceHolder,PlaceHolder,PlaceHolder,PlaceHolder,PlaceHolder,PlaceHolder,PlaceHolder,PlaceHolder,PlaceHolder
2257,25,25,0,120,-1,3.47,21.61,9,1,PbS,0.16,0.08,5.166,3.0394,85.175,0,0,0,0,0,0,0,0,PbBr2,N-DPT,DMF,OLA,toluene,PlaceHolder,PlaceHolder,PlaceHolder,PlaceHolder,PlaceHolder,PlaceHolder,PlaceHolder,PlaceHolder
2258,25,170,13.90111345,60,-1,125,1.84,9,1,Ag3SbS3,1,1,2,3.0394,3.15,25,0,0,0,0,0,0,0,AgNO3,SbCl3,S,OLA,OA,ODE,PlaceHolder,PlaceHolder,PlaceHolder,PlaceHolder,PlaceHolder,PlaceHolder,PlaceHolder
2259,25,190,13.90111345,60,-1,197,1.32,4,1,Ag3SbS3,1,1,2,3.0394,3.15,25,0,0,0,0,0,0,0,AgNO3,SbCl3,S,OLA,OA,ODE,PlaceHolder,PlaceHolder,PlaceHolder,PlaceHolder,PlaceHolder,PlaceHolder,PlaceHolder
2260,180,180,0,240,355,8.8,20.45,9,1,Ni9S8,0.38,15.2,1.14,10.4,12.5,0,0,0,0,0,0,0,0,NiI2,OLA,N-DPT,DBA,DT,PlaceHolder,PlaceHolder,PlaceHolder,PlaceHolder,PlaceHolder,PlaceHolder,PlaceHolder,PlaceHolder
2261,180,180,0,120,355,9.5,15.26,7,1,Ni9S8,0.38,15.2,0.57,0,0,0,0,0,0,0,0,0,0,NiI2,OLA,DT,PlaceHolder,PlaceHolder,PlaceHolder,PlaceHolder,PlaceHolder,PlaceHolder,PlaceHolder,PlaceHolder,PlaceHolder,PlaceHolder
2262,180,180,0,120,200,15.09,19.09,7,1,Ni9S8,0.38,15.2,1.14,0,0,0,0,0,0,0,0,0,0,NiI2,OLA,DT,PlaceHolder,PlaceHolder,PlaceHolder,PlaceHolder,PlaceHolder,PlaceHolder,PlaceHolder,PlaceHolder,PlaceHolder,PlaceHolder
2263,180,180,0,240,301,12.4,19.35,0,1,Ni3S4,0.38,15.2,0.57,7.8,0,0,0,0,0,0,0,0,0,NiI2,OLA,N-DPT,DBA,PlaceHolder,PlaceHolder,PlaceHolder,PlaceHolder,PlaceHolder,PlaceHolder,PlaceHolder,PlaceHolder,PlaceHolder
2264,180,180,0,5,300,8.9,26.97,0,1,NiS-2,0.38,21.7,1.9,15.6,0,0,0,0,0,0,0,0,0,NiI2,DODA,N-DPT,DBA,PlaceHolder,PlaceHolder,PlaceHolder,PlaceHolder,PlaceHolder,PlaceHolder,PlaceHolder,PlaceHolder,PlaceHolder
2265,250,250,0,60,49,22.77,31.63,9,1,Bi8Se9,1.5,1.5,39.512,1,0,0,0,0,0,0,0,0,0,DMAB,Se,OLA,Bi(NO3)3,PlaceHolder,PlaceHolder,PlaceHolder,PlaceHolder,PlaceHolder,PlaceHolder,PlaceHolder,PlaceHolder,PlaceHolder
2266,290,290,0,60,28,23.55,33.65,0,1,Bi8Se9,1.5,1.5,39.512,1,0,0,0,0,0,0,0,0,0,DMAB,Se,OLA,Bi(NO3)3,PlaceHolder,PlaceHolder,PlaceHolder,PlaceHolder,PlaceHolder,PlaceHolder,PlaceHolder,PlaceHolder,PlaceHolder
2267,130,180,13.90111345,60,41,29.9,24.65,7,1,Bi2S3,24.315,5.395,3,0.4375,0.0625,0,0,0,0,0,0,0,0,OLA,DODA,S,BiCl3,SbCl3,PlaceHolder,PlaceHolder,PlaceHolder,PlaceHolder,PlaceHolder,PlaceHolder,PlaceHolder,PlaceHolder
2268,130,180,13.90111345,60,92,28.87,29.87,7,1,Bi2S3,24.315,5.395,3,0.4,0.1,0,0,0,0,0,0,0,0,OLA,DODA,S,BiCl3,SbCl3,PlaceHolder,PlaceHolder,PlaceHolder,PlaceHolder,PlaceHolder,PlaceHolder,PlaceHolder,PlaceHolder
2269,130,180,13.90111345,60,35,42.22,28.65,7,1,Bi2S3,24.315,5.395,3,0.3,0.2,0,0,0,0,0,0,0,0,OLA,DODA,S,BiCl3,SbCl3,PlaceHolder,PlaceHolder,PlaceHolder,PlaceHolder,PlaceHolder,PlaceHolder,PlaceHolder,PlaceHolder
2270,130,180,13.90111345,60,11,38.73,22.14,7,1,Sb2S3,24.315,5.395,3,0.2,0.3,0,0,0,0,0,0,0,0,OLA,DODA,S,BiCl3,SbCl3,PlaceHolder,PlaceHolder,PlaceHolder,PlaceHolder,PlaceHolder,PlaceHolder,PlaceHolder,PlaceHolder
2271,130,180,13.90111345,60,15,44.4,28.24,7,1,Sb2S3,24.315,5.395,3,0.0625,0.4375,0,0,0,0,0,0,0,0,OLA,DODA,S,BiCl3,SbCl3,PlaceHolder,PlaceHolder,PlaceHolder,PlaceHolder,PlaceHolder,PlaceHolder,PlaceHolder,PlaceHolder
2272,160,230,15,5,100,12.77,31.25,7,1,ZnS,0.4,0.02,2.088,51.669,0.4,0,0,0,0,0,0,0,0,Zn(NO3)2,Mn(NO3)2,DT,OLA,S,PlaceHolder,PlaceHolder,PlaceHolder,PlaceHolder,PlaceHolder,PlaceHolder,PlaceHolder,PlaceHolder
2273,160,230,15,5,100,10.7,15.56,7,1,ZnS,0.4,0.08,2.088,51.669,0.4,0,0,0,0,0,0,0,0,Zn(NO3)2,Mn(NO3)2,DT,OLA,S,PlaceHolder,PlaceHolder,PlaceHolder,PlaceHolder,PlaceHolder,PlaceHolder,PlaceHolder,PlaceHolder
2274,160,230,15,10,100,10.55,15.79,7,1,ZnS,0.4,0.02,2.088,51.669,0.4,0,0,0,0,0,0,0,0,Zn(NO3)2,Mn(NO3)2,DT,OLA,S,PlaceHolder,PlaceHolder,PlaceHolder,PlaceHolder,PlaceHolder,PlaceHolder,PlaceHolder,PlaceHolder
2275,160,230,15,10,100,11.06,21.88,7,1,ZnS,0.4,0.08,2.088,51.669,0.4,0,0,0,0,0,0,0,0,Zn(NO3)2,Mn(NO3)2,DT,OLA,S,PlaceHolder,PlaceHolder,PlaceHolder,PlaceHolder,PlaceHolder,PlaceHolder,PlaceHolder,PlaceHolder
2276,160,230,15,15,100,11.23,26.67,7,1,ZnS,0.4,0.02,2.088,51.669,0.4,0,0,0,0,0,0,0,0,Zn(NO3)2,Mn(NO3)2,DT,OLA,S,PlaceHolder,PlaceHolder,PlaceHolder,PlaceHolder,PlaceHolder,PlaceHolder,PlaceHolder,PlaceHolder
2277,160,230,15,15,100,11.28,24,7,1,ZnS,0.4,0.08,2.088,51.669,0.4,0,0,0,0,0,0,0,0,Zn(NO3)2,Mn(NO3)2,DT,OLA,S,PlaceHolder,PlaceHolder,PlaceHolder,PlaceHolder,PlaceHolder,PlaceHolder,PlaceHolder,PlaceHolder
2278,160,230,15,20,100,11.83,27.27,7,1,ZnS,0.4,0.02,2.088,51.669,0.4,0,0,0,0,0,0,0,0,Zn(NO3)2,Mn(NO3)2,DT,OLA,S,PlaceHolder,PlaceHolder,PlaceHolder,PlaceHolder,PlaceHolder,PlaceHolder,PlaceHolder,PlaceHolder
2279,160,230,15,20,100,11.94,40,7,1,ZnS,0.4,0.08,2.088,51.669,0.4,0,0,0,0,0,0,0,0,Zn(NO3)2,Mn(NO3)2,DT,OLA,S,PlaceHolder,PlaceHolder,PlaceHolder,PlaceHolder,PlaceHolder,PlaceHolder,PlaceHolder,PlaceHolder
2280,150,150,0,2,250,33,15.15,0,1,Sb2S3,1,31.551,1.5,18.236,62,0,0,0,0,0,0,0,0,SbCl3,EHA,S,OLA,PL,PlaceHolder,PlaceHolder,PlaceHolder,PlaceHolder,PlaceHolder,PlaceHolder,PlaceHolder,PlaceHolder
2281,150,150,0,5,250,210,14.29,0,1,Sb2S3,1,31.551,1.5,18.236,62,0,0,0,0,0,0,0,0,SbCl3,EHA,S,OLA,PL,PlaceHolder,PlaceHolder,PlaceHolder,PlaceHolder,PlaceHolder,PlaceHolder,PlaceHolder,PlaceHolder
2282,150,150,0,10,250,220,13.64,0,1,Sb2S3,1,31.551,1.5,18.236,62,0,0,0,0,0,0,0,0,SbCl3,EHA,S,OLA,PL,PlaceHolder,PlaceHolder,PlaceHolder,PlaceHolder,PlaceHolder,PlaceHolder,PlaceHolder,PlaceHolder
2283,150,150,0,30,250,210,14.29,0,1,Sb2S3,1,31.551,1.5,18.236,62,0,0,0,0,0,0,0,0,SbCl3,EHA,S,OLA,PL,PlaceHolder,PlaceHolder,PlaceHolder,PlaceHolder,PlaceHolder,PlaceHolder,PlaceHolder,PlaceHolder
2284,150,150,0,120,250,230,8.7,0,1,Sb2S3,1,31.551,1.5,18.236,62,0,0,0,0,0,0,0,0,SbCl3,EHA,S,OLA,PL,PlaceHolder,PlaceHolder,PlaceHolder,PlaceHolder,PlaceHolder,PlaceHolder,PlaceHolder,PlaceHolder
2285,150,150,0,300,250,220,13.64,0,1,Sb2S3,1,31.551,1.5,18.236,62,0,0,0,0,0,0,0,0,SbCl3,EHA,S,OLA,PL,PlaceHolder,PlaceHolder,PlaceHolder,PlaceHolder,PlaceHolder,PlaceHolder,PlaceHolder,PlaceHolder
2286,25,170,5,15,200,7.2,22.22,9,1,Ag2Se,0.4,0.4,0.8,0.897,12.157,7.242,0,0,0,0,0,0,0,AgCl,TBAC,Se,TOP,OLA,OCT,PlaceHolder,PlaceHolder,PlaceHolder,PlaceHolder,PlaceHolder,PlaceHolder,PlaceHolder
2287,25,170,5,30,200,11.8,10.17,9,1,Ag2Se,0.4,0.4,0.8,0.897,12.157,7.242,0,0,0,0,0,0,0,AgCl,TBAC,Se,TOP,OLA,OCT,PlaceHolder,PlaceHolder,PlaceHolder,PlaceHolder,PlaceHolder,PlaceHolder,PlaceHolder
2288,25,170,5,40,200,14.1,7.09,9,1,Ag2Se,0.4,0.4,0.8,0.897,12.157,7.242,0,0,0,0,0,0,0,AgCl,TBAC,Se,TOP,OLA,OCT,PlaceHolder,PlaceHolder,PlaceHolder,PlaceHolder,PlaceHolder,PlaceHolder,PlaceHolder
2289,25,170,5,60,200,17.7,3.39,9,1,Ag2Se,0.4,0.4,0.8,0.897,12.157,7.242,0,0,0,0,0,0,0,AgCl,TBAC,Se,TOP,OLA,OCT,PlaceHolder,PlaceHolder,PlaceHolder,PlaceHolder,PlaceHolder,PlaceHolder,PlaceHolder
2290,120,278,20,60,100,6.8,11.76,0,1,Al2Se3,2.74,33.63,5,7.5,0,0,0,0,0,0,0,0,0,TOPO,TOP,TEA,Se,PlaceHolder,PlaceHolder,PlaceHolder,PlaceHolder,PlaceHolder,PlaceHolder,PlaceHolder,PlaceHolder,PlaceHolder
2291,25,150,13.90111345,60,-1,6,4.7,9,1,PbSe,0.25,1.575,15.625,2.505,3.363,0,0,0,0,0,0,0,0,PbO,OA,ODE,Se,TOP,PlaceHolder,PlaceHolder,PlaceHolder,PlaceHolder,PlaceHolder,PlaceHolder,PlaceHolder,PlaceHolder
2292,25,240,13.90111345,30,-1,12.5,6.6,9,1,PbTe,1,6.302,15.625,0.5,2.242,0,0,0,0,0,0,0,0,PbO,OA,ODE,Te,TOP,PlaceHolder,PlaceHolder,PlaceHolder,PlaceHolder,PlaceHolder,PlaceHolder,PlaceHolder,PlaceHolder
2293,25,250,5,30,-1,15.79,9.28,1,1,MnS-2,0.5,0.5,3.151,15.197,0,0,0,0,0,0,0,0,0,MnCl2,TTA,OA,OLA,PlaceHolder,PlaceHolder,PlaceHolder,PlaceHolder,PlaceHolder,PlaceHolder,PlaceHolder,PlaceHolder,PlaceHolder
2294,25,250,5,60,-1,29.68,7.22,1,1,MnS-2,0.5,0.5,3.151,15.197,0,0,0,0,0,0,0,0,0,MnCl2,TTA,OA,OLA,PlaceHolder,PlaceHolder,PlaceHolder,PlaceHolder,PlaceHolder,PlaceHolder,PlaceHolder,PlaceHolder,PlaceHolder
2295,25,250,5,120,-1,45.25,6.98,1,1,MnS-2,0.5,0.5,3.151,15.197,0,0,0,0,0,0,0,0,0,MnCl2,TTA,OA,OLA,PlaceHolder,PlaceHolder,PlaceHolder,PlaceHolder,PlaceHolder,PlaceHolder,PlaceHolder,PlaceHolder,PlaceHolder
2296,180,180,0,1,265,11.3,7.79,9,1,PbS,2.016,63.018,0.996,31.25,0,0,0,0,0,0,0,0,0,PbO,OA,(TMS)2S,ODE,PlaceHolder,PlaceHolder,PlaceHolder,PlaceHolder,PlaceHolder,PlaceHolder,PlaceHolder,PlaceHolder,PlaceHolder
2297,180,180,0,90,200,1128.38,20,1,1,GeTe,0.202,11.21,1,0.598,3.324,0,0,0,0,0,0,0,0,GeI2,TOP,Te,BBA,DE,PlaceHolder,PlaceHolder,PlaceHolder,PlaceHolder,PlaceHolder,PlaceHolder,PlaceHolder,PlaceHolder
2298,110,110,0,5,-1,22,7.5,1,1,SnSe,0.025,3.15,39.512,0.3,0,0,0,0,0,0,0,0,0,Sn6O4(OH)4,OA,OLA,Selenourea,PlaceHolder,PlaceHolder,PlaceHolder,PlaceHolder,PlaceHolder,PlaceHolder,PlaceHolder,PlaceHolder,PlaceHolder
2299,110,110,0,5,-1,7.2,2.5,9,1,SnSe,0.05,3.15,39.512,0.3,0,0,0,0,0,0,0,0,0,Sn6O4(OH)4,OA,OLA,Selenourea,PlaceHolder,PlaceHolder,PlaceHolder,PlaceHolder,PlaceHolder,PlaceHolder,PlaceHolder,PlaceHolder,PlaceHolder
2300,110,110,0,5,-1,27.53,10,1,1,SnSe,0.1,3.15,39.512,0.3,0,0,0,0,0,0,0,0,0,Sn6O4(OH)4,OA,OLA,Selenourea,PlaceHolder,PlaceHolder,PlaceHolder,PlaceHolder,PlaceHolder,PlaceHolder,PlaceHolder,PlaceHolder,PlaceHolder
2301,140,140,0,5,-1,18.73,6,1,1,SnSe,0.025,3.15,39.512,0.3,0,0,0,0,0,0,0,0,0,Sn6O4(OH)4,OA,OLA,Selenourea,PlaceHolder,PlaceHolder,PlaceHolder,PlaceHolder,PlaceHolder,PlaceHolder,PlaceHolder,PlaceHolder,PlaceHolder
2302,140,140,0,5,-1,8.4,3.7,9,1,SnSe,0.05,3.15,39.512,0.3,0,0,0,0,0,0,0,0,0,Sn6O4(OH)4,OA,OLA,Selenourea,PlaceHolder,PlaceHolder,PlaceHolder,PlaceHolder,PlaceHolder,PlaceHolder,PlaceHolder,PlaceHolder,PlaceHolder
2303,140,140,0,5,-1,20.31,8,1,1,SnSe,0.1,3.15,39.512,0.3,0,0,0,0,0,0,0,0,0,Sn6O4(OH)4,OA,OLA,Selenourea,PlaceHolder,PlaceHolder,PlaceHolder,PlaceHolder,PlaceHolder,PlaceHolder,PlaceHolder,PlaceHolder,PlaceHolder
2304,150,150,0,1.5,-1,5.1,3.92,9,1,SnTe,51.669,0.15,0.284,10.656,0.4,2.75,6.166,0,0,0,0,0,0,OLA,PbAc2,OA,ODE,Sn[N(SiMe3)2]2,Te,TOP,PlaceHolder,PlaceHolder,PlaceHolder,PlaceHolder,PlaceHolder,PlaceHolder
2305,150,150,0,1.5,-1,4.6,4.35,9,1,SnTe,51.669,0.125,0.236,9.922,0.4,2.6,5.829,0,0,0,0,0,0,OLA,PbAc2,OA,ODE,Sn[N(SiMe3)2]2,Te,TOP,PlaceHolder,PlaceHolder,PlaceHolder,PlaceHolder,PlaceHolder,PlaceHolder
2306,150,150,0,1.5,-1,5,4,9,1,SnTe,51.669,0.1,0.189,9.188,0.4,2.5,5.605,0,0,0,0,0,0,OLA,PbAc2,OA,ODE,Sn[N(SiMe3)2]2,Te,TOP,PlaceHolder,PlaceHolder,PlaceHolder,PlaceHolder,PlaceHolder,PlaceHolder
2307,150,150,0,1.5,-1,4.4,4.55,9,1,PbTe,51.669,0.075,0.142,8.453,0.4,2.35,5.269,0,0,0,0,0,0,OLA,PbAc2,OA,ODE,Sn[N(SiMe3)2]2,Te,TOP,PlaceHolder,PlaceHolder,PlaceHolder,PlaceHolder,PlaceHolder,PlaceHolder
2308,150,150,0,1.5,-1,4.8,4.17,9,1,PbTe,51.669,0.05,0.0945,7.719,0.4,2.25,5.045,0,0,0,0,0,0,OLA,PbAc2,OA,ODE,Sn[N(SiMe3)2]2,Te,TOP,PlaceHolder,PlaceHolder,PlaceHolder,PlaceHolder,PlaceHolder,PlaceHolder
2309,150,150,0,1.5,-1,4.6,4.35,9,1,PbTe,51.669,0.025,0.0473,6.984,0.4,2.1,4.708,0,0,0,0,0,0,OLA,PbAc2,OA,ODE,Sn[N(SiMe3)2]2,Te,TOP,PlaceHolder,PlaceHolder,PlaceHolder,PlaceHolder,PlaceHolder,PlaceHolder
2310,140,125,0,0.5,-1,2.6,7.69,9,1,PbTe,0.334,12.613,1,4.484,0,0,0,0,0,0,0,0,0,PbCl2,OLA,Te,TOP,PlaceHolder,PlaceHolder,PlaceHolder,PlaceHolder,PlaceHolder,PlaceHolder,PlaceHolder,PlaceHolder,PlaceHolder
2311,140,125,0,5,-1,3.3,6.06,9,1,PbTe,0.334,12.613,1,4.484,0,0,0,0,0,0,0,0,0,PbCl2,OLA,Te,TOP,PlaceHolder,PlaceHolder,PlaceHolder,PlaceHolder,PlaceHolder,PlaceHolder,PlaceHolder,PlaceHolder,PlaceHolder
2312,180,165,0,5,-1,5.5,5.45,9,1,PbTe,0.334,12.613,1,4.484,0,0,0,0,0,0,0,0,0,PbCl2,OLA,Te,TOP,PlaceHolder,PlaceHolder,PlaceHolder,PlaceHolder,PlaceHolder,PlaceHolder,PlaceHolder,PlaceHolder,PlaceHolder
2313,230,210,0,5,-1,9.5,7.37,9,1,PbTe,0.334,12.613,1,4.484,0,0,0,0,0,0,0,0,0,PbCl2,OLA,Te,TOP,PlaceHolder,PlaceHolder,PlaceHolder,PlaceHolder,PlaceHolder,PlaceHolder,PlaceHolder,PlaceHolder,PlaceHolder
2314,240,215,0,5,-1,10.5,8.57,9,1,PbTe,0.334,12.613,1,4.484,0,0,0,0,0,0,0,0,0,PbCl2,OLA,Te,TOP,PlaceHolder,PlaceHolder,PlaceHolder,PlaceHolder,PlaceHolder,PlaceHolder,PlaceHolder,PlaceHolder,PlaceHolder
2315,240,225,0,5,-1,15.8,8.57,1,1,PbTe,0.334,12.613,0.35,1.569,0,0,0,0,0,0,0,0,0,PbCl2,OLA,Te,TOP,PlaceHolder,PlaceHolder,PlaceHolder,PlaceHolder,PlaceHolder,PlaceHolder,PlaceHolder,PlaceHolder,PlaceHolder
2316,25,370,13.90111345,1440,30,642.11,14.86,2,1,Ni5P4,2,3.0394,33.244,33.6,0,0,0,0,0,0,0,0,0,Ni(acac)2,OLA,DE,TOP,PlaceHolder,PlaceHolder,PlaceHolder,PlaceHolder,PlaceHolder,PlaceHolder,PlaceHolder,PlaceHolder,PlaceHolder
2317,25,385,13.90111345,1440,8,293.22,27.11,0,1,NiP2,2,3.0394,33.244,67.2,0,0,0,0,0,0,0,0,0,Ni(acac)2,OLA,DE,TOP,PlaceHolder,PlaceHolder,PlaceHolder,PlaceHolder,PlaceHolder,PlaceHolder,PlaceHolder,PlaceHolder,PlaceHolder
2318,25,170,5,10,48,7.5,22.1,0,1,Co2NiS4,0.44,0.88,1.756,0.22,97.26,25.207,0,0,0,0,0,0,0,Ni(acac)2,Co(acac)2,LCEE,S,OLA,OA,PlaceHolder,PlaceHolder,PlaceHolder,PlaceHolder,PlaceHolder,PlaceHolder,PlaceHolder
2319,25,170,5,20,49,8.2,22,0,1,Co2NiS4,0.44,0.88,1.756,0.22,97.26,25.207,0,0,0,0,0,0,0,Ni(acac)2,Co(acac)2,LCEE,S,OLA,OA,PlaceHolder,PlaceHolder,PlaceHolder,PlaceHolder,PlaceHolder,PlaceHolder,PlaceHolder
2320,25,170,5,30,49,9.8,11.6,0,1,Co2NiS4,0.44,0.88,1.756,0.22,97.26,25.207,0,0,0,0,0,0,0,Ni(acac)2,Co(acac)2,LCEE,S,OLA,OA,PlaceHolder,PlaceHolder,PlaceHolder,PlaceHolder,PlaceHolder,PlaceHolder,PlaceHolder
2321,25,170,5,120,49,8.9,14.8,0,1,Co2NiS4,0.44,0.88,1.756,0.22,97.26,25.207,0,0,0,0,0,0,0,Ni(acac)2,Co(acac)2,LCEE,S,OLA,OA,PlaceHolder,PlaceHolder,PlaceHolder,PlaceHolder,PlaceHolder,PlaceHolder,PlaceHolder
2322,25,170,5,180,98,10.1,12.4,0,1,Co2NiS4,0.44,0.88,1.756,0.22,97.26,25.207,0,0,0,0,0,0,0,Ni(acac)2,Co(acac)2,LCEE,S,OLA,OA,PlaceHolder,PlaceHolder,PlaceHolder,PlaceHolder,PlaceHolder,PlaceHolder,PlaceHolder
2323,25,170,5,240,49,8.3,7.7,0,1,Co2NiS4,0.44,0.88,1.756,0.22,97.26,25.207,0,0,0,0,0,0,0,Ni(acac)2,Co(acac)2,LCEE,S,OLA,OA,PlaceHolder,PlaceHolder,PlaceHolder,PlaceHolder,PlaceHolder,PlaceHolder,PlaceHolder
2324,25,160,5,180,49,10.3,18.8,0,1,Co2NiS4,0.44,0.88,1.756,0.22,97.26,25.207,0,0,0,0,0,0,0,Ni(acac)2,Co(acac)2,LCEE,S,OLA,OA,PlaceHolder,PlaceHolder,PlaceHolder,PlaceHolder,PlaceHolder,PlaceHolder,PlaceHolder
2325,25,180,5,180,100,10.1,25.5,0,1,Co2NiS4,0.44,0.88,1.756,0.22,97.26,25.207,0,0,0,0,0,0,0,Ni(acac)2,Co(acac)2,LCEE,S,OLA,OA,PlaceHolder,PlaceHolder,PlaceHolder,PlaceHolder,PlaceHolder,PlaceHolder,PlaceHolder
2326,25,190,5,180,100,9.3,20.1,0,1,Co2NiS4,0.44,0.88,1.756,0.22,97.26,25.207,0,0,0,0,0,0,0,Ni(acac)2,Co(acac)2,LCEE,S,OLA,OA,PlaceHolder,PlaceHolder,PlaceHolder,PlaceHolder,PlaceHolder,PlaceHolder,PlaceHolder
2327,25,200,5,180,50,10.8,15,0,1,Co2NiS4,0.44,0.88,1.756,0.22,97.26,25.207,0,0,0,0,0,0,0,Ni(acac)2,Co(acac)2,LCEE,S,OLA,OA,PlaceHolder,PlaceHolder,PlaceHolder,PlaceHolder,PlaceHolder,PlaceHolder,PlaceHolder
2328,25,170,5,180,310,7.34,15.04,0,1,Co2NiS4,0.66,0.66,1.756,0.22,97.26,25.207,0,0,0,0,0,0,0,Ni(acac)2,Co(acac)2,LCEE,S,OLA,OA,PlaceHolder,PlaceHolder,PlaceHolder,PlaceHolder,PlaceHolder,PlaceHolder,PlaceHolder
2329,25,170,5,180,326,7.74,14.61,0,1,CoNi2S4,0.88,0.44,1.756,0.22,97.26,25.207,0,0,0,0,0,0,0,Ni(acac)2,Co(acac)2,LCEE,S,OLA,OA,PlaceHolder,PlaceHolder,PlaceHolder,PlaceHolder,PlaceHolder,PlaceHolder,PlaceHolder
2330,25,170,5,180,25,35.6,13.6,0,1,Fe2NiS4,0.44,0.88,1.756,0.22,97.26,25.207,0,0,0,0,0,0,0,Ni(acac)2,Fe(acac)2,LCEE,S,OLA,OA,PlaceHolder,PlaceHolder,PlaceHolder,PlaceHolder,PlaceHolder,PlaceHolder,PlaceHolder
2331,25,170,5,180,70,10.2,17.9,0,1,Co2NiS4,0.44,0.88,1.756,0.22,97.26,25.207,0,0,0,0,0,0,0,Ni(acac)2,Co(acac)2,LC,S,OLA,OA,PlaceHolder,PlaceHolder,PlaceHolder,PlaceHolder,PlaceHolder,PlaceHolder,PlaceHolder
2332,25,170,5,180,105,5.29,10.89,0,1,Co2NiS4,0.44,0.88,1.756,97.26,25.207,0,0,0,0,0,0,0,0,Ni(acac)2,Co(acac)2,LCEE,OLA,OA,PlaceHolder,PlaceHolder,PlaceHolder,PlaceHolder,PlaceHolder,PlaceHolder,PlaceHolder,PlaceHolder
2333,170,170,0,60,300,5.8,18,0,1,CoNi2S4,0.2,0.2,30.394,3.2,0,0,0,0,0,0,0,0,0,Ni(acac)2,Co(acac)2,OLA,DT,PlaceHolder,PlaceHolder,PlaceHolder,PlaceHolder,PlaceHolder,PlaceHolder,PlaceHolder,PlaceHolder,PlaceHolder
2334,190,190,0,300,300,5.7,34,0,1,CoNi2S4,0.2,0.066,30.394,1.056,0,0,0,0,0,0,0,0,0,Ni(acac)2,Co(acac)2,OLA,DT,PlaceHolder,PlaceHolder,PlaceHolder,PlaceHolder,PlaceHolder,PlaceHolder,PlaceHolder,PlaceHolder,PlaceHolder
2335,170,170,0,300,300,5.6,21,0,1,CoNi2S4,0.2,0.2,30.394,0.4,0,0,0,0,0,0,0,0,0,Ni(acac)2,Co(acac)2,OLA,DT,PlaceHolder,PlaceHolder,PlaceHolder,PlaceHolder,PlaceHolder,PlaceHolder,PlaceHolder,PlaceHolder,PlaceHolder
2336,190,190,0,60,300,10.1,19,0,1,CoNi2S4,0.2,0.066,30.394,0.132,0,0,0,0,0,0,0,0,0,Ni(acac)2,Co(acac)2,OLA,DT,PlaceHolder,PlaceHolder,PlaceHolder,PlaceHolder,PlaceHolder,PlaceHolder,PlaceHolder,PlaceHolder,PlaceHolder
2337,170,170,0,60,300,7.5,42,0,1,CoNi2S4,0.2,0.066,12.157,0.132,0,0,0,0,0,0,0,0,0,Ni(acac)2,Co(acac)2,OLA,DT,PlaceHolder,PlaceHolder,PlaceHolder,PlaceHolder,PlaceHolder,PlaceHolder,PlaceHolder,PlaceHolder,PlaceHolder
2338,190,190,0,60,300,4,17,0,1,CoNi2S4,0.2,0.2,12.157,3.2,0,0,0,0,0,0,0,0,0,Ni(acac)2,Co(acac)2,OLA,DT,PlaceHolder,PlaceHolder,PlaceHolder,PlaceHolder,PlaceHolder,PlaceHolder,PlaceHolder,PlaceHolder,PlaceHolder
2339,190,190,0,300,300,5.1,37,0,1,CoNi2S4,0.2,0.2,12.157,0.4,0,0,0,0,0,0,0,0,0,Ni(acac)2,Co(acac)2,OLA,DT,PlaceHolder,PlaceHolder,PlaceHolder,PlaceHolder,PlaceHolder,PlaceHolder,PlaceHolder,PlaceHolder,PlaceHolder
2340,170,170,0,300,300,6.4,25,0,1,CoNi2S4,0.2,0.066,12.157,1.056,0,0,0,0,0,0,0,0,0,Ni(acac)2,Co(acac)2,OLA,DT,PlaceHolder,PlaceHolder,PlaceHolder,PlaceHolder,PlaceHolder,PlaceHolder,PlaceHolder,PlaceHolder,PlaceHolder
2341,170,170,0,300,300,4.8,17,0,1,CoNi2S4,0.2,0.2,30.394,3.2,0,0,0,0,0,0,0,0,0,Ni(acac)2,Co(acac)2,OLA,DT,PlaceHolder,PlaceHolder,PlaceHolder,PlaceHolder,PlaceHolder,PlaceHolder,PlaceHolder,PlaceHolder,PlaceHolder
2342,190,190,0,60,300,5.8,26,0,1,CoNi2S4,0.2,0.066,30.394,1.056,0,0,0,0,0,0,0,0,0,Ni(acac)2,Co(acac)2,OLA,DT,PlaceHolder,PlaceHolder,PlaceHolder,PlaceHolder,PlaceHolder,PlaceHolder,PlaceHolder,PlaceHolder,PlaceHolder
