Repository: Sharpiless/Nanocrystals-Deep-Learning

## Abstract 
The synthesis model based on transformer structure for nanocrystals takes the synthesis conditions and material structure features from the synthesis recipe dataset as input. By utilizing the proposed reaction intermediate-based data augmentation, the input data was expanded **tenfold**. This resulted in the model achieving an average absolute error of **1.39 nm** in predicting nanocrystal size, and the average accuracy for predicting morphology reached **90%**.

We show the transformer model in the following:

File: data/raw_selected0128_classification_and_reg.csv (part 12 of 15)
ID,Temperature1,Temperature2,Speed,Time,T1,T2,A1,A2,B1,B2,C1,C2,D1,D2,E1,E2,F1,F2,G1,G2,H1,H2,I1,I2,J1,J2,Y1,Y2,Y3,Num,scaleplate
2551,100,100,0,0.083,1,CH6NPbBr3,0.545,PbBr2,9.118,OLA,46.875,ODE,4.726,OA,0.536,MABr,7.104,DMF,0,PlaceHolder,0,PlaceHolder,0,PlaceHolder,0,PlaceHolder,10.89,9.4,cube,44,0.107526882
2552,90,90,0,0.167,1,CsPbBr3-1,0.188,PbBr2,0.912,OLA,0.0303,Cs2CO3,16.782,ODE,1.984,OA,0,PlaceHolder,0,PlaceHolder,0,PlaceHolder,0,PlaceHolder,0,PlaceHolder,2.4,7.12,sphere,,
2553,120,120,0,0.083,1,CsPbBr3-1,0.188,PbBr2,15.625,ODE,3.0394,OLA,0.03125,Cs2CO3,3.151,OA,0,PlaceHolder,0,PlaceHolder,0,PlaceHolder,0,PlaceHolder,0,PlaceHolder,116.57,23.86,cube,19,0.751879699
2554,130,130,0,0.167,1,CH5N2PbBr3,0.2,PbAc2,0.75,FAAc,25,ODE,6.302,OA,0.6,OLA-HBr,18.928,toluene,0,PlaceHolder,0,PlaceHolder,0,PlaceHolder,0,PlaceHolder,13.55,2.58,cube,,
2555,80,80,0,0.167,1,CH5N2PbI3,0.2,PbAc2,0.75,FAAc,25,ODE,6.302,OA,0.6,OLA-HI,18.928,toluene,0,PlaceHolder,0,PlaceHolder,0,PlaceHolder,0,PlaceHolder,16.53,8.91,cube,95,0.227272727
2556,165,165,0,1,1,CsPbI3,0.187,PbI2,1.52,OLA,17.094,ODE,3.371,OA,0.0675,FAAc,0.0169,Cs2CO3,0,PlaceHolder,0,PlaceHolder,0,PlaceHolder,0,PlaceHolder,12.2,10.97,cube,766,0.438596491
2557,182,182,0,5,1,Co-1,159.918,DCB,0.63,OA,1.579,Co2(CO)8,0,PlaceHolder,0,PlaceHolder,0,PlaceHolder,0,PlaceHolder,0,PlaceHolder,0,PlaceHolder,0,PlaceHolder,7.41,10.35,sphere,1438,0.436681223
2558,182,182,0,5,1,Co-1,159.918,DCB,0.63,OA,1.579,Co2(CO)8,0.259,TOPO,0,PlaceHolder,0,PlaceHolder,0,PlaceHolder,0,PlaceHolder,0,PlaceHolder,0,PlaceHolder,7.25,7.23,sphere,2138,0.446428571
2559,182,182,0,15,1,Co-1,159.918,DCB,3.339,ODA,1.579,Co2(CO)8,0,PlaceHolder,0,PlaceHolder,0,PlaceHolder,0,PlaceHolder,0,PlaceHolder,0,PlaceHolder,0,PlaceHolder,7.28,15.1,sphere,1411,0.363636364
2560,300,300,0,90,1,Cr,0.32,Cr-FC,13.452,TOP,0,PlaceHolder,0,PlaceHolder,0,PlaceHolder,0,PlaceHolder,0,PlaceHolder,0,PlaceHolder,0,PlaceHolder,0,PlaceHolder,2.5,12,sphere,,
2561,300,300,0,90,1,Cr,0.32,Cr-FC,17.937,TOP,3.324,DE,0,PlaceHolder,0,PlaceHolder,0,PlaceHolder,0,PlaceHolder,0,PlaceHolder,0,PlaceHolder,0,PlaceHolder,4.5,8.89,sphere,,
2562,300,300,0,90,1,Cr,0.32,Cr-FC,13.452,TOP,9.973,DE,0,PlaceHolder,0,PlaceHolder,0,PlaceHolder,0,PlaceHolder,0,PlaceHolder,0,PlaceHolder,0,PlaceHolder,6,6.67,sphere,,
2563,278,278,0,12,1,Pb,99.732,DE,1.8,ODOH,1.48,TOP,1.48,OCEA,1.48,Pb(Et)4,0,PlaceHolder,0,PlaceHolder,0,PlaceHolder,0,PlaceHolder,0,PlaceHolder,20,20,sphere,,
2564,220,220,0,0.5,1,Cs2SnI6,0.02,SnI4,0.252,Cs2CO3,15.625,ODE,1.891,OA,1.824,OLA,0,PlaceHolder,0,PlaceHolder,0,PlaceHolder,0,PlaceHolder,0,PlaceHolder,3,33.33,Irregular shape,,
2565,220,220,0,30,1,Cs2SnI6,0.02,SnI4,0.252,Cs2CO3,15.625,ODE,1.891,OA,1.824,OLA,0,PlaceHolder,0,PlaceHolder,0,PlaceHolder,0,PlaceHolder,0,PlaceHolder,33.85,10,cube,,
2566,210,210,0,0.0167,1,CsPbCl3-2,0.1,PbCl2,1,MnCl2,17.361,ODE,6.442,OA,6.0787,OLA,0.0455,Cs2CO3,0,PlaceHolder,0,PlaceHolder,0,PlaceHolder,0,PlaceHolder,7.45,15.15,cube,,
2567,150,150,0,0.0167,1,CsPbCl3-2,0.1,PbCl2,0.25,MnCl2,17.361,ODE,6.442,OA,6.0787,OLA,0.0455,Cs2CO3,0,PlaceHolder,0,PlaceHolder,0,PlaceHolder,0,PlaceHolder,18.44,32.16,cube,53,0.255102041
2568,270,270,0,60,1,InAs,3,InCl3,48.63,OLA,1.5,(NMe2)3As,1,Al-DIBU,9.464,toluene,0,PlaceHolder,0,PlaceHolder,0,PlaceHolder,0,PlaceHolder,0,PlaceHolder,4.6,13.04,triangle,238,
2569,25,25,0,0.0167,1,C3H18N3Bi2Br9,30.771,octane,1.969,OA,0.0495,MABr,0.0332,BiBr3,3.197,DMF,2.534,EAC,0.03,OCT,0,PlaceHolder,0,PlaceHolder,0,PlaceHolder,3.94,19.04,sphere,,
2570,25,25,0,0.0167,1,C3H18N3Bi2Br9,30.771,octane,1.969,OA,0.0495,MABr,0.0166,BiBr3,3.197,DMF,2.534,EAC,0.03,OCT,0.0166,BiCl3,0,PlaceHolder,0,PlaceHolder,5.97,13.23,sphere,,
2571,25,25,0,0.0167,1,C3H18N3Bi2Cl9,30.771,octane,1.969,OA,0.0495,MABr,0.011,BiBr3,3.197,DMF,2.534,EAC,0.03,OCT,0.0222,BiCl3,0,PlaceHolder,0,PlaceHolder,6.09,10.67,sphere,,
2572,25,25,0,0.0167,1,C3H18N3Bi2Cl9,30.771,octane,1.969,OA,0.0495,MABr,0.0332,BiCl3,3.197,DMF,2.534,EAC,0.03,OCT,0,PlaceHolder,0,PlaceHolder,0,PlaceHolder,6.05,10.25,sphere,,
2573,25,25,0,0.0167,1,Cs3Bi2Br9,30.771,octane,1.969,OA,0.0467,CsBr,0.0303,BiBr3,0.0583,OCT-HBr,3.285,DMSO,3.014,DMF,2.389,EAC,0,PlaceHolder,0,PlaceHolder,3.45,5.8,sphere,,
2574,90,90,0,0.0167,1,Cs3Bi2Br9,30.771,octane,1.969,OA,0.0467,CsBr,0.0303,BiBr3,0.0583,OCT-HBr,3.285,DMSO,3.014,DMF,2.389,EAC,0,PlaceHolder,0,PlaceHolder,3.36,5.95,sphere,,
2575,25,25,0,0.0167,1,Cs3Bi2Br9,30.771,octane,0.0467,CsBr,0.0303,BiBr3,0.0583,OCT-HBr,3.285,DMSO,3.014,DMF,2.389,EAC,0,PlaceHolder,0,PlaceHolder,0,PlaceHolder,12.62,2.38,sphere,,
2576,25,25,0,8,1,Rb7Bi3Cl16,85.63,ethanol,0.0166,RbCl,0.0071,BiCl3,6.16,GBL,0.0746,OA,0.0171,OCT,0,PlaceHolder,0,PlaceHolder,0,PlaceHolder,0,PlaceHolder,1.85,43.24,sphere,,
2577,25,220,10,5,1,CuInS2-1,0.5,CuI,0.5,InAc3,31.25,ODE,3.151,OA,20.876,DT,0,PlaceHolder,0,PlaceHolder,0,PlaceHolder,0,PlaceHolder,0,PlaceHolder,3.47,21.33,sphere,,
2578,25,230,10,15,1,CuInS2-1,0.5,CuI,0.5,InAc3,31.25,ODE,3.151,OA,20.876,DT,0,PlaceHolder,0,PlaceHolder,0,PlaceHolder,0,PlaceHolder,0,PlaceHolder,9.63,17.76,sphere,,
2579,25,270,10,15,1,CuInS2-1,0.5,CuI,0.5,InAc3,31.25,ODE,3.151,OA,20.876,DT,0,PlaceHolder,0,PlaceHolder,0,PlaceHolder,0,PlaceHolder,0,PlaceHolder,46.93,15.3,rectangle,,
2580,180,180,0,0.5,1,Cs2AgSbBr6,0.71,CsAc,0.5,AgAc,0.5,SbAc3,31.25,ODE,7.877,OA,2.006,OLA,3.854,TMSBr,0,PlaceHolder,0,PlaceHolder,0,PlaceHolder,16.16,32,cube,,
2581,180,180,0,0.5,1,Cs2AgSbCl6,0.71,CsAc,0.5,AgAc,0.5,SbAc3,31.25,ODE,7.877,OA,2.006,OLA,3.94,TMSCl,0,PlaceHolder,0,PlaceHolder,0,PlaceHolder,10.27,24.53,cube,,
2582,160,160,0,0.5,1,Cs2AgBiBr6,0.71,CsAc,0.5,AgAc,0.125,SbAc3,31.25,ODE,7.877,OA,2.006,OLA,3.854,TMSBr,0.375,BiAc3,0,PlaceHolder,0,PlaceHolder,13.34,18.61,cube,224,0.263852243
2583,160,160,0,0.5,1,Cs2AgBiBr6,0.71,CsAc,0.5,AgAc,0.25,SbAc3,31.25,ODE,7.877,OA,2.006,OLA,3.854,TMSBr,0.25,BiAc3,0,PlaceHolder,0,PlaceHolder,14.08,11.65,cube,592,0.456621005
2584,180,180,0,0.5,1,Cs2AgSbBr6,0.71,CsAc,0.5,AgAc,0.375,SbAc3,31.25,ODE,7.877,OA,2.006,OLA,3.854,TMSBr,0.125,BiAc3,0,PlaceHolder,0,PlaceHolder,13.89,15.72,cube,281,0.36900369
2585,160,160,0,0.5,1,Cs2AgBiCl6,0.71,CsAc,0.5,AgAc,0.5,BiAc3,31.25,ODE,7.877,OA,2.006,OLA,3.94,TMSCl,0,PlaceHolder,0,PlaceHolder,0,PlaceHolder,12.21,6.83,cube,738,0.436681223
2586,160,160,0,0.5,1,Cs2AgBiCl6,0.71,CsAc,0.5,AgAc,0.125,SbAc3,31.25,ODE,7.877,OA,2.006,OLA,3.94,TMSCl,0.375,BiAc3,0,PlaceHolder,0,PlaceHolder,14.57,16.44,cube,300,0.436681223
2587,160,160,0,0.5,1,Cs2AgBiCl6,0.71,CsAc,0.5,AgAc,0.25,SbAc3,31.25,ODE,7.877,OA,2.006,OLA,3.94,TMSCl,0.25,BiAc3,0,PlaceHolder,0,PlaceHolder,9.61,16.13,cube,682,0.434782609
2588,180,180,0,0.5,1,Cs2AgSbCl6,0.71,CsAc,0.5,AgAc,0.375,SbAc3,31.25,ODE,7.877,OA,2.006,OLA,3.94,TMSCl,0.125,BiAc3,0,PlaceHolder,0,PlaceHolder,10.39,22.15,cube,185,0.225225225
2589,120,120,0,0.0167,1,Cs2PdBr6,2,CsBr,1,PdBr2,36.831,HBr,7.04,DMSO,0,PlaceHolder,0,PlaceHolder,0,PlaceHolder,0,PlaceHolder,0,PlaceHolder,0,PlaceHolder,3150.23,30,rhombus,,
2590,25,25,0,0.0167,1,Cs2CuBr4,0.025,CsBr,0.05,CuBr2,3.229,DMF,3.52,DMSO,30.771,octane,0.121,OCT,1.969,OA,0,PlaceHolder,0,PlaceHolder,0,PlaceHolder,3.7,5.41,sphere,,
2591,25,25,0,0.0167,1,Cs2CuCl4,0.025,CsCl,0.05,CuCl2,3.229,DMF,3.52,DMSO,30.771,octane,0.121,OCT,1.969,OA,0,PlaceHolder,0,PlaceHolder,0,PlaceHolder,3.5,5.71,sphere,,
2592,25,25,0,0.0167,1,Cs2CuBr4,0.025,CsBr,0.1,CuBr2,3.229,DMF,3.52,DMSO,30.771,octane,0.121,OCT,1.969,OA,0,PlaceHolder,0,PlaceHolder,0,PlaceHolder,14.2,4.93,sphere,,
2593,25,25,0,0.0167,1,Cs2CuBr4,0.025,CsBr,0.075,CuBr2,3.229,DMF,3.52,DMSO,30.771,octane,0.121,OCT,1.969,OA,0,PlaceHolder,0,PlaceHolder,0,PlaceHolder,9.1,5.49,sphere,,
2594,25,25,0,0.0167,1,CH6NPbBr3,0.1,MABr,0.1,PbBr2,0.0905,OCT,47.319,toluene,5.357,OA,12.916,DMF,0,PlaceHolder,0,PlaceHolder,0,PlaceHolder,0,PlaceHolder,5.53,13.92,sphere,,
2595,280,280,0,60,1,La2O3,0.2,La(acac)3,0.1,Co(acac)3,45.59,OLA,15.754,OA,0,PlaceHolder,0,PlaceHolder,0,PlaceHolder,0,PlaceHolder,0,PlaceHolder,0,PlaceHolder,7,7.14,Irregular shape,100,
2596,280,280,0,60,1,Eu2O3,0.2,Eu(acac)3,0.1,Co(acac)3,45.59,OLA,15.754,OA,0,PlaceHolder,0,PlaceHolder,0,PlaceHolder,0,PlaceHolder,0,PlaceHolder,0,PlaceHolder,7.5,6.67,sphere,100,
2597,280,280,0,60,1,Gd2O3,0.2,Gd(acac)3,0.1,Co(acac)3,45.59,OLA,15.754,OA,0,PlaceHolder,0,PlaceHolder,0,PlaceHolder,0,PlaceHolder,0,PlaceHolder,0,PlaceHolder,6,6.67,sphere,100,
2598,280,280,0,60,1,Tb2O3,0.2,Tb(acac)3,0.1,Co(acac)3,45.59,OLA,15.754,OA,0,PlaceHolder,0,PlaceHolder,0,PlaceHolder,0,PlaceHolder,0,PlaceHolder,0,PlaceHolder,6.4,4.69,sphere,100,
2599,280,280,0,60,1,Dy2O3,0.2,Dy(acac)3,0.1,Co(acac)3,45.59,OLA,15.754,OA,0,PlaceHolder,0,PlaceHolder,0,PlaceHolder,0,PlaceHolder,0,PlaceHolder,0,PlaceHolder,6.8,5.88,sphere,100,
2600,280,280,0,60,1,Ho2O3,0.2,Ho(acac)3,0.1,Co(acac)3,45.59,OLA,15.754,OA,0,PlaceHolder,0,PlaceHolder,0,PlaceHolder,0,PlaceHolder,0,PlaceHolder,0,PlaceHolder,6.4,4.69,sphere,100,
2601,280,280,0,60,1,Er2O3,0.2,Er(acac)3,0.1,Co(acac)3,45.59,OLA,15.754,OA,0,PlaceHolder,0,PlaceHolder,0,PlaceHolder,0,PlaceHolder,0,PlaceHolder,0,PlaceHolder,8.5,5.88,sphere,100,
2602,280,280,0,60,1,Tm2O3,0.2,Tm(acac)3,0.1,Co(acac)3,45.59,OLA,15.754,OA,0,PlaceHolder,0,PlaceHolder,0,PlaceHolder,0,PlaceHolder,0,PlaceHolder,0,PlaceHolder,4.2,9.52,sphere,100,
2603,280,280,0,60,1,Yb2O3,0.2,Yb(acac)3,0.1,Co(acac)3,45.59,OLA,15.754,OA,0,PlaceHolder,0,PlaceHolder,0,PlaceHolder,0,PlaceHolder,0,PlaceHolder,0,PlaceHolder,7.9,6.33,sphere,100,
2604,50,185,6.75,0.0167,1,Cu7S4,1.01,CuCl,23.403,OLA,10.3125,ODE,0.5,S,0,PlaceHolder,0,PlaceHolder,0,PlaceHolder,0,PlaceHolder,0,PlaceHolder,0,PlaceHolder,5.68,10.4,sphere,100,
2605,50,185,6.75,60,1,Cu7S4,1.01,CuCl,23.403,OLA,10.3125,ODE,0.5,S,0,PlaceHolder,0,PlaceHolder,0,PlaceHolder,0,PlaceHolder,0,PlaceHolder,0,PlaceHolder,8.81,19.56,sphere,100,
2606,50,185,6.75,120,1,Cu7S4,1.01,CuCl,23.403,OLA,10.3125,ODE,0.5,S,0,PlaceHolder,0,PlaceHolder,0,PlaceHolder,0,PlaceHolder,0,PlaceHolder,0,PlaceHolder,11.26,19.23,sphere,100,
2607,50,185,6.75,240,1,Cu7S4,1.01,CuCl,23.403,OLA,10.3125,ODE,0.5,S,0,PlaceHolder,0,PlaceHolder,0,PlaceHolder,0,PlaceHolder,0,PlaceHolder,0,PlaceHolder,14.63,15.26,sphere,100,
2608,50,185,6.75,0.0167,1,Cu7S4,3.03,CuCl,23.403,OLA,10.3125,ODE,1.5,S,0,PlaceHolder,0,PlaceHolder,0,PlaceHolder,0,PlaceHolder,0,PlaceHolder,0,PlaceHolder,5.85,10.45,sphere,100,
2609,50,185,6.75,60,1,Cu7S4,3.03,CuCl,23.403,OLA,10.3125,ODE,1.5,S,0,PlaceHolder,0,PlaceHolder,0,PlaceHolder,0,PlaceHolder,0,PlaceHolder,0,PlaceHolder,7.32,13.58,sphere,100,
2610,50,185,6.75,120,1,Cu7S4,3.03,CuCl,23.403,OLA,10.3125,ODE,1.5,S,0,PlaceHolder,0,PlaceHolder,0,PlaceHolder,0,PlaceHolder,0,PlaceHolder,0,PlaceHolder,8.22,16.79,sphere,100,
2611,50,185,6.75,240,1,Cu7S4,3.03,CuCl,23.403,OLA,10.3125,ODE,1.5,S,0,PlaceHolder,0,PlaceHolder,0,PlaceHolder,0,PlaceHolder,0,PlaceHolder,0,PlaceHolder,10.16,14.34,sphere,100,
2612,50,185,6.75,0.0167,1,Cu7S4,5.05,CuCl,23.403,OLA,10.3125,ODE,2.5,S,0,PlaceHolder,0,PlaceHolder,0,PlaceHolder,0,PlaceHolder,0,PlaceHolder,0,PlaceHolder,6.29,9.38,sphere,100,
2613,50,185,6.75,60,1,Cu7S4,5.05,CuCl,23.403,OLA,10.3125,ODE,2.5,S,0,PlaceHolder,0,PlaceHolder,0,PlaceHolder,0,PlaceHolder,0,PlaceHolder,0,PlaceHolder,7.04,12.08,sphere,100,
2614,50,185,6.75,120,1,Cu7S4,5.05,CuCl,23.403,OLA,10.3125,ODE,2.5,S,0,PlaceHolder,0,PlaceHolder,0,PlaceHolder,0,PlaceHolder,0,PlaceHolder,0,PlaceHolder,8.07,9.51,sphere,100,
2615,50,185,6.75,240,1,Cu7S4,5.05,CuCl,23.403,OLA,10.3125,ODE,2.5,S,0,PlaceHolder,0,PlaceHolder,0,PlaceHolder,0,PlaceHolder,0,PlaceHolder,0,PlaceHolder,8.85,9.71,sphere,100,
2616,50,185,6.75,0.0167,1,Cu7S4,7.576,CuCl,23.403,OLA,10.3125,ODE,3.75,S,0,PlaceHolder,0,PlaceHolder,0,PlaceHolder,0,PlaceHolder,0,PlaceHolder,0,PlaceHolder,6.37,9.69,sphere,100,
2617,50,185,6.75,60,1,Cu7S4,7.576,CuCl,23.403,OLA,10.3125,ODE,3.75,S,0,PlaceHolder,0,PlaceHolder,0,PlaceHolder,0,PlaceHolder,0,PlaceHolder,0,PlaceHolder,7.07,10.53,sphere,100,
2618,50,185,6.75,120,1,Cu7S4,7.576,CuCl,23.403,OLA,10.3125,ODE,3.75,S,0,PlaceHolder,0,PlaceHolder,0,PlaceHolder,0,PlaceHolder,0,PlaceHolder,0,PlaceHolder,8.45,9.03,sphere,100,
2619,50,185,6.75,240,1,Cu7S4,7.576,CuCl,23.403,OLA,10.3125,ODE,3.75,S,0,PlaceHolder,0,PlaceHolder,0,PlaceHolder,0,PlaceHolder,0,PlaceHolder,0,PlaceHolder,8.54,10.3,sphere,100,
2620,50,185,6.75,0.0167,1,Cu7S4,10.101,CuCl,23.403,OLA,10.3125,ODE,5,S,0,PlaceHolder,0,PlaceHolder,0,PlaceHolder,0,PlaceHolder,0,PlaceHolder,0,PlaceHolder,6.19,9.94,sphere,100,
2621,50,185,6.75,60,1,Cu7S4,10.101,CuCl,23.403,OLA,10.3125,ODE,5,S,0,PlaceHolder,0,PlaceHolder,0,PlaceHolder,0,PlaceHolder,0,PlaceHolder,0,PlaceHolder,7.17,8.34,sphere,100,
2622,50,185,6.75,120,1,Cu7S4,10.101,CuCl,23.403,OLA,10.3125,ODE,5,S,0,PlaceHolder,0,PlaceHolder,0,PlaceHolder,0,PlaceHolder,0,PlaceHolder,0,PlaceHolder,7.4,8.34,sphere,100,
2623,50,185,6.75,240,1,Cu7S4,10.101,CuCl,23.403,OLA,10.3125,ODE,5,S,0,PlaceHolder,0,PlaceHolder,0,PlaceHolder,0,PlaceHolder,0,PlaceHolder,0,PlaceHolder,7.45,9.26,sphere,100,
2624,100,100,0,0.0167,1,Ag2S,4,AgNO3,24.073,OA,75.984,OLA,2,(TMS)2S,16.5625,ODE,0,PlaceHolder,0,PlaceHolder,0,PlaceHolder,0,PlaceHolder,0,PlaceHolder,6.76,16.5,sphere,274,0.4
2625,80,80,0,1.5,1,PbS,4.929,PbO,22.056,OA,62.5,ODE,2.513,(TMS)2S,0,PlaceHolder,0,PlaceHolder,0,PlaceHolder,0,PlaceHolder,0,PlaceHolder,0,PlaceHolder,2.88,12.5,sphere,,
2626,25,25,0,1,1,CuS,0.25,CuCl2,15.197,OLA,47.319,toluene,2.326,(NH4)2S,41.62,H2O,0,PlaceHolder,0,PlaceHolder,0,PlaceHolder,0,PlaceHolder,0,PlaceHolder,19.2,7.81,sphere,150,
2627,25,25,0,1,1,CuS,0.25,CuCl,15.197,OLA,47.319,toluene,2.326,(NH4)2S,41.62,H2O,0,PlaceHolder,0,PlaceHolder,0,PlaceHolder,0,PlaceHolder,0,PlaceHolder,10.8,20.57,sphere,306,0.347222222
2628,25,25,0,1,1,Ag2S,0.25,AgNO3,15.197,OLA,47.319,toluene,0.775,(NH4)2S,13.873,H2O,0,PlaceHolder,0,PlaceHolder,0,PlaceHolder,0,PlaceHolder,0,PlaceHolder,11.6,4.31,sphere,150,
2629,25,25,0,0.167,1,Ag2S,0.25,AgNO3,15.197,OLA,47.319,toluene,0.031,(NH4)2S,0.555,H2O,0,PlaceHolder,0,PlaceHolder,0,PlaceHolder,0,PlaceHolder,0,PlaceHolder,4.1,12.2,sphere,150,
2630,25,25,0,0.167,1,Ag2S,0.25,AgNO3,15.197,OLA,47.319,toluene,0.775,(NH4)2S,13.873,H2O,0,PlaceHolder,0,PlaceHolder,0,PlaceHolder,0,PlaceHolder,0,PlaceHolder,10.8,7.41,sphere,150,
2631,25,25,0,10,1,Ag2S,0.25,AgNO3,15.197,OLA,47.319,toluene,0.775,(NH4)2S,13.873,H2O,0,PlaceHolder,0,PlaceHolder,0,PlaceHolder,0,PlaceHolder,0,PlaceHolder,10.4,6.73,sphere,150,
2632,25,25,0,1,1,Ag2S,0.5,AgNO3,15.197,OLA,47.319,toluene,1.551,(NH4)2S,27.75,H2O,0,PlaceHolder,0,PlaceHolder,0,PlaceHolder,0,PlaceHolder,0,PlaceHolder,16.7,10.18,sphere,150,
2633,25,25,0,1,1,Ag2S,0.5,AgNO3,15.197,OLA,47.319,toluene,0.775,(NH4)2S,13.88,H2O,0,PlaceHolder,0,PlaceHolder,0,PlaceHolder,0,PlaceHolder,0,PlaceHolder,12.8,11.72,sphere,150,
2634,25,25,0,1,1,Ag2S,1,AgNO3,15.197,OLA,47.319,toluene,0.775,(NH4)2S,13.88,H2O,0,PlaceHolder,0,PlaceHolder,0,PlaceHolder,0,PlaceHolder,0,PlaceHolder,15.4,12.34,sphere,150,
2635,25,25,0,1,1,CdS-2,0.5,CdCl2,15.197,OLA,47.319,toluene,1.551,(NH4)2S,27.75,H2O,0,PlaceHolder,0,PlaceHolder,0,PlaceHolder,0,PlaceHolder,0,PlaceHolder,7.48,10.09,sphere,167,0.15625
2636,25,25,0,1,1,SnS-2,0.5,SnCl2,15.197,OLA,47.319,toluene,1.551,(NH4)2S,27.75,H2O,0,PlaceHolder,0,PlaceHolder,0,PlaceHolder,0,PlaceHolder,0,PlaceHolder,8.28,16.96,Irregular shape,118,0.253807107
2637,25,25,0,1,1,AgInS2-1,0.25,AgNO3,0.25,InAc3,15.197,OLA,47.319,toluene,0.775,(NH4)2S,13.88,H2O,0,PlaceHolder,0,PlaceHolder,0,PlaceHolder,0,PlaceHolder,6.08,11.55,sphere,51,0.320512821
2638,25,25,0,1,1,PbS,0.1,PbCl2,15.197,OLA,47.319,toluene,0.31,(NH4)2S,5.55,H2O,0,PlaceHolder,0,PlaceHolder,0,PlaceHolder,0,PlaceHolder,0,PlaceHolder,7.82,8.14,cube,290,0.252525253
2639,25,230,4,60,1,Cu2S,2,Cu(acac)2,1,S,121.575,OLA,0,PlaceHolder,0,PlaceHolder,0,PlaceHolder,0,PlaceHolder,0,PlaceHolder,0,PlaceHolder,0,PlaceHolder,9,5.56,hexagon,,
2640,25,200,4,120,1,Cu2S,2,Cu(acac)2,1,S,121.575,OLA,0,PlaceHolder,0,PlaceHolder,0,PlaceHolder,0,PlaceHolder,0,PlaceHolder,0,PlaceHolder,0,PlaceHolder,5.9,11.86,sphere,,
2641,25,200,,5,1,Cu31S16,0.5,Cu(acac)2,125.253,DT,0,PlaceHolder,0,PlaceHolder,0,PlaceHolder,0,PlaceHolder,0,PlaceHolder,0,PlaceHolder,0,PlaceHolder,0,PlaceHolder,6.07,16.01,sphere,300,
2642,25,200,,15,1,Cu31S16,0.5,Cu(acac)2,125.253,DT,0,PlaceHolder,0,PlaceHolder,0,PlaceHolder,0,PlaceHolder,0,PlaceHolder,0,PlaceHolder,0,PlaceHolder,0,PlaceHolder,9.15,3.99,sphere,300,
2643,25,200,,40,1,Cu31S16,0.5,Cu(acac)2,125.253,DT,0,PlaceHolder,0,PlaceHolder,0,PlaceHolder,0,PlaceHolder,0,PlaceHolder,0,PlaceHolder,0,PlaceHolder,0,PlaceHolder,12.38,4.33,sphere,300,
2644,25,200,,60,1,Cu31S16,0.5,Cu(acac)2,125.253,DT,0,PlaceHolder,0,PlaceHolder,0,PlaceHolder,0,PlaceHolder,0,PlaceHolder,0,PlaceHolder,0,PlaceHolder,0,PlaceHolder,14.65,7.39,sphere,300,
2645,25,200,,90,1,Cu31S16,0.5,Cu(acac)2,125.253,DT,0,PlaceHolder,0,PlaceHolder,0,PlaceHolder,0,PlaceHolder,0,PlaceHolder,0,PlaceHolder,0,PlaceHolder,0,PlaceHolder,17.55,3.45,sphere,300,
2646,25,200,,50,1,Cu31S16,0.5,Cu(acac)2,125.253,DT,0,PlaceHolder,0,PlaceHolder,0,PlaceHolder,0,PlaceHolder,0,PlaceHolder,0,PlaceHolder,0,PlaceHolder,0,PlaceHolder,18.18,10.53,sphere,300,
2647,25,200,,210,1,Cu31S16,0.5,Cu(acac)2,125.253,DT,0,PlaceHolder,0,PlaceHolder,0,PlaceHolder,0,PlaceHolder,0,PlaceHolder,0,PlaceHolder,0,PlaceHolder,0,PlaceHolder,18.38,3.83,sphere,300,
2648,25,200,,10,1,Cu2S,3,Cu(acac)2,41.751,DT,60.787,OLA,0,PlaceHolder,0,PlaceHolder,0,PlaceHolder,0,PlaceHolder,0,PlaceHolder,0,PlaceHolder,0,PlaceHolder,7.3,6.85,sphere,,
2649,25,200,,20,1,Cu2S,3,Cu(acac)2,41.751,DT,60.787,OLA,0,PlaceHolder,0,PlaceHolder,0,PlaceHolder,0,PlaceHolder,0,PlaceHolder,0,PlaceHolder,0,PlaceHolder,9.4,6.38,sphere,,
2650,25,200,,40,1,Cu2S,3,Cu(acac)2,41.751,DT,60.787,OLA,0,PlaceHolder,0,PlaceHolder,0,PlaceHolder,0,PlaceHolder,0,PlaceHolder,0,PlaceHolder,0,PlaceHolder,10.6,7.55,sphere,,
2651,25,200,,60,1,Cu2S,3,Cu(acac)2,41.751,DT,60.787,OLA,0,PlaceHolder,0,PlaceHolder,0,PlaceHolder,0,PlaceHolder,0,PlaceHolder,0,PlaceHolder,0,PlaceHolder,11.8,6.78,sphere,,
2652,25,200,,90,1,Cu2S,3,Cu(acac)2,41.751,DT,60.787,OLA,0,PlaceHolder,0,PlaceHolder,0,PlaceHolder,0,PlaceHolder,0,PlaceHolder,0,PlaceHolder,0,PlaceHolder,13.2,12.12,sphere,,
2653,25,200,,20,1,Cu2S,3,Cu(acac)2,20.876,DT,75.984,OLA,0,PlaceHolder,0,PlaceHolder,0,PlaceHolder,0,PlaceHolder,0,PlaceHolder,0,PlaceHolder,0,PlaceHolder,4.9,6.12,sphere,,
2654,25,200,,60,1,Cu2S,3,Cu(acac)2,20.876,DT,75.984,OLA,0,PlaceHolder,0,PlaceHolder,0,PlaceHolder,0,PlaceHolder,0,PlaceHolder,0,PlaceHolder,0,PlaceHolder,6.1,4.92,sphere,,
2655,25,200,,90,1,Cu2S,3,Cu(acac)2,20.876,DT,75.984,OLA,0,PlaceHolder,0,PlaceHolder,0,PlaceHolder,0,PlaceHolder,0,PlaceHolder,0,PlaceHolder,0,PlaceHolder,6.2,8.06,sphere,,
2656,25,200,,120,1,Cu2S,3,Cu(acac)2,20.876,DT,75.984,OLA,0,PlaceHolder,0,PlaceHolder,0,PlaceHolder,0,PlaceHolder,0,PlaceHolder,0,PlaceHolder,0,PlaceHolder,6.3,11.11,sphere,,
2657,25,200,,20,1,Cu2S,3,Cu(acac)2,62.627,DT,45.59,OLA,0,PlaceHolder,0,PlaceHolder,0,PlaceHolder,0,PlaceHolder,0,PlaceHolder,0,PlaceHolder,0,PlaceHolder,10.3,7.77,sphere,,
2658,25,200,,40,1,Cu2S,3,Cu(acac)2,62.627,DT,45.59,OLA,0,PlaceHolder,0,PlaceHolder,0,PlaceHolder,0,PlaceHolder,0,PlaceHolder,0,PlaceHolder,0,PlaceHolder,13.4,3.73,sphere,,
2659,25,200,,60,1,Cu2S,3,Cu(acac)2,62.627,DT,45.59,OLA,0,PlaceHolder,0,PlaceHolder,0,PlaceHolder,0,PlaceHolder,0,PlaceHolder,0,PlaceHolder,0,PlaceHolder,16,6.25,sphere,,
2660,25,200,,90,1,Cu2S,3,Cu(acac)2,62.627,DT,45.59,OLA,0,PlaceHolder,0,PlaceHolder,0,PlaceHolder,0,PlaceHolder,0,PlaceHolder,0,PlaceHolder,0,PlaceHolder,17.4,5.17,sphere,,
2661,25,200,,120,1,Cu2S,3,Cu(acac)2,62.627,DT,45.59,OLA,0,PlaceHolder,0,PlaceHolder,0,PlaceHolder,0,PlaceHolder,0,PlaceHolder,0,PlaceHolder,0,PlaceHolder,19.1,5.24,sphere,,
2662,25,250,,10,1,Cu2S,3,Cu(acac)2,41.751,DT,60.787,OLA,0,PlaceHolder,0,PlaceHolder,0,PlaceHolder,0,PlaceHolder,0,PlaceHolder,0,PlaceHolder,0,PlaceHolder,9.5,7.37,hexagon,,
2663,25,250,,40,1,Cu2S,3,Cu(acac)2,41.751,DT,60.787,OLA,0,PlaceHolder,0,PlaceHolder,0,PlaceHolder,0,PlaceHolder,0,PlaceHolder,0,PlaceHolder,0,PlaceHolder,10.5,6.67,hexagon,,
2664,25,250,,60,1,Cu2S,3,Cu(acac)2,41.751,DT,60.787,OLA,0,PlaceHolder,0,PlaceHolder,0,PlaceHolder,0,PlaceHolder,0,PlaceHolder,0,PlaceHolder,0,PlaceHolder,11.1,9.01,hexagon,,
2665,25,90,,15,1,CuS,1,CuCl2,0.68,Na-CIT,1,Na2S,55549.39,H2O,0,PlaceHolder,0,PlaceHolder,0,PlaceHolder,0,PlaceHolder,0,PlaceHolder,0,PlaceHolder,11,27.27,Irregular shape,200,
2666,180,180,0,20,1,CuSe,0.5,CuCl2,376.24,TEG,0.5,Se,7.515,ELA,0.668,TGA,0.9,PVP,0,PlaceHolder,0,PlaceHolder,0,PlaceHolder,0,PlaceHolder,142.65,29.59,triangle,56,2.688172043
2667,180,180,0,20,1,CuInSe2,0.5,CuCl2,0.5,InCl3,1,Se,15.03,ELA,1.336,TGA,0.9,PVP,0,PlaceHolder,0,PlaceHolder,0,PlaceHolder,0,PlaceHolder,7.31,18.31,Irregular shape,100,0.140056022
2668,190,180,0,30,1,SnS-2,10.022,SnO,42.537,OA,9.592,HMDS,0.45,S,27.354,OLA,0,PlaceHolder,0,PlaceHolder,0,PlaceHolder,0,PlaceHolder,0,PlaceHolder,19.97,8.84,triangle,346,1.438848921
2669,-50,25,,120,1,Co,2,Al-DIBU,189.277,toluene,1,Co[N(SiMe3)2]2,0,PlaceHolder,0,PlaceHolder,0,PlaceHolder,0,PlaceHolder,0,PlaceHolder,0,PlaceHolder,0,PlaceHolder,3.1,12.9,Irregular shape,100,
2670,150,150,0,10,1,Ag,1369.957,EG,7.648,PVP,1.2,Na2S,2.119,AgNO3,0,PlaceHolder,0,PlaceHolder,0,PlaceHolder,0,PlaceHolder,0,PlaceHolder,0,PlaceHolder,37.35,9.41,cube,9,0.502512563
2671,100,100,0,20,1,Au,0.228,HAuCl4,27746.948,H2O,0.85,Na-CIT,0,PlaceHolder,0,PlaceHolder,0,PlaceHolder,0,PlaceHolder,0,PlaceHolder,0,PlaceHolder,0,PlaceHolder,13,6.15,sphere,165,
2672,100,100,0,20,1,Au,0.03,HAuCl4,3335.183,H2O,0.136,Na-CIT,0.029,TA,0.13,KHCO3,0,PlaceHolder,0,PlaceHolder,0,PlaceHolder,0,PlaceHolder,0,PlaceHolder,3.5,14.29,sphere,165,
2673,100,100,0,10,1,Au,0.025,HAuCl4,8379.578,H2O,0.33,Na-CIT,0,PlaceHolder,0,PlaceHolder,0,PlaceHolder,0,PlaceHolder,0,PlaceHolder,0,PlaceHolder,0,PlaceHolder,92.19,7.39,sphere,12,0.421940928
2674,100,100,0,5,1,Au,0.0254,HAuCl4,5591,H2O,0.0291,Na-CIT,0,PlaceHolder,0,PlaceHolder,0,PlaceHolder,0,PlaceHolder,0,PlaceHolder,0,PlaceHolder,0,PlaceHolder,64.8,14.35,Irregular shape,,
2675,100,100,0,20,1,Au,0.005,HAuCl4,1276.36,H2O,0.015,Na-CIT,0,PlaceHolder,0,PlaceHolder,0,PlaceHolder,0,PlaceHolder,0,PlaceHolder,0,PlaceHolder,0,PlaceHolder,20.35,9.04,sphere,,
2676,100,100,0,13,1,Au,0.0588,HAuCl4,11355.827,H2O,0.07752,Na-CIT,0,PlaceHolder,0,PlaceHolder,0,PlaceHolder,0,PlaceHolder,0,PlaceHolder,0,PlaceHolder,0,PlaceHolder,45,15.56,Irregular shape,,
2677,100,100,0,18,1,Au,0.609,HAuCl4,36625.971,H2O,2.325,Na-CIT,0,PlaceHolder,0,PlaceHolder,0,PlaceHolder,0,PlaceHolder,0,PlaceHolder,0,PlaceHolder,0,PlaceHolder,13,15.38,sphere,100,
2678,100,100,0,15,1,Au,0.05,HAuCl4,3052.164,H2O,0.194,Na-CIT,0,PlaceHolder,0,PlaceHolder,0,PlaceHolder,0,PlaceHolder,0,PlaceHolder,0,PlaceHolder,0,PlaceHolder,17.4,1.72,sphere,100,
2679,100,100,0,25,1,Au,0.0254,HAuCl4,5549.39,H2O,0.155,Na-CIT,0,PlaceHolder,0,PlaceHolder,0,PlaceHolder,0,PlaceHolder,0,PlaceHolder,0,PlaceHolder,0,PlaceHolder,17.24,6.73,sphere,,
2680,10,10,0,20,1,Au,0.02,HAuCl4,554.939,H2O,0.02,DHPA,0,PlaceHolder,0,PlaceHolder,0,PlaceHolder,0,PlaceHolder,0,PlaceHolder,0,PlaceHolder,0,PlaceHolder,820,,flower shape,,6.024096386
2681,10,10,0,1,1,Au,0.02,HAuCl4,554.939,H2O,0.02,DHPA,0,PlaceHolder,0,PlaceHolder,0,PlaceHolder,0,PlaceHolder,0,PlaceHolder,0,PlaceHolder,0,PlaceHolder,556.04,25.53,flower shape,27,3.623188406
2682,25,25,0,20,1,Ag,0.01,AgNO3,554.939,H2O,0.005,LAA,0,PlaceHolder,0,PlaceHolder,0,PlaceHolder,0,PlaceHolder,0,PlaceHolder,0,PlaceHolder,0,PlaceHolder,590.1,20.05,flower shape,64,5.813953488
2683,25,25,0,20,1,Ag,0.01,AgNO3,554.939,H2O,0.1,LAA,0,PlaceHolder,0,PlaceHolder,0,PlaceHolder,0,PlaceHolder,0,PlaceHolder,0,PlaceHolder,0,PlaceHolder,687.08,34.03,flower shape,40,5.813953488
2684,25,25,0,15,1,Ag,0.005,AgNO3,554.939,H2O,0.1,LAA,0,PlaceHolder,0,PlaceHolder,0,PlaceHolder,0,PlaceHolder,0,PlaceHolder,0,PlaceHolder,0,PlaceHolder,416.68,51.43,flower shape,30,5.847953216
2685,116,116,0,30,1,Pt,107.588,EG,0.131,H2PtCl6,5.042,KBr,0.824,PVP,166.482,H2O,0,PlaceHolder,0,PlaceHolder,0,PlaceHolder,0,PlaceHolder,0,PlaceHolder,7.54,9.1,Irregular shape,12,0.229885057
2686,116,116,0,1440,1,Pt,107.588,EG,0.131,H2PtCl6,5.042,KBr,0.824,PVP,166.482,H2O,0,PlaceHolder,0,PlaceHolder,0,PlaceHolder,0,PlaceHolder,0,PlaceHolder,8.8,18.11,Irregular shape,34,0.127388535
2687,116,116,0,1440,1,Pt,107.588,EG,0.131,H2PtCl6,5.042,KBr,0.824,PVP,166.482,H2O,0.3375,HCl,0,PlaceHolder,0,PlaceHolder,0,PlaceHolder,0,PlaceHolder,12.03,24.04,four-pointed star,49,0.227272727
2688,116,116,0,15,1,Pt,107.588,EG,0.131,H2PtCl6,5.042,KBr,0.824,PVP,166.482,H2O,0.675,HCl,0,PlaceHolder,0,PlaceHolder,0,PlaceHolder,0,PlaceHolder,4.56,12.04,sphere,37,0.066225166
2689,116,116,0,1440,1,Pt,107.588,EG,0.131,H2PtCl6,5.042,KBr,0.824,PVP,166.482,H2O,0.675,HCl,0,PlaceHolder,0,PlaceHolder,0,PlaceHolder,0,PlaceHolder,13.73,27.36,four-pointed star,55,0.212765957
2690,116,116,0,30,1,Pt,107.588,EG,0.131,H2PtCl6,5.042,KBr,0.824,PVP,166.482,H2O,2.025,HCl,0,PlaceHolder,0,PlaceHolder,0,PlaceHolder,0,PlaceHolder,7.9,23.68,four-pointed star,26,0.071942446
2691,116,116,0,120,1,Pt,107.588,EG,0.131,H2PtCl6,5.042,KBr,0.824,PVP,166.482,H2O,2.025,HCl,0,PlaceHolder,0,PlaceHolder,0,PlaceHolder,0,PlaceHolder,5.53,37.51,four-pointed star,38,0.073529412
2692,116,116,0,1440,1,Pt,107.588,EG,0.131,H2PtCl6,5.042,KBr,0.824,PVP,166.482,H2O,2.025,HCl,0,PlaceHolder,0,PlaceHolder,0,PlaceHolder,0,PlaceHolder,23.17,15.85,six-pointed star,304,0.515463918
2693,116,116,0,1440,1,Pt,107.588,EG,0.131,H2PtCl6,5.042,KBr,0.824,PVP,166.482,H2O,2.025,NaCl,0,PlaceHolder,0,PlaceHolder,0,PlaceHolder,0,PlaceHolder,10.64,17.43,Irregular shape,210,0.23255814
2694,100,100,0,15,1,Au,0.005,HAuCl4,2219.756,H2O,0.02,Na-CIT,0,PlaceHolder,0,PlaceHolder,0,PlaceHolder,0,PlaceHolder,0,PlaceHolder,0,PlaceHolder,0,PlaceHolder,13.68,8.45,sphere,267,0.46728972
2695,100,100,0,120,1,Au,0.025434,HAuCl4,0.03285,PVP,391.73,DMF,314.65,H2O,0,PlaceHolder,0,PlaceHolder,0,PlaceHolder,0,PlaceHolder,0,PlaceHolder,0,PlaceHolder,78.94,12.6,sphere,12,2.597402597
2696,100,100,0,20,1,Au,0.0508,HAuCl4,11154.273,H2O,0.0775,Na-CIT,0,PlaceHolder,0,PlaceHolder,0,PlaceHolder,0,PlaceHolder,0,PlaceHolder,0,PlaceHolder,0,PlaceHolder,41.18,16.86,sphere,50,0.438596491
2697,100,100,0,20,1,Au,0.0508,HAuCl4,11376.249,H2O,0.387,Na-CIT,0,PlaceHolder,0,PlaceHolder,0,PlaceHolder,0,PlaceHolder,0,PlaceHolder,0,PlaceHolder,0,PlaceHolder,11.77,8.04,sphere,45,0.121065375
2698,100,100,0,30,1,Au,0.054,HAuCl4,10543.84,H2O,0.17,Na-CIT,0,PlaceHolder,0,PlaceHolder,0,PlaceHolder,0,PlaceHolder,0,PlaceHolder,0,PlaceHolder,0,PlaceHolder,14,7.14,sphere,,
2699,100,100,0,30,1,Au,0.0294,HAuCl4,5715.871,H2O,0.116,Na-CIT,0,PlaceHolder,0,PlaceHolder,0,PlaceHolder,0,PlaceHolder,0,PlaceHolder,0,PlaceHolder,0,PlaceHolder,15,20,sphere,,
2700,100,100,0,10,1,Au,0.1,HAuCl4,6104.329,H2O,0.38,Na-CIT,0,PlaceHolder,0,PlaceHolder,0,PlaceHolder,0,PlaceHolder,0,PlaceHolder,0,PlaceHolder,0,PlaceHolder,15.1,7.3,sphere,132,0.934579439
2701,85,85,0,120,1,Au,0.005,HAuCl4,28.863,EMIMES,0.025,Na-CIT,0,PlaceHolder,0,PlaceHolder,0,PlaceHolder,0,PlaceHolder,0,PlaceHolder,0,PlaceHolder,0,PlaceHolder,9.4,31.91,sphere,,
2702,25,25,0,10,1,Au,0.05,CTAC,0.003,HAuCl4,560.488,H2O,0.01,LAA,0,PlaceHolder,0,PlaceHolder,0,PlaceHolder,0,PlaceHolder,0,PlaceHolder,0,PlaceHolder,175.05,15.27,hexagon,7,1.020408163
2703,25,25,0,15,1,Au,0.0844,THPC,0.5,NaOH,2654.828,H2O,0.034,HAuCl4,0,PlaceHolder,0,PlaceHolder,0,PlaceHolder,0,PlaceHolder,0,PlaceHolder,0,PlaceHolder,2.9,17.24,sphere,,
2704,100,100,0,15,1,Au,0.25,HAuCl4,15260.821,H2O,0.97,Na-CIT,0,PlaceHolder,0,PlaceHolder,0,PlaceHolder,0,PlaceHolder,0,PlaceHolder,0,PlaceHolder,0,PlaceHolder,13.3,9.02,sphere,,
2705,100,100,0,180,1,Au,0.3645,NVP,0.0576,CTAC,224.75,H2O,0.000405,HAuCl4,0,PlaceHolder,0,PlaceHolder,0,PlaceHolder,0,PlaceHolder,0,PlaceHolder,0,PlaceHolder,16.42,12.55,sphere,108,0.277777778
2706,100,100,0,180,1,Au,0.576,NVP,0.0576,CTAC,224.75,H2O,0.000635,HAuCl4,0,PlaceHolder,0,PlaceHolder,0,PlaceHolder,0,PlaceHolder,0,PlaceHolder,0,PlaceHolder,34.31,10.91,rhombus,26,0.303030303
2707,100,100,0,180,1,Au,0.576,NVP,0.0288,CTAC,224.75,H2O,0.000635,HAuCl4,0,PlaceHolder,0,PlaceHolder,0,PlaceHolder,0,PlaceHolder,0,PlaceHolder,0,PlaceHolder,39.67,20.39,sphere,35,0.396825397
2708,25,25,0,25,1,Au,0.01,LAA,0.0025,HAuCl4,1115.427,H2O,0.2,CTAC,0.01,NaOH,0,PlaceHolder,0,PlaceHolder,0,PlaceHolder,0,PlaceHolder,0,PlaceHolder,58.23,3.3,hexagon,49,0.806451613
2709,100,100,0,30,1,Au,0.0294,HAuCl4,5629.856,H2O,0.0145,luminol,0.145,NaOH,0,PlaceHolder,0,PlaceHolder,0,PlaceHolder,0,PlaceHolder,0,PlaceHolder,0,PlaceHolder,33.43,11.5,Irregular shape,,
2710,100,100,0,30,1,Au,0.0294,HAuCl4,5632.63,H2O,0.015,luminol,0.15,NaOH,0,PlaceHolder,0,PlaceHolder,0,PlaceHolder,0,PlaceHolder,0,PlaceHolder,0,PlaceHolder,29.53,13.18,Irregular shape,,
2711,100,100,0,30,1,Au,0.0294,HAuCl4,5635.405,H2O,0.0155,luminol,0.155,NaOH,0,PlaceHolder,0,PlaceHolder,0,PlaceHolder,0,PlaceHolder,0,PlaceHolder,0,PlaceHolder,22.3,18.98,Irregular shape,,
2712,100,100,0,30,1,Au,0.0294,HAuCl4,5638.18,H2O,0.016,luminol,0.16,NaOH,0,PlaceHolder,0,PlaceHolder,0,PlaceHolder,0,PlaceHolder,0,PlaceHolder,0,PlaceHolder,19.43,18.55,Irregular shape,,
2713,100,100,0,30,1,Au,0.0294,HAuCl4,5649.279,H2O,0.018,luminol,0.18,NaOH,0,PlaceHolder,0,PlaceHolder,0,PlaceHolder,0,PlaceHolder,0,PlaceHolder,0,PlaceHolder,13.5,23.38,Irregular shape,,
2714,100,100,0,15,1,Au,0.0381,HAuCl4,8615.427,H2O,0.203,Na-CIT,0,PlaceHolder,0,PlaceHolder,0,PlaceHolder,0,PlaceHolder,0,PlaceHolder,0,PlaceHolder,0,PlaceHolder,15.7,12.74,sphere,,
2715,25,25,0,120,1,Au,0.005,HAuCl4,1143.174,H2O,0.00015,Na-CIT,0.006,NaBH4,0,PlaceHolder,0,PlaceHolder,0,PlaceHolder,0,PlaceHolder,0,PlaceHolder,0,PlaceHolder,4.5,13.33,sphere,50,
2716,70,100,0,10,1,Au,0.0203,HAuCl4,5775.25,H2O,0.155,Na-CIT,0.00041,TA,0,PlaceHolder,0,PlaceHolder,0,PlaceHolder,0,PlaceHolder,0,PlaceHolder,0,PlaceHolder,9.2,14.13,sphere,39,
2717,100,100,0,60,1,Au,0.125,HAuCl4,0.816,Na-CIT,0.0025,AgNO3,6933.962,H2O,0,PlaceHolder,0,PlaceHolder,0,PlaceHolder,0,PlaceHolder,0,PlaceHolder,0,PlaceHolder,9.67,13.59,sphere,100,
2718,100,100,0,30,1,Au,0.01,HAuCl4,5638.18,H2O,0.0232,Na-CIT,0,PlaceHolder,0,PlaceHolder,0,PlaceHolder,0,PlaceHolder,0,PlaceHolder,0,PlaceHolder,0,PlaceHolder,24.95,1.28,sphere,,
2719,100,100,0,10,1,Au,0.1,HAuCl4,6104.329,H2O,0.387,Na-CIT,0,PlaceHolder,0,PlaceHolder,0,PlaceHolder,0,PlaceHolder,0,PlaceHolder,0,PlaceHolder,0,PlaceHolder,14.54,14.1,sphere,,
2720,87,87,0,30,1,Au,0.0127,HAuCl4,2774.695,H2O,0.0581,Na-CIT,0,PlaceHolder,0,PlaceHolder,0,PlaceHolder,0,PlaceHolder,0,PlaceHolder,0,PlaceHolder,0,PlaceHolder,14.9,13.02,sphere,111,0.25
2721,93,93,0,30,1,Au,0.0127,HAuCl4,2774.695,H2O,0.0581,Na-CIT,0,PlaceHolder,0,PlaceHolder,0,PlaceHolder,0,PlaceHolder,0,PlaceHolder,0,PlaceHolder,0,PlaceHolder,14.37,14.87,sphere,104,0.25
2722,98,98,0,30,1,Au,0.0127,HAuCl4,2774.695,H2O,0.0581,Na-CIT,0,PlaceHolder,0,PlaceHolder,0,PlaceHolder,0,PlaceHolder,0,PlaceHolder,0,PlaceHolder,0,PlaceHolder,14.77,11.05,sphere,96,0.25
2723,100,100,0,30,1,Au,0.135,HAuCl4,13873.474,H2O,0.484,Na-CIT,0,PlaceHolder,0,PlaceHolder,0,PlaceHolder,0,PlaceHolder,0,PlaceHolder,0,PlaceHolder,0,PlaceHolder,16.2,13.58,sphere,250,
2724,100,100,0,60,1,Ag,0.01,AgNO3,1109.878,H2O,0.04,Na-CIT,0,PlaceHolder,0,PlaceHolder,0,PlaceHolder,0,PlaceHolder,0,PlaceHolder,0,PlaceHolder,0,PlaceHolder,31.4,40.45,sphere,,
2725,100,100,0,60,1,Au,0.01,HAuCl4,1109.878,H2O,0.04,Na-CIT,0,PlaceHolder,0,PlaceHolder,0,PlaceHolder,0,PlaceHolder,0,PlaceHolder,0,PlaceHolder,0,PlaceHolder,22.7,13.22,sphere,,
2726,80,80,0,120,1,Au,0.05,HAuCl4,2774.695,H2O,0.76,OLA,0,PlaceHolder,0,PlaceHolder,0,PlaceHolder,0,PlaceHolder,0,PlaceHolder,0,PlaceHolder,0,PlaceHolder,11.7,15.32,sphere,85,0.20661157
2727,100,100,0,60,1,Au,0.0125,AuCl3,2802.442,H2O,0.02,Na-CIT,0,PlaceHolder,0,PlaceHolder,0,PlaceHolder,0,PlaceHolder,0,PlaceHolder,0,PlaceHolder,0,PlaceHolder,50.55,19.13,Irregular shape,33,0.546448087
2728,2.85,2.85,0,8.16222,1,Au,0.0844,THPC,0.15625,NaOH,374.584,H2O,0.012,HAuCl4,0,PlaceHolder,0,PlaceHolder,0,PlaceHolder,0,PlaceHolder,0,PlaceHolder,0,PlaceHolder,2.69,3.86,sphere,150,
2729,2.85,2.85,0,28.09206,1,Au,0.0844,THPC,0.15625,NaOH,374.584,H2O,0.012,HAuCl4,0,PlaceHolder,0,PlaceHolder,0,PlaceHolder,0,PlaceHolder,0,PlaceHolder,0,PlaceHolder,2.9,7.48,sphere,150,
2730,2.85,2.85,0,57.33122,1,Au,0.0844,THPC,0.15625,NaOH,374.584,H2O,0.012,HAuCl4,0,PlaceHolder,0,PlaceHolder,0,PlaceHolder,0,PlaceHolder,0,PlaceHolder,0,PlaceHolder,3.14,6.27,sphere,150,
2731,2.85,2.85,0,88.01267,1,Au,0.0844,THPC,0.15625,NaOH,374.584,H2O,0.012,HAuCl4,0,PlaceHolder,0,PlaceHolder,0,PlaceHolder,0,PlaceHolder,0,PlaceHolder,0,PlaceHolder,3.4,8.05,sphere,150,
2732,2.85,2.85,0,117.90742,1,Au,0.0844,THPC,0.15625,NaOH,374.584,H2O,0.012,HAuCl4,0,PlaceHolder,0,PlaceHolder,0,PlaceHolder,0,PlaceHolder,0,PlaceHolder,0,PlaceHolder,3.5,8.62,sphere,150,
2733,2.85,2.85,0,147.80217,1,Au,0.0844,THPC,0.15625,NaOH,374.584,H2O,0.012,HAuCl4,0,PlaceHolder,0,PlaceHolder,0,PlaceHolder,0,PlaceHolder,0,PlaceHolder,0,PlaceHolder,3.7,7.76,sphere,150,
2734,2.85,2.85,0,237.61754,1,Au,0.0844,THPC,0.15625,NaOH,374.584,H2O,0.012,HAuCl4,0,PlaceHolder,0,PlaceHolder,0,PlaceHolder,0,PlaceHolder,0,PlaceHolder,0,PlaceHolder,4,6.37,sphere,150,
2735,2.85,2.85,0,357.98324,1,Au,0.0844,THPC,0.15625,NaOH,374.584,H2O,0.012,HAuCl4,0,PlaceHolder,0,PlaceHolder,0,PlaceHolder,0,PlaceHolder,0,PlaceHolder,0,PlaceHolder,4.1,7.49,sphere,150,
2736,2.85,2.85,0,538.13844,1,Au,0.0844,THPC,0.15625,NaOH,374.584,H2O,0.012,HAuCl4,0,PlaceHolder,0,PlaceHolder,0,PlaceHolder,0,PlaceHolder,0,PlaceHolder,0,PlaceHolder,4.3,7.65,sphere,150,
2737,24.85,24.85,0,16.02926,1,Au,0.0844,THPC,0.15625,NaOH,374.584,H2O,0.012,HAuCl4,0,PlaceHolder,0,PlaceHolder,0,PlaceHolder,0,PlaceHolder,0,PlaceHolder,0,PlaceHolder,3.08,5.96,sphere,150,
2738,24.85,24.85,0,65.19826,1,Au,0.0844,THPC,0.15625,NaOH,374.584,H2O,0.012,HAuCl4,0,PlaceHolder,0,PlaceHolder,0,PlaceHolder,0,PlaceHolder,0,PlaceHolder,0,PlaceHolder,3.82,7.88,sphere,150,
2739,24.85,24.85,0,95.7486,1,Au,0.0844,THPC,0.15625,NaOH,374.584,H2O,0.012,HAuCl4,0,PlaceHolder,0,PlaceHolder,0,PlaceHolder,0,PlaceHolder,0,PlaceHolder,0,PlaceHolder,4.12,6.72,sphere,150,
2740,24.85,24.85,0,125.77446,1,Au,0.0844,THPC,0.15625,NaOH,374.584,H2O,0.012,HAuCl4,0,PlaceHolder,0,PlaceHolder,0,PlaceHolder,0,PlaceHolder,0,PlaceHolder,0,PlaceHolder,4.37,8.4,sphere,150,
2741,24.85,24.85,0,155.66921,1,Au,0.0844,THPC,0.15625,NaOH,374.584,H2O,0.012,HAuCl4,0,PlaceHolder,0,PlaceHolder,0,PlaceHolder,0,PlaceHolder,0,PlaceHolder,0,PlaceHolder,4.49,6.89,sphere,150,
2742,24.85,24.85,0,185.56396,1,Au,0.0844,THPC,0.15625,NaOH,374.584,H2O,0.012,HAuCl4,0,PlaceHolder,0,PlaceHolder,0,PlaceHolder,0,PlaceHolder,0,PlaceHolder,0,PlaceHolder,4.6,6.43,sphere,150,
2743,24.85,24.85,0,214.80312,1,Au,0.0844,THPC,0.15625,NaOH,374.584,H2O,0.012,HAuCl4,0,PlaceHolder,0,PlaceHolder,0,PlaceHolder,0,PlaceHolder,0,PlaceHolder,0,PlaceHolder,4.75,6.92,sphere,150,
2744,24.85,24.85,0,245.35346,1,Au,0.0844,THPC,0.15625,NaOH,374.584,H2O,0.012,HAuCl4,0,PlaceHolder,0,PlaceHolder,0,PlaceHolder,0,PlaceHolder,0,PlaceHolder,0,PlaceHolder,4.85,7.57,sphere,150,
2745,24.85,24.85,0,275.37932,1,Au,0.0844,THPC,0.15625,NaOH,374.584,H2O,0.012,HAuCl4,0,PlaceHolder,0,PlaceHolder,0,PlaceHolder,0,PlaceHolder,0,PlaceHolder,0,PlaceHolder,4.89,6.45,sphere,150,
2746,24.85,24.85,0,305.27407,1,Au,0.0844,THPC,0.15625,NaOH,374.584,H2O,0.012,HAuCl4,0,PlaceHolder,0,PlaceHolder,0,PlaceHolder,0,PlaceHolder,0,PlaceHolder,0,PlaceHolder,4.97,6.84,sphere,150,
2747,24.85,24.85,0,335.82441,1,Au,0.0844,THPC,0.15625,NaOH,374.584,H2O,0.012,HAuCl4,0,PlaceHolder,0,PlaceHolder,0,PlaceHolder,0,PlaceHolder,0,PlaceHolder,0,PlaceHolder,4.99,5.11,sphere,150,
2748,24.85,24.85,0,365.85028,1,Au,0.0844,THPC,0.15625,NaOH,374.584,H2O,0.012,HAuCl4,0,PlaceHolder,0,PlaceHolder,0,PlaceHolder,0,PlaceHolder,0,PlaceHolder,0,PlaceHolder,5.05,8.46,sphere,150,
2749,24.85,24.85,0,395.74503,1,Au,0.0844,THPC,0.15625,NaOH,374.584,H2O,0.012,HAuCl4,0,PlaceHolder,0,PlaceHolder,0,PlaceHolder,0,PlaceHolder,0,PlaceHolder,0,PlaceHolder,5.11,7.08,sphere,150,
2750,24.85,24.85,0,454.87894,1,Au,0.0844,THPC,0.15625,NaOH,374.584,H2O,0.012,HAuCl4,0,PlaceHolder,0,PlaceHolder,0,PlaceHolder,0,PlaceHolder,0,PlaceHolder,0,PlaceHolder,5.16,5.57,sphere,150,
2751,24.85,24.85,0,515.32402,1,Au,0.0844,THPC,0.15625,NaOH,374.584,H2O,0.012,HAuCl4,0,PlaceHolder,0,PlaceHolder,0,PlaceHolder,0,PlaceHolder,0,PlaceHolder,0,PlaceHolder,5.17,4.55,sphere,150,
2752,24.85,24.85,0,574.45793,1,Au,0.0844,THPC,0.15625,NaOH,374.584,H2O,0.012,HAuCl4,0,PlaceHolder,0,PlaceHolder,0,PlaceHolder,0,PlaceHolder,0,PlaceHolder,0,PlaceHolder,5.2,5.17,sphere,150,
2753,49.85,49.85,0,6.71993,1,Au,0.0844,THPC,0.15625,NaOH,374.584,H2O,0.012,HAuCl4,0,PlaceHolder,0,PlaceHolder,0,PlaceHolder,0,PlaceHolder,0,PlaceHolder,0,PlaceHolder,3.21,18.61,sphere,150,
2754,49.85,49.85,0,28.09206,1,Au,0.0844,THPC,0.15625,NaOH,374.584,H2O,0.012,HAuCl4,0,PlaceHolder,0,PlaceHolder,0,PlaceHolder,0,PlaceHolder,0,PlaceHolder,0,PlaceHolder,3.7,14.36,sphere,150,
2755,49.85,49.85,0,57.33122,1,Au,0.0844,THPC,0.15625,NaOH,374.584,H2O,0.012,HAuCl4,0,PlaceHolder,0,PlaceHolder,0,PlaceHolder,0,PlaceHolder,0,PlaceHolder,0,PlaceHolder,4.21,13.08,sphere,150,
2756,49.85,49.85,0,88.01267,1,Au,0.0844,THPC,0.15625,NaOH,374.584,H2O,0.012,HAuCl4,0,PlaceHolder,0,PlaceHolder,0,PlaceHolder,0,PlaceHolder,0,PlaceHolder,0,PlaceHolder,4.5,9.92,sphere,150,
2757,49.85,49.85,0,117.12072,1,Au,0.0844,THPC,0.15625,NaOH,374.584,H2O,0.012,HAuCl4,0,PlaceHolder,0,PlaceHolder,0,PlaceHolder,0,PlaceHolder,0,PlaceHolder,0,PlaceHolder,4.7,13.7,sphere,150,
2758,49.85,49.85,0,147.80217,1,Au,0.0844,THPC,0.15625,NaOH,374.584,H2O,0.012,HAuCl4,0,PlaceHolder,0,PlaceHolder,0,PlaceHolder,0,PlaceHolder,0,PlaceHolder,0,PlaceHolder,4.9,14.2,sphere,150,
2759,49.85,49.85,0,237.61754,1,Au,0.0844,THPC,0.15625,NaOH,374.584,H2O,0.012,HAuCl4,0,PlaceHolder,0,PlaceHolder,0,PlaceHolder,0,PlaceHolder,0,PlaceHolder,0,PlaceHolder,5.4,13.25,sphere,150,
2760,49.85,49.85,0,357.19653,1,Au,0.0844,THPC,0.15625,NaOH,374.584,H2O,0.012,HAuCl4,0,PlaceHolder,0,PlaceHolder,0,PlaceHolder,0,PlaceHolder,0,PlaceHolder,0,PlaceHolder,5.61,10.65,sphere,150,
2761,49.85,49.85,0,538.13844,1,Au,0.0844,THPC,0.15625,NaOH,374.584,H2O,0.012,HAuCl4,0,PlaceHolder,0,PlaceHolder,0,PlaceHolder,0,PlaceHolder,0,PlaceHolder,0,PlaceHolder,5.8,12.42,sphere,150,
2762,24.85,24.85,0,16.42069,1,Au,0.0844,THPC,0.15625,NaOH,367.647,H2O,0.006,HAuCl4,0,PlaceHolder,0,PlaceHolder,0,PlaceHolder,0,PlaceHolder,0,PlaceHolder,0,PlaceHolder,2.11,16.67,sphere,150,
2763,24.85,24.85,0,35.59141,1,Au,0.0844,THPC,0.15625,NaOH,367.647,H2O,0.006,HAuCl4,0,PlaceHolder,0,PlaceHolder,0,PlaceHolder,0,PlaceHolder,0,PlaceHolder,0,PlaceHolder,2.53,14.96,sphere,150,
2764,24.85,24.85,0,67.54261,1,Au,0.0844,THPC,0.15625,NaOH,367.647,H2O,0.006,HAuCl4,0,PlaceHolder,0,PlaceHolder,0,PlaceHolder,0,PlaceHolder,0,PlaceHolder,0,PlaceHolder,2.93,14.47,sphere,150,
2765,24.85,24.85,0,95.79419,1,Au,0.0844,THPC,0.15625,NaOH,367.647,H2O,0.006,HAuCl4,0,PlaceHolder,0,PlaceHolder,0,PlaceHolder,0,PlaceHolder,0,PlaceHolder,0,PlaceHolder,3.11,12.95,sphere,150,
2766,24.85,24.85,0,126.06375,1,Au,0.0844,THPC,0.15625,NaOH,367.647,H2O,0.006,HAuCl4,0,PlaceHolder,0,PlaceHolder,0,PlaceHolder,0,PlaceHolder,0,PlaceHolder,0,PlaceHolder,3.33,9.27,sphere,150,
2767,24.85,24.85,0,156.16514,1,Au,0.0844,THPC,0.15625,NaOH,367.647,H2O,0.006,HAuCl4,0,PlaceHolder,0,PlaceHolder,0,PlaceHolder,0,PlaceHolder,0,PlaceHolder,0,PlaceHolder,3.38,11.22,sphere,150,
2768,24.85,24.85,0,186.26653,1,Au,0.0844,THPC,0.15625,NaOH,367.647,H2O,0.006,HAuCl4,0,PlaceHolder,0,PlaceHolder,0,PlaceHolder,0,PlaceHolder,0,PlaceHolder,0,PlaceHolder,3.52,11.44,sphere,150,
2769,24.85,24.85,0,215.5271,1,Au,0.0844,THPC,0.15625,NaOH,367.647,H2O,0.006,HAuCl4,0,PlaceHolder,0,PlaceHolder,0,PlaceHolder,0,PlaceHolder,0,PlaceHolder,0,PlaceHolder,3.69,6.73,sphere,150,
2770,24.85,24.85,0,245.62849,1,Au,0.0844,THPC,0.15625,NaOH,367.647,H2O,0.006,HAuCl4,0,PlaceHolder,0,PlaceHolder,0,PlaceHolder,0,PlaceHolder,0,PlaceHolder,0,PlaceHolder,3.76,5.61,sphere,150,
