Repository: Sharpiless/Nanocrystals-Deep-Learning

## Abstract 
The synthesis model based on transformer structure for nanocrystals takes the synthesis conditions and material structure features from the synthesis recipe dataset as input. By utilizing the proposed reaction intermediate-based data augmentation, the input data was expanded **tenfold**. This resulted in the model achieving an average absolute error of **1.39 nm** in predicting nanocrystal size, and the average accuracy for predicting morphology reached **90%**.

We show the transformer model in the following:

File: data/0309_classification_and_reg-raw-v3.csv (part 13 of 18)
ID,Temperature1,Temperature2,Speed,Time,Num,Y1,Y2,Y3,T1,T2,A1,B1,C1,D1,E1,F1,G1,H1,I1,J1,K1,L1,M1,A2,B2,C2,D2,E2,F2,G2,H2,I2,J2,K2,L2,M2
2343,170,170,0,60,300,4.9,19,0,1,CoNi2S4,0.2,0.2,30.394,0.4,0,0,0,0,0,0,0,0,0,Ni(acac)2,Co(acac)2,OLA,DT,PlaceHolder,PlaceHolder,PlaceHolder,PlaceHolder,PlaceHolder,PlaceHolder,PlaceHolder,PlaceHolder,PlaceHolder
2344,190,190,0,300,300,10.7,21,0,1,CoNi2S4,0.2,0.066,30.394,0.132,0,0,0,0,0,0,0,0,0,Ni(acac)2,Co(acac)2,OLA,DT,PlaceHolder,PlaceHolder,PlaceHolder,PlaceHolder,PlaceHolder,PlaceHolder,PlaceHolder,PlaceHolder,PlaceHolder
2345,170,170,0,300,300,12.4,23,0,1,CoNi2S4,0.2,0.066,12.157,0.132,0,0,0,0,0,0,0,0,0,Ni(acac)2,Co(acac)2,OLA,DT,PlaceHolder,PlaceHolder,PlaceHolder,PlaceHolder,PlaceHolder,PlaceHolder,PlaceHolder,PlaceHolder,PlaceHolder
2346,190,190,0,300,300,5,11,0,1,CoNi2S4,0.2,0.2,12.157,3.2,0,0,0,0,0,0,0,0,0,Ni(acac)2,Co(acac)2,OLA,DT,PlaceHolder,PlaceHolder,PlaceHolder,PlaceHolder,PlaceHolder,PlaceHolder,PlaceHolder,PlaceHolder,PlaceHolder
2347,190,190,0,60,300,4.7,14,0,1,CoNi2S4,0.2,0.2,12.157,0.4,0,0,0,0,0,0,0,0,0,Ni(acac)2,Co(acac)2,OLA,DT,PlaceHolder,PlaceHolder,PlaceHolder,PlaceHolder,PlaceHolder,PlaceHolder,PlaceHolder,PlaceHolder,PlaceHolder
2348,170,170,0,60,300,7.3,26,0,1,CoNi2S4,0.2,0.066,12.157,1.056,0,0,0,0,0,0,0,0,0,Ni(acac)2,Co(acac)2,OLA,DT,PlaceHolder,PlaceHolder,PlaceHolder,PlaceHolder,PlaceHolder,PlaceHolder,PlaceHolder,PlaceHolder,PlaceHolder
2349,150,150,0,0.083,459,22.66,6.64,1,1,SnS-3,0.1,91.3,2,2,0,0,0,0,0,0,0,0,0,SnCl2,HDA,TBP,Thiourea,PlaceHolder,PlaceHolder,PlaceHolder,PlaceHolder,PlaceHolder,PlaceHolder,PlaceHolder,PlaceHolder,PlaceHolder
2350,150,150,0,0.083,163,19.32,9.69,1,1,SnS-3,0.1,112.05,2,2.5,0,0,0,0,0,0,0,0,0,SnCl2,HDA,TBP,Thiourea,PlaceHolder,PlaceHolder,PlaceHolder,PlaceHolder,PlaceHolder,PlaceHolder,PlaceHolder,PlaceHolder,PlaceHolder
2351,150,150,0,0.083,16,36.81,11.59,1,1,SnS-3,0.1,70.55,2,1.5,0,0,0,0,0,0,0,0,0,SnCl2,HDA,TBP,Thiourea,PlaceHolder,PlaceHolder,PlaceHolder,PlaceHolder,PlaceHolder,PlaceHolder,PlaceHolder,PlaceHolder,PlaceHolder
2352,150,150,0,0.083,7,64.78,13.99,1,1,SnS-3,0.1,49.8,2,1,0,0,0,0,0,0,0,0,0,SnCl2,HDA,TBP,Thiourea,PlaceHolder,PlaceHolder,PlaceHolder,PlaceHolder,PlaceHolder,PlaceHolder,PlaceHolder,PlaceHolder,PlaceHolder
2353,150,150,0,0.083,13,89.7,6.97,1,1,SnS-3,0.1,29.05,2,0.5,0,0,0,0,0,0,0,0,0,SnCl2,HDA,TBP,Thiourea,PlaceHolder,PlaceHolder,PlaceHolder,PlaceHolder,PlaceHolder,PlaceHolder,PlaceHolder,PlaceHolder,PlaceHolder
2354,150,150,0,0.083,13,22.46,9.79,10,1,SnS-3,0.1,12.45,3.151,0.1,0,0,0,0,0,0,0,0,0,SnCl2,HDA,OA,Thiourea,PlaceHolder,PlaceHolder,PlaceHolder,PlaceHolder,PlaceHolder,PlaceHolder,PlaceHolder,PlaceHolder,PlaceHolder
2355,150,150,0,0.083,60,45.62,17.23,10,1,SnS-3,0.1,91.3,2,0,0,0,0,0,0,0,0,0,0,SnCl2,HDA,Thiourea,PlaceHolder,PlaceHolder,PlaceHolder,PlaceHolder,PlaceHolder,PlaceHolder,PlaceHolder,PlaceHolder,PlaceHolder,PlaceHolder
2356,25,180,5,60,-1,1310.47,39.58,5,1,SnS,0.5,30.394,1,0,0,0,0,0,0,0,0,0,0,SnCl2,OLA,S,PlaceHolder,PlaceHolder,PlaceHolder,PlaceHolder,PlaceHolder,PlaceHolder,PlaceHolder,PlaceHolder,PlaceHolder,PlaceHolder
2357,120,210,10,5,-1,2911.22,14,1,1,SnS,0.175,30.394,0.118,3.34,0,0,0,0,0,0,0,0,0,SnCl4,OLA,S,HMDS,PlaceHolder,PlaceHolder,PlaceHolder,PlaceHolder,PlaceHolder,PlaceHolder,PlaceHolder,PlaceHolder,PlaceHolder
2358,150,150,0,10,-1,19.18,20,1,1,SnS,1,9.375,2.242,3.151,2,6.0787,0,0,0,0,0,0,0,SnCl4,ODE,TOP,OA,TTA,OLA,PlaceHolder,PlaceHolder,PlaceHolder,PlaceHolder,PlaceHolder,PlaceHolder,PlaceHolder
2359,150,150,0,5,-1,16.25,17,1,1,SnS,1,9.375,2.242,3.151,0.33,6.0787,0,0,0,0,0,0,0,SnCl4,ODE,TOP,OA,TTA,OLA,PlaceHolder,PlaceHolder,PlaceHolder,PlaceHolder,PlaceHolder,PlaceHolder,PlaceHolder
2360,150,150,0,10,-1,12,17,9,1,SnS,1,9.375,2.242,3.151,2,6.0787,0,0,0,0,0,0,0,SnCl2,ODE,TOP,OA,TTA,OLA,PlaceHolder,PlaceHolder,PlaceHolder,PlaceHolder,PlaceHolder,PlaceHolder,PlaceHolder
2361,25,190,13.90111345,60,57,13.86,17.03,9,1,Ag,2,24.315,0,0,0,0,0,0,0,0,0,0,0,AgNO3,OLA,PlaceHolder,PlaceHolder,PlaceHolder,PlaceHolder,PlaceHolder,PlaceHolder,PlaceHolder,PlaceHolder,PlaceHolder,PlaceHolder,PlaceHolder
2362,180,180,0,30,70,27.83,31.66,0,1,SnS,0.5,4,2.242,2.5,6.0787,0,0,0,0,0,0,0,0,SnCl2,HDA,TOP,TTA,OLA,PlaceHolder,PlaceHolder,PlaceHolder,PlaceHolder,PlaceHolder,PlaceHolder,PlaceHolder,PlaceHolder
2363,220,220,0,180,1382,12.71,12.92,0,1,FeS2,0.5,37.104,3,31.432,0,0,0,0,0,0,0,0,0,FeCl2,ODA,S,DPE,PlaceHolder,PlaceHolder,PlaceHolder,PlaceHolder,PlaceHolder,PlaceHolder,PlaceHolder,PlaceHolder,PlaceHolder
2364,220,220,0,90,218,9.61,23.77,0,1,FeS2,0.5,37.104,3,31.432,0,0,0,0,0,0,0,0,0,FeCl2,ODA,S,DPE,PlaceHolder,PlaceHolder,PlaceHolder,PlaceHolder,PlaceHolder,PlaceHolder,PlaceHolder,PlaceHolder,PlaceHolder
2365,220,220,0,120,121,11.2,22.11,0,1,FeS2,0.5,37.104,3,31.432,0,0,0,0,0,0,0,0,0,FeCl2,ODA,S,DPE,PlaceHolder,PlaceHolder,PlaceHolder,PlaceHolder,PlaceHolder,PlaceHolder,PlaceHolder,PlaceHolder,PlaceHolder
2366,220,220,0,240,100,12.86,20.28,0,1,FeS2,0.5,37.104,3,31.432,0,0,0,0,0,0,0,0,0,FeCl2,ODA,S,DPE,PlaceHolder,PlaceHolder,PlaceHolder,PlaceHolder,PlaceHolder,PlaceHolder,PlaceHolder,PlaceHolder,PlaceHolder
2367,220,220,0,300,143,11.03,16.59,0,1,FeS2,0.5,37.104,3,31.432,0,0,0,0,0,0,0,0,0,FeCl2,ODA,S,DPE,PlaceHolder,PlaceHolder,PlaceHolder,PlaceHolder,PlaceHolder,PlaceHolder,PlaceHolder,PlaceHolder,PlaceHolder
2368,100,220,13.90111345,5,650,195.16,16.31,0,1,FeS2,0.4,36.472,2.4,0,0,0,0,0,0,0,0,0,0,FeCl2,OLA,S,PlaceHolder,PlaceHolder,PlaceHolder,PlaceHolder,PlaceHolder,PlaceHolder,PlaceHolder,PlaceHolder,PlaceHolder,PlaceHolder
2369,100,220,13.90111345,20,650,204.72,9.16,0,1,FeS2,0.4,36.472,2.4,0,0,0,0,0,0,0,0,0,0,FeCl2,OLA,S,PlaceHolder,PlaceHolder,PlaceHolder,PlaceHolder,PlaceHolder,PlaceHolder,PlaceHolder,PlaceHolder,PlaceHolder,PlaceHolder
2370,100,220,13.90111345,60,650,222.5,11.32,0,1,FeS2,0.4,36.472,2.4,0,0,0,0,0,0,0,0,0,0,FeCl2,OLA,S,PlaceHolder,PlaceHolder,PlaceHolder,PlaceHolder,PlaceHolder,PlaceHolder,PlaceHolder,PlaceHolder,PlaceHolder,PlaceHolder
2371,100,220,13.90111345,120,650,239.28,13.3,0,1,FeS2,0.4,36.472,2.4,0,0,0,0,0,0,0,0,0,0,FeCl2,OLA,S,PlaceHolder,PlaceHolder,PlaceHolder,PlaceHolder,PlaceHolder,PlaceHolder,PlaceHolder,PlaceHolder,PlaceHolder,PlaceHolder
2372,100,220,13.90111345,180,650,267.99,11.65,0,1,FeS2,0.4,36.472,2.4,0,0,0,0,0,0,0,0,0,0,FeCl2,OLA,S,PlaceHolder,PlaceHolder,PlaceHolder,PlaceHolder,PlaceHolder,PlaceHolder,PlaceHolder,PlaceHolder,PlaceHolder,PlaceHolder
2373,100,220,13.90111345,10,650,86.97,33.92,2,1,FeS2,2,36.472,12,0,0,0,0,0,0,0,0,0,0,FeCl2,OLA,S,PlaceHolder,PlaceHolder,PlaceHolder,PlaceHolder,PlaceHolder,PlaceHolder,PlaceHolder,PlaceHolder,PlaceHolder,PlaceHolder
2374,100,220,13.90111345,20,650,96.38,35.45,2,1,FeS2,2,36.472,12,0,0,0,0,0,0,0,0,0,0,FeCl2,OLA,S,PlaceHolder,PlaceHolder,PlaceHolder,PlaceHolder,PlaceHolder,PlaceHolder,PlaceHolder,PlaceHolder,PlaceHolder,PlaceHolder
2375,100,220,13.90111345,30,650,96.74,40.15,2,1,FeS2,2,36.472,12,0,0,0,0,0,0,0,0,0,0,FeCl2,OLA,S,PlaceHolder,PlaceHolder,PlaceHolder,PlaceHolder,PlaceHolder,PlaceHolder,PlaceHolder,PlaceHolder,PlaceHolder,PlaceHolder
2376,100,220,13.90111345,90,650,106.34,27.17,2,1,FeS2,2,36.472,12,0,0,0,0,0,0,0,0,0,0,FeCl2,OLA,S,PlaceHolder,PlaceHolder,PlaceHolder,PlaceHolder,PlaceHolder,PlaceHolder,PlaceHolder,PlaceHolder,PlaceHolder,PlaceHolder
2377,100,220,13.90111345,120,650,116.07,24.92,2,1,FeS2,2,36.472,12,0,0,0,0,0,0,0,0,0,0,FeCl2,OLA,S,PlaceHolder,PlaceHolder,PlaceHolder,PlaceHolder,PlaceHolder,PlaceHolder,PlaceHolder,PlaceHolder,PlaceHolder,PlaceHolder
2378,100,220,13.90111345,180,650,114.49,32.73,2,1,FeS2,2,36.472,12,0,0,0,0,0,0,0,0,0,0,FeCl2,OLA,S,PlaceHolder,PlaceHolder,PlaceHolder,PlaceHolder,PlaceHolder,PlaceHolder,PlaceHolder,PlaceHolder,PlaceHolder,PlaceHolder
2379,100,240,13.90111345,60,-1,15,20,0,1,FeS2,1.491,1.486,93.75,37.811,45.59,18,0,0,0,0,0,0,0,FeCl2,HDD,ODE,OA,OLA,S,PlaceHolder,PlaceHolder,PlaceHolder,PlaceHolder,PlaceHolder,PlaceHolder,PlaceHolder
2380,220,220,0,90,-1,15,20,0,1,FeS2,4,31.432,0.5,44.525,0,0,0,0,0,0,0,0,0,S,DPE,FeCl2,ODA,PlaceHolder,PlaceHolder,PlaceHolder,PlaceHolder,PlaceHolder,PlaceHolder,PlaceHolder,PlaceHolder,PlaceHolder
2381,180,180,0,180,-1,150,20,0,1,FeS2,3,45.59,0.5,0,0,0,0,0,0,0,0,0,0,S,OLA,Fe(CO)5,PlaceHolder,PlaceHolder,PlaceHolder,PlaceHolder,PlaceHolder,PlaceHolder,PlaceHolder,PlaceHolder,PlaceHolder,PlaceHolder
2382,220,220,0,180,-1,14.8,24.32,0,1,FeS2,0.503,37.104,3,31.432,0,0,0,0,0,0,0,0,0,FeCl2,ODA,S,DPE,PlaceHolder,PlaceHolder,PlaceHolder,PlaceHolder,PlaceHolder,PlaceHolder,PlaceHolder,PlaceHolder,PlaceHolder
2383,220,220,0,10,-1,90.27,20,1,1,FeS2,45.59,3,1,0.5,0,0,0,0,0,0,0,0,0,OLA,S,Na-HDS,FeCl3,PlaceHolder,PlaceHolder,PlaceHolder,PlaceHolder,PlaceHolder,PlaceHolder,PlaceHolder,PlaceHolder,PlaceHolder
2384,170,220,13.90111345,120,100,169.26,30.47,1,1,FeS2,0.5,45.59,1.5,0,0,0,0,0,0,0,0,0,0,FeCl2,OLA,DADS,PlaceHolder,PlaceHolder,PlaceHolder,PlaceHolder,PlaceHolder,PlaceHolder,PlaceHolder,PlaceHolder,PlaceHolder,PlaceHolder
2385,170,220,13.90111345,120,100,232,29.52,4,1,Fe7S8,0.5,45.59,1.5,0,0,0,0,0,0,0,0,0,0,FeCl2,OLA,TBDS,PlaceHolder,PlaceHolder,PlaceHolder,PlaceHolder,PlaceHolder,PlaceHolder,PlaceHolder,PlaceHolder,PlaceHolder,PlaceHolder
2386,170,220,13.90111345,120,100,511,20.47,4,1,Fe7S8,0.5,45.59,1.5,0,0,0,0,0,0,0,0,0,0,FeCl2,OLA,PDS,PlaceHolder,PlaceHolder,PlaceHolder,PlaceHolder,PlaceHolder,PlaceHolder,PlaceHolder,PlaceHolder,PlaceHolder,PlaceHolder
2387,170,220,13.90111345,120,100,219,48.86,4,1,Fe7S8,0.5,45.59,3,0,0,0,0,0,0,0,0,0,0,FeCl2,OLA,TBM,PlaceHolder,PlaceHolder,PlaceHolder,PlaceHolder,PlaceHolder,PlaceHolder,PlaceHolder,PlaceHolder,PlaceHolder,PlaceHolder
2388,170,220,13.90111345,120,100,372,38.84,4,1,Fe7S8,0.5,45.59,3,0,0,0,0,0,0,0,0,0,0,FeCl2,OLA,TP,PlaceHolder,PlaceHolder,PlaceHolder,PlaceHolder,PlaceHolder,PlaceHolder,PlaceHolder,PlaceHolder,PlaceHolder,PlaceHolder
2389,170,220,13.90111345,120,100,319,31.66,4,1,Fe7S8,0.5,45.59,3,0,0,0,0,0,0,0,0,0,0,FeCl2,OLA,DAS,PlaceHolder,PlaceHolder,PlaceHolder,PlaceHolder,PlaceHolder,PlaceHolder,PlaceHolder,PlaceHolder,PlaceHolder,PlaceHolder
2390,170,220,13.90111345,120,100,340,30.59,4,1,Fe7S8,0.5,45.59,3,0,0,0,0,0,0,0,0,0,0,FeCl2,OLA,DBS,PlaceHolder,PlaceHolder,PlaceHolder,PlaceHolder,PlaceHolder,PlaceHolder,PlaceHolder,PlaceHolder,PlaceHolder,PlaceHolder
2391,170,220,13.90111345,120,100,18,34.44,0,1,Fe3O4,0.5,45.59,3,0,0,0,0,0,0,0,0,0,0,FeCl2,OLA,DPS,PlaceHolder,PlaceHolder,PlaceHolder,PlaceHolder,PlaceHolder,PlaceHolder,PlaceHolder,PlaceHolder,PlaceHolder,PlaceHolder
2392,150,220,13.90111345,120,8,52.45,28.84,1,1,FeS2,1,37.104,22.874,6,15.197,0,0,0,0,0,0,0,0,FeCl2,ODA,TOA,S,OLA,PlaceHolder,PlaceHolder,PlaceHolder,PlaceHolder,PlaceHolder,PlaceHolder,PlaceHolder,PlaceHolder
2393,150,220,13.90111345,180,6,107.15,17.83,1,1,FeS2,1,37.104,22.874,6,15.197,0,0,0,0,0,0,0,0,FeCl2,ODA,TOA,S,OLA,PlaceHolder,PlaceHolder,PlaceHolder,PlaceHolder,PlaceHolder,PlaceHolder,PlaceHolder,PlaceHolder
2394,150,220,13.90111345,120,37,29.38,17.39,0,1,FeS2,1,37.104,34.312,6,0,0,0,0,0,0,0,0,0,FeCl2,ODA,TOA,S,PlaceHolder,PlaceHolder,PlaceHolder,PlaceHolder,PlaceHolder,PlaceHolder,PlaceHolder,PlaceHolder,PlaceHolder
2395,150,220,13.90111345,180,26,28.14,18.18,9,1,FeS2,1,37.104,34.312,6,0,0,0,0,0,0,0,0,0,FeCl2,ODA,TOA,S,PlaceHolder,PlaceHolder,PlaceHolder,PlaceHolder,PlaceHolder,PlaceHolder,PlaceHolder,PlaceHolder,PlaceHolder
2396,180,125,0,5,589,12.15,8.26,10,1,SnS,2,14.2,13.4,15.6,30.4,1,0,0,0,0,0,0,0,Sn[N(SiMe3)2]2,OA,TOP,ODE,OLA,TTA,PlaceHolder,PlaceHolder,PlaceHolder,PlaceHolder,PlaceHolder,PlaceHolder,PlaceHolder
2397,180,125,0,5,51,6.6,8.28,9,1,SnS,2,14.2,13.4,15.6,15.2,1,0,0,0,0,0,0,0,Sn[N(SiMe3)2]2,OA,TOP,ODE,OLA,TTA,PlaceHolder,PlaceHolder,PlaceHolder,PlaceHolder,PlaceHolder,PlaceHolder,PlaceHolder
2398,50,120,13.90111345,40,-1,4.6,6.52,9,1,Cu2S,10.101,60.787,5,0,0,0,0,0,0,0,0,0,0,CuCl,OLA,(NH4)2S,PlaceHolder,PlaceHolder,PlaceHolder,PlaceHolder,PlaceHolder,PlaceHolder,PlaceHolder,PlaceHolder,PlaceHolder,PlaceHolder
2399,50,180,13.90111345,40,-1,6.4,6.25,9,1,Cu2S,10.101,60.787,5,0,0,0,0,0,0,0,0,0,0,CuCl,OLA,(NH4)2S,PlaceHolder,PlaceHolder,PlaceHolder,PlaceHolder,PlaceHolder,PlaceHolder,PlaceHolder,PlaceHolder,PlaceHolder,PlaceHolder
2400,50,200,13.90111345,40,-1,7.4,5.41,9,1,Cu2S,10.101,60.787,5,0,0,0,0,0,0,0,0,0,0,CuCl,OLA,(NH4)2S,PlaceHolder,PlaceHolder,PlaceHolder,PlaceHolder,PlaceHolder,PlaceHolder,PlaceHolder,PlaceHolder,PlaceHolder,PlaceHolder
2401,200,200,0,10,-1,4.9,8.16,9,1,CdS-1,1.09,3.151,12.5,6.0787,0.54,0,0,0,0,0,0,0,0,CdO,OA,ODE,OLA,(NH4)2S,PlaceHolder,PlaceHolder,PlaceHolder,PlaceHolder,PlaceHolder,PlaceHolder,PlaceHolder,PlaceHolder
2402,70,70,0,2,-1,6,8.33,9,1,SnS-3,1.098,6.302,9.375,11.21,6.0787,0.54,0,0,0,0,0,0,0,SnAc2,OA,ODE,TOP,OLA,(NH4)2S,PlaceHolder,PlaceHolder,PlaceHolder,PlaceHolder,PlaceHolder,PlaceHolder,PlaceHolder
2403,80,80,0,2,-1,7.5,6.67,9,1,SnS-3,1.098,6.302,9.375,11.21,6.0787,0.54,0,0,0,0,0,0,0,SnAc2,OA,ODE,TOP,OLA,(NH4)2S,PlaceHolder,PlaceHolder,PlaceHolder,PlaceHolder,PlaceHolder,PlaceHolder,PlaceHolder
2404,105,105,0,2,-1,10.5,9.52,9,1,SnS-3,1.098,6.302,9.375,11.21,6.0787,0.54,0,0,0,0,0,0,0,SnAc2,OA,ODE,TOP,OLA,(NH4)2S,PlaceHolder,PlaceHolder,PlaceHolder,PlaceHolder,PlaceHolder,PlaceHolder,PlaceHolder
2405,320,320,0,3,-1,5.5,7.27,9,1,ZnS,0.44,27.354,11.21,0.92,0,0,0,0,0,0,0,0,0,ZnCl2,OLA,TOP,(NH4)2S,PlaceHolder,PlaceHolder,PlaceHolder,PlaceHolder,PlaceHolder,PlaceHolder,PlaceHolder,PlaceHolder,PlaceHolder
2406,250,250,0,2,157,14.43,15.74,5,1,MnS,0.442,36.472,6.302,0.92,0,0,0,0,0,0,0,0,0,MnCl2,OLA,OA,(NH4)2S,PlaceHolder,PlaceHolder,PlaceHolder,PlaceHolder,PlaceHolder,PlaceHolder,PlaceHolder,PlaceHolder,PlaceHolder
2407,30,30,0,5,-1,2.8,14.29,9,1,Ag2S,2.093,6.726,15.197,0.26,0,0,0,0,0,0,0,0,0,AgCl,TOP,OLA,(NH4)2S,PlaceHolder,PlaceHolder,PlaceHolder,PlaceHolder,PlaceHolder,PlaceHolder,PlaceHolder,PlaceHolder,PlaceHolder
2408,30,30,0,5,-1,2.1,14.29,9,1,Ag2S,4.16,6.726,15.197,0.26,0,0,0,0,0,0,0,0,0,AgCl,TOP,OLA,(NH4)2S,PlaceHolder,PlaceHolder,PlaceHolder,PlaceHolder,PlaceHolder,PlaceHolder,PlaceHolder,PlaceHolder,PlaceHolder
2409,25,25,0,5,-1,4.5,11.11,9,1,Bi2S3,0.233,8.35,35.537,12.157,0.36,0,0,0,0,0,0,0,0,BiAc3,DT,DCB,OLA,(NH4)2S,PlaceHolder,PlaceHolder,PlaceHolder,PlaceHolder,PlaceHolder,PlaceHolder,PlaceHolder,PlaceHolder
2410,60,60,0,1,-1,3.3,12.12,9,1,Bi2S3,0.454,3.151,31.25,9.118,0.33,0,0,0,0,0,0,0,0,TPB,OA,ODE,OLA,(NH4)2S,PlaceHolder,PlaceHolder,PlaceHolder,PlaceHolder,PlaceHolder,PlaceHolder,PlaceHolder,PlaceHolder
2411,140,140,0,60,200,9.7,15.46,9,1,SnS,2.1,15.6,14.2,4.8,13.4,1,30.4,0,0,0,0,0,0,SnCl4,ODE,OA,HMDS,TOP,TTA,OLA,PlaceHolder,PlaceHolder,PlaceHolder,PlaceHolder,PlaceHolder,PlaceHolder
2412,170,170,0,60,231,7.95,17.57,9,1,SnS,2.1,15.6,14.2,4.8,13.4,1,30.4,0,0,0,0,0,0,SnCl4,ODE,OA,HMDS,TOP,TTA,OLA,PlaceHolder,PlaceHolder,PlaceHolder,PlaceHolder,PlaceHolder,PlaceHolder
2413,140,140,0,5,211,7.77,17.35,9,1,SnS,2.1,15.6,14.2,4.8,13.4,1,30.4,0,0,0,0,0,0,SnCl4,ODE,OA,HMDS,TOP,TTA,OLA,PlaceHolder,PlaceHolder,PlaceHolder,PlaceHolder,PlaceHolder,PlaceHolder
2414,90,180,10,30,24,319.85,19.17,5,1,SnS,0.1,61.122,0.11,4.8,0,0,0,0,0,0,0,0,0,SnAc2,OLA,S,HMDS,PlaceHolder,PlaceHolder,PlaceHolder,PlaceHolder,PlaceHolder,PlaceHolder,PlaceHolder,PlaceHolder,PlaceHolder
2415,150,150,0,90,89,8,15,9,1,SnS,0.1,4.8,33.433,0.1,0,0,0,0,0,0,0,0,0,SnI4,HMDS,OLA,S,PlaceHolder,PlaceHolder,PlaceHolder,PlaceHolder,PlaceHolder,PlaceHolder,PlaceHolder,PlaceHolder,PlaceHolder
2416,200,200,0,50,100,60,23.33,9,1,SnS,0.1,4.8,33.433,0.1,0,0,0,0,0,0,0,0,0,SnI4,HMDS,OLA,S,PlaceHolder,PlaceHolder,PlaceHolder,PlaceHolder,PlaceHolder,PlaceHolder,PlaceHolder,PlaceHolder,PlaceHolder
2417,280,280,0,30,100,700,3.86,10,1,SnS,0.1,4.8,33.433,0.1,0,0,0,0,0,0,0,0,0,SnI4,HMDS,OLA,S,PlaceHolder,PlaceHolder,PlaceHolder,PlaceHolder,PlaceHolder,PlaceHolder,PlaceHolder,PlaceHolder,PlaceHolder
2418,150,130,0,4,-1,4.6,3,9,1,SnS,0.05,3.151,39.512,0.3,0,0,0,0,0,0,0,0,0,Sn6O4(OH)4,OA,OLA,TTA,PlaceHolder,PlaceHolder,PlaceHolder,PlaceHolder,PlaceHolder,PlaceHolder,PlaceHolder,PlaceHolder,PlaceHolder
2419,120,120,0,3,-1,13,6,2,1,SnS,0.05,3.151,34.953,0.15,0,0,0,0,0,0,0,0,0,Sn6O4(OH)4,OA,OLA,TTA,PlaceHolder,PlaceHolder,PlaceHolder,PlaceHolder,PlaceHolder,PlaceHolder,PlaceHolder,PlaceHolder,PlaceHolder
2420,80,80,0,0.083,-1,3.6,41.67,9,1,SnS,1.968,18.905,15.625,6.0787,0.948,0,0,0,0,0,0,0,0,SnCl2,OA,ODE,OLA,(TMS)2S,PlaceHolder,PlaceHolder,PlaceHolder,PlaceHolder,PlaceHolder,PlaceHolder,PlaceHolder,PlaceHolder
2421,120,120,0,0.083,-1,6.8,22.06,9,1,SnS,1.968,18.905,15.625,6.0787,0.948,0,0,0,0,0,0,0,0,SnCl2,OA,ODE,OLA,(TMS)2S,PlaceHolder,PlaceHolder,PlaceHolder,PlaceHolder,PlaceHolder,PlaceHolder,PlaceHolder,PlaceHolder
2422,170,170,0,0.083,-1,9.6,15.63,9,1,SnS,1.968,18.905,15.625,6.0787,0.948,0,0,0,0,0,0,0,0,SnCl2,OA,ODE,OLA,(TMS)2S,PlaceHolder,PlaceHolder,PlaceHolder,PlaceHolder,PlaceHolder,PlaceHolder,PlaceHolder,PlaceHolder
2423,180,180,0,2,9,16.4,10.26,10,1,SnS,2,15.6,13.4,14.2,30.4,1,0,0,0,0,0,0,0,SnCl2,ODE,TOP,OA,OLA,TTA,PlaceHolder,PlaceHolder,PlaceHolder,PlaceHolder,PlaceHolder,PlaceHolder,PlaceHolder
2424,95,180,10,4,-1,19,26.84,0,1,SnSe,0.75,10.86,2.1,0.38,0,0,0,0,0,0,0,0,0,SnCl2,DODA,DT,TBDSe,PlaceHolder,PlaceHolder,PlaceHolder,PlaceHolder,PlaceHolder,PlaceHolder,PlaceHolder,PlaceHolder,PlaceHolder
2425,25,240,10,30,-1,455.41,14.77,1,1,SnSe,0.21,60.787,0.22,0.493,4.796,0,0,0,0,0,0,0,0,SnCl2,OLA,Se,TOP,HMDS,PlaceHolder,PlaceHolder,PlaceHolder,PlaceHolder,PlaceHolder,PlaceHolder,PlaceHolder,PlaceHolder
2426,170,130,0,30,100,9.5,10.53,9,1,Bi2S3,6.34,27.962,1.27,0,0,0,0,0,0,0,0,0,0,BiCl3,OLA,S,PlaceHolder,PlaceHolder,PlaceHolder,PlaceHolder,PlaceHolder,PlaceHolder,PlaceHolder,PlaceHolder,PlaceHolder,PlaceHolder
2427,170,170,0,30,200,20.34,10,7,1,Bi2S3,19.191,160.695,206.25,3.584,0,0,0,0,0,0,0,0,0,BiAc3,OA,ODE,(TMS)2S,PlaceHolder,PlaceHolder,PlaceHolder,PlaceHolder,PlaceHolder,PlaceHolder,PlaceHolder,PlaceHolder,PlaceHolder
2428,170,170,0,360,200,20.34,13,7,1,Bi2S3,19.191,160.695,206.25,3.584,0,0,0,0,0,0,0,0,0,BiAc3,OA,ODE,(TMS)2S,PlaceHolder,PlaceHolder,PlaceHolder,PlaceHolder,PlaceHolder,PlaceHolder,PlaceHolder,PlaceHolder,PlaceHolder
2429,170,100,0,120,-1,14,34,7,1,Bi2S3,1.6,9.8,17.187,0.3,0,0,0,0,0,0,0,0,0,BiAc3,OA,ODE,(TMS)2S,PlaceHolder,PlaceHolder,PlaceHolder,PlaceHolder,PlaceHolder,PlaceHolder,PlaceHolder,PlaceHolder,PlaceHolder
2430,170,100,0,120,-1,15.35,17.31,7,1,Bi2S3,5.4,34,65.25,1.2,0,0,0,0,0,0,0,0,0,BiAc3,OA,ODE,(TMS)2S,PlaceHolder,PlaceHolder,PlaceHolder,PlaceHolder,PlaceHolder,PlaceHolder,PlaceHolder,PlaceHolder,PlaceHolder
2431,100,100,0,5,573,4.78,16.16,9,1,Bi2S3,1.245,15.754,23.437,3.0394,1.198,0,0,0,0,0,0,0,0,Bi-ND,OA,ODE,OLA,TTA,PlaceHolder,PlaceHolder,PlaceHolder,PlaceHolder,PlaceHolder,PlaceHolder,PlaceHolder,PlaceHolder
2432,120,120,0,5,113,6.5,14.64,0,1,Bi2S3,1.245,15.754,23.437,3.0394,1.198,0,0,0,0,0,0,0,0,Bi-ND,OA,ODE,OLA,TTA,PlaceHolder,PlaceHolder,PlaceHolder,PlaceHolder,PlaceHolder,PlaceHolder,PlaceHolder,PlaceHolder
2433,140,140,0,5,34,11.01,35.77,7,1,Bi2S3,1.245,15.754,23.437,3.0394,1.198,0,0,0,0,0,0,0,0,Bi-ND,OA,ODE,OLA,TTA,PlaceHolder,PlaceHolder,PlaceHolder,PlaceHolder,PlaceHolder,PlaceHolder,PlaceHolder,PlaceHolder
2434,160,160,0,5,14,18.7,27.88,7,1,Bi2S3,1.245,15.754,23.437,3.0394,1.198,0,0,0,0,0,0,0,0,Bi-ND,OA,ODE,OLA,TTA,PlaceHolder,PlaceHolder,PlaceHolder,PlaceHolder,PlaceHolder,PlaceHolder,PlaceHolder,PlaceHolder
2435,300,300,0,10,-1,16.6,19.88,0,1,Cu2ZnGeS4,5.1,3.6,2.1,127.653,12,0,0,0,0,0,0,0,0,Cu(acac)2,Zn(acac)2,GeCl4,OLA,S,PlaceHolder,PlaceHolder,PlaceHolder,PlaceHolder,PlaceHolder,PlaceHolder,PlaceHolder,PlaceHolder
2436,225,225,0,60,434,17.13,17.39,0,1,Cu2ZnSnS4,1.33,1.22,0.75,4,36.472,0,0,0,0,0,0,0,0,Cu(acac)2,Zn(acac)2,SnCl2(acac)2,S,OLA,PlaceHolder,PlaceHolder,PlaceHolder,PlaceHolder,PlaceHolder,PlaceHolder,PlaceHolder,PlaceHolder
2437,280,280,0,5,69,11.24,38.47,0,1,Cu7S4,40,120,486.299,24,0,0,0,0,0,0,0,0,0,CuCl,TOPO,OLA,S,PlaceHolder,PlaceHolder,PlaceHolder,PlaceHolder,PlaceHolder,PlaceHolder,PlaceHolder,PlaceHolder,PlaceHolder
2438,260,260,0,3,24,16.52,25.07,0,1,Cu2SnS3-1,40,20,120,547.086,60,0,0,0,0,0,0,0,0,CuCl,SnCl4,TOPO,OLA,S,PlaceHolder,PlaceHolder,PlaceHolder,PlaceHolder,PlaceHolder,PlaceHolder,PlaceHolder,PlaceHolder
2439,170,320,13.90111345,75,8,9.82,19.18,0,1,ZnS-1,42,126.4,547.086,50.4,0,0,0,0,0,0,0,0,0,ZnCl2,TOPO,OLA,S,PlaceHolder,PlaceHolder,PlaceHolder,PlaceHolder,PlaceHolder,PlaceHolder,PlaceHolder,PlaceHolder,PlaceHolder
2440,25,280,13.90111345,60,-1,10.4,22.12,0,1,Cu2ZnSnS4,2,1.6,0.8,4,121.575,0,0,0,0,0,0,0,0,Cu(acac)2,ZnAc2,SnCl2,S,OLA,PlaceHolder,PlaceHolder,PlaceHolder,PlaceHolder,PlaceHolder,PlaceHolder,PlaceHolder,PlaceHolder
2441,180,180,0,180,296,8.5,14.12,9,1,AgBiS2,0.5,60.787,0.5,1.5,0,0,0,0,0,0,0,0,0,AgNO3,OLA,Bi(NO3)3,S,PlaceHolder,PlaceHolder,PlaceHolder,PlaceHolder,PlaceHolder,PlaceHolder,PlaceHolder,PlaceHolder,PlaceHolder
2442,25,220,10,60,264,20.18,16.42,0,1,Cu3BiS3,0.15,0.05,20,20,0,0,0,0,0,0,0,0,0,Cu(S2CNEt2)2,Bi(S2CNEt2)3,OLA,ODE,PlaceHolder,PlaceHolder,PlaceHolder,PlaceHolder,PlaceHolder,PlaceHolder,PlaceHolder,PlaceHolder,PlaceHolder
2443,25,240,10,60,235,21.3,28.17,7,1,CuInS2-3,0.05,0.05,40,0,0,0,0,0,0,0,0,0,0,Cu(S2CNEt2)2,In(S2CNEt2)3,DT,PlaceHolder,PlaceHolder,PlaceHolder,PlaceHolder,PlaceHolder,PlaceHolder,PlaceHolder,PlaceHolder,PlaceHolder,PlaceHolder
2444,25,240,10,60,454,8.24,11.29,9,1,AgBiS2,0.05,0.05,20,20,0,0,0,0,0,0,0,0,0,Ag(S2CNEt2),Bi(S2CNEt2)3,ODA,ODE,PlaceHolder,PlaceHolder,PlaceHolder,PlaceHolder,PlaceHolder,PlaceHolder,PlaceHolder,PlaceHolder,PlaceHolder
2445,25,220,10,60,260,14.68,18.02,10,1,Ag8SnS6,0.4,0.05,20,20,0,0,0,0,0,0,0,0,0,Ag(S2CNEt2),Sn(S2CNEt2)2(Phen),OLA,DT,PlaceHolder,PlaceHolder,PlaceHolder,PlaceHolder,PlaceHolder,PlaceHolder,PlaceHolder,PlaceHolder,PlaceHolder
2446,25,220,10,60,94,11.03,22.26,9,1,Bi,0.15,0.05,20,0,0,0,0,0,0,0,0,0,0,Cu(S2CNEt2)2,Bi(S2CNEt2)3,DT,PlaceHolder,PlaceHolder,PlaceHolder,PlaceHolder,PlaceHolder,PlaceHolder,PlaceHolder,PlaceHolder,PlaceHolder,PlaceHolder
2447,100,100,0,0.0167,181,4.62,21,9,1,AgBiS2,1,0.8,17,1,15.625,0,0,0,0,0,0,0,0,BiAc3,AgAc,OA,(TMS)2S,ODE,PlaceHolder,PlaceHolder,PlaceHolder,PlaceHolder,PlaceHolder,PlaceHolder,PlaceHolder,PlaceHolder
2448,120,120,0,2,200,5.9,3.7,9,1,PbS,1,62.5,4.484,4,0.038,0,0,0,0,0,0,0,0,PbAc2,ODE,TOP,OA,(TMS)2S,PlaceHolder,PlaceHolder,PlaceHolder,PlaceHolder,PlaceHolder,PlaceHolder,PlaceHolder,PlaceHolder
2449,120,120,0,2,200,5.7,8.7,9,1,PbS,1,68.75,4,0.038,0,0,0,0,0,0,0,0,0,PbAc2,ODE,OA,(TMS)2S,PlaceHolder,PlaceHolder,PlaceHolder,PlaceHolder,PlaceHolder,PlaceHolder,PlaceHolder,PlaceHolder,PlaceHolder
2450,60,60,0,240,-1,6,13,9,1,PbS,0.156,6.862,0,0,0,0,0,0,0,0,0,0,0,Pb-EX,TOA,PlaceHolder,PlaceHolder,PlaceHolder,PlaceHolder,PlaceHolder,PlaceHolder,PlaceHolder,PlaceHolder,PlaceHolder,PlaceHolder,PlaceHolder
2451,170,170,0,0.5,281,5.66,11.62,0,1,PbSe,0.986,9.579,3.151,3,10.952,0,0,0,0,0,0,0,0,PbO,squalane,OA,Se,(NEt2)3P,PlaceHolder,PlaceHolder,PlaceHolder,PlaceHolder,PlaceHolder,PlaceHolder,PlaceHolder,PlaceHolder
2452,170,170,0,2,46,6.78,28.72,7,1,PbSe,0.986,9.579,3.151,3,10.952,0,0,0,0,0,0,0,0,PbO,squalane,OA,Se,(NEt2)3P,PlaceHolder,PlaceHolder,PlaceHolder,PlaceHolder,PlaceHolder,PlaceHolder,PlaceHolder,PlaceHolder
2453,170,170,0,8,120,9.74,25.16,7,1,PbSe,0.986,9.579,3.151,3,10.952,0,0,0,0,0,0,0,0,PbO,squalane,OA,Se,(NEt2)3P,PlaceHolder,PlaceHolder,PlaceHolder,PlaceHolder,PlaceHolder,PlaceHolder,PlaceHolder,PlaceHolder
2454,130,130,0,5,645,8.66,15.4,0,1,PbSe,1,7.663,3,6.726,1,0,0,0,0,0,0,0,0,PbAc2,squalane,OA,TOP,Se,PlaceHolder,PlaceHolder,PlaceHolder,PlaceHolder,PlaceHolder,PlaceHolder,PlaceHolder,PlaceHolder
2455,150,110,0,6,-1,5.8,8,9,1,PbTe,1,6,18.615,0.5,2.242,0,0,0,0,0,0,0,0,PbO,OA,ODE,Te,TOP,PlaceHolder,PlaceHolder,PlaceHolder,PlaceHolder,PlaceHolder,PlaceHolder,PlaceHolder,PlaceHolder
2456,193,193,0,10,18,8.45,19.12,1,1,PbTe,2,7.86,59.41,2,8.968,0,0,0,0,0,0,0,0,PbO,OA,ODE,Te,TOP,PlaceHolder,PlaceHolder,PlaceHolder,PlaceHolder,PlaceHolder,PlaceHolder,PlaceHolder,PlaceHolder
2457,193,193,0,15,8,13.01,3.04,1,1,PbTe,2,7.86,59.41,2,8.968,0,0,0,0,0,0,0,0,PbO,OA,ODE,Te,TOP,PlaceHolder,PlaceHolder,PlaceHolder,PlaceHolder,PlaceHolder,PlaceHolder,PlaceHolder,PlaceHolder
2458,180,160,0,2,-1,5,6.5,9,1,PbTe,3,6,38.315,9,26.905,0,0,0,0,0,0,0,0,PbAc2,OA,squalane,Te,TOP,PlaceHolder,PlaceHolder,PlaceHolder,PlaceHolder,PlaceHolder,PlaceHolder,PlaceHolder,PlaceHolder
2459,180,160,0,2,-1,6.5,4.4,9,1,PbTe,3,7.2,38.315,9,26.905,0,0,0,0,0,0,0,0,PbAc2,OA,squalane,Te,TOP,PlaceHolder,PlaceHolder,PlaceHolder,PlaceHolder,PlaceHolder,PlaceHolder,PlaceHolder,PlaceHolder
2460,180,160,0,2,-1,8.2,5.2,9,1,PbTe,3,11.1,38.315,9,26.905,0,0,0,0,0,0,0,0,PbAc2,OA,squalane,Te,TOP,PlaceHolder,PlaceHolder,PlaceHolder,PlaceHolder,PlaceHolder,PlaceHolder,PlaceHolder,PlaceHolder
2461,180,180,0,0.0167,-1,10.49,9.68,1,1,CsPbBr3-1,0.196,16.923,1.685,1.52,0.034,0,0,0,0,0,0,0,0,PbBr2,ODE,OA,OLA,Cs2CO3,PlaceHolder,PlaceHolder,PlaceHolder,PlaceHolder,PlaceHolder,PlaceHolder,PlaceHolder,PlaceHolder
2462,180,180,0,0.0167,-1,12.64,6.25,1,1,CsPbI3-2,0.199,16.923,1.685,1.52,0.034,0,0,0,0,0,0,0,0,PbI2,ODE,OA,OLA,Cs2CO3,PlaceHolder,PlaceHolder,PlaceHolder,PlaceHolder,PlaceHolder,PlaceHolder,PlaceHolder,PlaceHolder
2463,180,180,0,0.0167,-1,12.07,10.28,1,1,CsPbBr3-1,0.1,16.923,1.685,1.52,0.034,0.1,0,0,0,0,0,0,0,PbBr2,ODE,OA,OLA,Cs2CO3,PbI2,PlaceHolder,PlaceHolder,PlaceHolder,PlaceHolder,PlaceHolder,PlaceHolder,PlaceHolder
2464,25,25,0,10,-1,3.3,21.21,9,1,CH6NPbBr3,94.639,0.058,0.072,23.398,0.044,0.571,0,0,0,0,0,0,0,toluene,MABr,PbBr2,DMF,OCT,OA,PlaceHolder,PlaceHolder,PlaceHolder,PlaceHolder,PlaceHolder,PlaceHolder,PlaceHolder
2465,60,60,0,5,150,3.26,10.12,9,1,CH6NPbBr3,47.319,0.014,0.018,5.818,0.0137,0.142,0,0,0,0,0,0,0,toluene,MABr,PbBr2,DMF,OLA,OA,PlaceHolder,PlaceHolder,PlaceHolder,PlaceHolder,PlaceHolder,PlaceHolder,PlaceHolder
2466,25,25,0,60,-1,6,33.33,9,1,CH6NPbBr3,94.639,0.029,0.036,11.699,0.022,0.285,0,0,0,0,0,0,0,toluene,MACl,PbBr2,DMF,OCT,OA,PlaceHolder,PlaceHolder,PlaceHolder,PlaceHolder,PlaceHolder,PlaceHolder,PlaceHolder
2467,25,25,0,60,-1,6.9,28.98,9,1,CH6NPbBr3,94.639,0.029,0.0288,11.699,0.022,0.285,0.0072,0,0,0,0,0,0,toluene,MACl,PbBr2,DMF,OCT,OA,MnCl2,PlaceHolder,PlaceHolder,PlaceHolder,PlaceHolder,PlaceHolder,PlaceHolder
2468,25,25,0,60,-1,6,33.33,9,1,CH6NPbBr3,94.639,0.029,0.0252,11.699,0.022,0.285,0.0108,0,0,0,0,0,0,toluene,MACl,PbBr2,DMF,OCT,OA,MnCl2,PlaceHolder,PlaceHolder,PlaceHolder,PlaceHolder,PlaceHolder,PlaceHolder
2469,25,25,0,60,-1,6.6,18.18,9,1,CH6NPbBr3,94.639,0.029,0.0144,11.699,0.022,0.285,0.0216,0,0,0,0,0,0,toluene,MACl,PbBr2,DMF,OCT,OA,MnCl2,PlaceHolder,PlaceHolder,PlaceHolder,PlaceHolder,PlaceHolder,PlaceHolder
2470,25,25,0,60,-1,6.3,23.81,9,1,CH6NPbBr3,94.639,0.029,0.009,11.699,0.022,0.285,0.027,0,0,0,0,0,0,toluene,MACl,PbBr2,DMF,OCT,OA,MnCl2,PlaceHolder,PlaceHolder,PlaceHolder,PlaceHolder,PlaceHolder,PlaceHolder
2471,25,25,0,5,150,11,26.36,9,1,CH6NPbBr3,47.319,0.121,3.151,9.71,0.03,0.03,1.937,0,0,0,0,0,0,toluene,OCT,OA,BA,PbBr2,MABr,DMF,PlaceHolder,PlaceHolder,PlaceHolder,PlaceHolder,PlaceHolder,PlaceHolder
2472,25,25,0,5,100,10,27,9,1,CH6NPbBr3,47.319,0.121,3.151,0.03,0.03,1.937,0,0,0,0,0,0,0,toluene,OCT,OA,PbBr2,MABr,DMF,PlaceHolder,PlaceHolder,PlaceHolder,PlaceHolder,PlaceHolder,PlaceHolder,PlaceHolder
2473,120,120,0,0.0167,-1,23.7,33.33,1,1,CH6NPbCl3,26.653,0.0055,0.0463,0.0179,0.503,0,0,0,0,0,0,0,0,DCB,PbCl2,OA,OLA,NMF,PlaceHolder,PlaceHolder,PlaceHolder,PlaceHolder,PlaceHolder,PlaceHolder,PlaceHolder,PlaceHolder
2474,100,100,0,0.0167,-1,28.21,12,1,1,CH6NPbBr3,26.653,0.0055,0.0463,0.0179,0.503,0,0,0,0,0,0,0,0,DCB,PbBr2,OA,OLA,NMF,PlaceHolder,PlaceHolder,PlaceHolder,PlaceHolder,PlaceHolder,PlaceHolder,PlaceHolder,PlaceHolder
2475,25,25,0,0.0167,-1,19.18,29.41,1,1,CH6NPbI3,62.825,0.0022,0.01852,0.00716,0.201,0,0,0,0,0,0,0,0,CHCl3,PbI2,OA,OLA,NMF,PlaceHolder,PlaceHolder,PlaceHolder,PlaceHolder,PlaceHolder,PlaceHolder,PlaceHolder,PlaceHolder
2476,25,25,0,0.0167,-1,15.57,13.04,1,1,CH6NPbBr3,28.392,0.0082,0.0082,1.062,0.004,0.0518,0,0,0,0,0,0,0,toluene,MABr,PbBr2,DMF,OLA,OA,PlaceHolder,PlaceHolder,PlaceHolder,PlaceHolder,PlaceHolder,PlaceHolder,PlaceHolder
2477,25,25,0,0.0167,-1,13.09,20.69,1,1,CH6NPbBr3,28.392,0.0082,0.0082,1.058,0.005,0.0516,0,0,0,0,0,0,0,toluene,MABr,PbBr2,DMF,OLA,OA,PlaceHolder,PlaceHolder,PlaceHolder,PlaceHolder,PlaceHolder,PlaceHolder,PlaceHolder
2478,25,25,0,0.0167,-1,12.07,14.02,1,1,CH6NPbBr3,28.392,0.0081,0.0081,1.05,0.0074,0.0512,0,0,0,0,0,0,0,toluene,MABr,PbBr2,DMF,OLA,OA,PlaceHolder,PlaceHolder,PlaceHolder,PlaceHolder,PlaceHolder,PlaceHolder,PlaceHolder
2479,25,25,0,0.0167,-1,6.09,14.81,1,1,CH6NPbBr3,28.392,0.0079,0.0079,1.025,0.0145,0.05,0,0,0,0,0,0,0,toluene,MABr,PbBr2,DMF,OLA,OA,PlaceHolder,PlaceHolder,PlaceHolder,PlaceHolder,PlaceHolder,PlaceHolder,PlaceHolder
2480,25,25,0,0.0167,-1,25.16,26.91,1,1,CH6NPbI3,37.695,0.008,0.008,1.033,0.0122,0.0504,0,0,0,0,0,0,0,CHCl3,MAI,PbI2,DMF,OLA,OA,PlaceHolder,PlaceHolder,PlaceHolder,PlaceHolder,PlaceHolder,PlaceHolder,PlaceHolder
2481,30,30,0,0.0167,-1,12.47,8.71,1,1,CsPbBr3-1,94.639,0.0348,0.0348,11.231,0.132,0.274,0,0,0,0,0,0,0,toluene,CsBr,PbBr2,DMF,OLA,OA,PlaceHolder,PlaceHolder,PlaceHolder,PlaceHolder,PlaceHolder,PlaceHolder,PlaceHolder
2482,25,25,0,1,-1,2.6,34.62,9,1,CsPbBr3-2,40.949,0.0075,0.0075,2.583,1.575,0.122,0,0,0,0,0,0,0,EAC,CsBr,PbBr2,DMF,OA,OLA,PlaceHolder,PlaceHolder,PlaceHolder,PlaceHolder,PlaceHolder,PlaceHolder,PlaceHolder
2483,25,25,0,1,-1,13.54,16.67,1,1,CsPbBr3-2,37.855,0.0075,0.0075,2.583,0.788,0.213,0,0,0,0,0,0,0,toluene,CsBr,PbBr2,DMF,OA,OLA,PlaceHolder,PlaceHolder,PlaceHolder,PlaceHolder,PlaceHolder,PlaceHolder,PlaceHolder
2484,25,25,0,60,46,34.25,22.96,1,1,CsPbBr3-2,37.855,0.0075,0.0075,2.583,0.788,0.213,0,0,0,0,0,0,0,toluene,CsBr,PbBr2,DMF,OA,OLA,PlaceHolder,PlaceHolder,PlaceHolder,PlaceHolder,PlaceHolder,PlaceHolder,PlaceHolder
2485,25,25,0,3000,74,50.89,41.14,0,1,CsPbBr3-2,37.855,0.0075,0.0075,2.583,0.788,0.213,0,0,0,0,0,0,0,toluene,CsBr,PbBr2,DMF,OA,OLA,PlaceHolder,PlaceHolder,PlaceHolder,PlaceHolder,PlaceHolder,PlaceHolder,PlaceHolder
2486,25,25,0,15,301,16.1,19.82,1,1,CsPbBr3-2,50.26,0.0075,0.0075,2.583,1.575,0.122,0,0,0,0,0,0,0,CHCl3,CsBr,PbBr2,DMF,OA,OLA,PlaceHolder,PlaceHolder,PlaceHolder,PlaceHolder,PlaceHolder,PlaceHolder,PlaceHolder
2487,25,240,25,60,-1,4,5,9,1,CdSe-1,0.1,0.1,19.688,0.315,0,0,0,0,0,0,0,0,0,CdMA2,SeO2,ODE,OA,PlaceHolder,PlaceHolder,PlaceHolder,PlaceHolder,PlaceHolder,PlaceHolder,PlaceHolder,PlaceHolder,PlaceHolder
2488,25,180,25,5,-1,17.94,7,1,1,PbSe,1,12.5,4.096,1,17.936,0,0,0,0,0,0,0,0,PbAc2,ODE,OA,SeO2,TOP,PlaceHolder,PlaceHolder,PlaceHolder,PlaceHolder,PlaceHolder,PlaceHolder,PlaceHolder,PlaceHolder
2489,25,250,25,10,-1,4.6,7,9,1,Pd4Se,0.33,2.242,0.33,6.25,24.315,0,0,0,0,0,0,0,0,Pd(acac)2,TOP,SeO2,ODE,OLA,PlaceHolder,PlaceHolder,PlaceHolder,PlaceHolder,PlaceHolder,PlaceHolder,PlaceHolder,PlaceHolder
2490,60,240,13.90111345,0.0167,286,3.6,8.33,9,1,CdSe-1,22.9,69.7,937.5,22.86,0,0,0,0,0,0,0,0,0,CdO,OA,ODE,SeO2,PlaceHolder,PlaceHolder,PlaceHolder,PlaceHolder,PlaceHolder,PlaceHolder,PlaceHolder,PlaceHolder,PlaceHolder
2491,25,320,13.90111345,60,165,8.8,17.04,9,1,ZnS-1,2,37.992,6,0.75,0,0,0,0,0,0,0,0,0,ZnCl2,OLA,TOPO,S,PlaceHolder,PlaceHolder,PlaceHolder,PlaceHolder,PlaceHolder,PlaceHolder,PlaceHolder,PlaceHolder,PlaceHolder
2492,95,95,0,1,202,3.4,8.82,9,1,PbS,11.4,468.75,7.62,35.403,0,0,0,0,0,0,0,0,0,PbOA2,ODE,N-DPT,diglyme,PlaceHolder,PlaceHolder,PlaceHolder,PlaceHolder,PlaceHolder,PlaceHolder,PlaceHolder,PlaceHolder,PlaceHolder
2493,25,25,0,0.017,-1,2.1,18.41,9,1,CsPbBr3-1,94.639,0.0348,0.0348,11.231,0.274,0.132,0,0,0,0,0,0,0,toluene,CsBr,PbBr2,DMF,OA,OLA,PlaceHolder,PlaceHolder,PlaceHolder,PlaceHolder,PlaceHolder,PlaceHolder,PlaceHolder
2494,25,25,0,0.017,-1,4.4,13.93,9,1,CsPbBr3-1,94.639,0.0348,0.0348,11.231,0.274,0.132,1.665,0,0,0,0,0,0,toluene,CsBr,PbBr2,DMF,OA,OLA,H2O,PlaceHolder,PlaceHolder,PlaceHolder,PlaceHolder,PlaceHolder,PlaceHolder
2495,25,25,0,0.017,-1,5.8,17.76,9,1,CsPbBr3-1,94.639,0.0348,0.0348,11.231,0.274,0.132,3.33,0,0,0,0,0,0,toluene,CsBr,PbBr2,DMF,OA,OLA,H2O,PlaceHolder,PlaceHolder,PlaceHolder,PlaceHolder,PlaceHolder,PlaceHolder
2496,25,130,10,0.017,24,17.27,22.65,7,1,CsPbBr3-1,0.1,0.025,72.877,6.302,0.15,0,0,0,0,0,0,0,0,PbO,Cs2CO3,ODE,OA,DDOABr,PlaceHolder,PlaceHolder,PlaceHolder,PlaceHolder,PlaceHolder,PlaceHolder,PlaceHolder,PlaceHolder
2497,25,120,10,0.017,32,32.73,23.97,9,1,Cs4PbBr6,0.1,0.025,72.877,0.315,0.15,0,0,0,0,0,0,0,0,PbO,Cs2CO3,ODE,OA,DDOABr,PlaceHolder,PlaceHolder,PlaceHolder,PlaceHolder,PlaceHolder,PlaceHolder,PlaceHolder,PlaceHolder
2498,160,160,0,0.0167,200,8.8,14.1,1,1,CsPbBr3-2,1,1,30.394,7.877,156.25,6,0,0,0,0,0,0,0,CsAc,PbAc2,OLA,OA,ODE,TMSBr,PlaceHolder,PlaceHolder,PlaceHolder,PlaceHolder,PlaceHolder,PlaceHolder,PlaceHolder
2499,25,25,0,0.0167,200,10.27,26.37,1,1,CsPbI3-2,1,1,3.0394,14.179,473.193,12.1,2559.3,0,0,0,0,0,0,CsAc,PbAc2,OLA,OA,toluene,HCl,EAC,PlaceHolder,PlaceHolder,PlaceHolder,PlaceHolder,PlaceHolder,PlaceHolder
2500,240,240,0,0.0167,200,15.8,28.57,1,1,CsPbCl3,2.4,2.05,13.677,28.358,125,15,0,0,0,0,0,0,0,CsAc,PbAc2,OLA,OA,ODE,TMSCl,PlaceHolder,PlaceHolder,PlaceHolder,PlaceHolder,PlaceHolder,PlaceHolder,PlaceHolder
2501,80,80,0,0.0167,-1,3.88,17.27,9,1,Cs3Bi2Br9,0.033,0.022,0.0165,6.963,85.63,1.575,0,0,0,0,0,0,0,CsBr,BiBr3,OLA,DMSO,ethanol,OA,PlaceHolder,PlaceHolder,PlaceHolder,PlaceHolder,PlaceHolder,PlaceHolder,PlaceHolder
2502,25,25,0,1,-1,6.6,33.33,0,1,Cs3Bi2Br9,0.009,0.006,2.816,65.822,0,0,0,0,0,0,0,0,0,CsBr,BiBr3,DMSO,ISA,PlaceHolder,PlaceHolder,PlaceHolder,PlaceHolder,PlaceHolder,PlaceHolder,PlaceHolder,PlaceHolder,PlaceHolder
2503,25,25,0,1,-1,4.9,38.77,0,1,Cs3Bi2Br9,0.003,0.002,2.816,65.822,0,0,0,0,0,0,0,0,0,CsBr,BiBr3,DMSO,ISA,PlaceHolder,PlaceHolder,PlaceHolder,PlaceHolder,PlaceHolder,PlaceHolder,PlaceHolder,PlaceHolder,PlaceHolder
2504,25,25,0,0.083,-1,3.07,19.54,9,1,Cs3Sb2Br9,0.149,0.1,12.851,0.0151,61.543,6.302,0,0,0,0,0,0,0,CsBr,SbBr3,DMF,OLA,octane,OA,PlaceHolder,PlaceHolder,PlaceHolder,PlaceHolder,PlaceHolder,PlaceHolder,PlaceHolder
2505,25,25,0,0.167,-1,8.8,18.15,1,1,CsPbBr3-2,0.1,0.1,3.151,165.618,0.1,0,0,0,0,0,0,0,0,CsOH,PbO,OA,toluene,TOAB,PlaceHolder,PlaceHolder,PlaceHolder,PlaceHolder,PlaceHolder,PlaceHolder,PlaceHolder,PlaceHolder
2506,25,25,0,0.167,-1,9.48,13.46,1,1,CsPbBr3-2,2.5,5,189.053,8896.028,5,0,0,0,0,0,0,0,0,Cs2CO3,PbO,OA,toluene,TOAB,PlaceHolder,PlaceHolder,PlaceHolder,PlaceHolder,PlaceHolder,PlaceHolder,PlaceHolder,PlaceHolder
2507,25,25,0,7200,32,16.77,28.91,9,1,CsPbBr3-2,0.0172,47.319,2.521,0.608,0,0,0,0,0,0,0,0,0,CsPbBr3-2,toluene,OA,OLA,PlaceHolder,PlaceHolder,PlaceHolder,PlaceHolder,PlaceHolder,PlaceHolder,PlaceHolder,PlaceHolder,PlaceHolder
2508,25,25,0,20,-1,13.3,9.02,0,1,CH6NPbI3,0.1,0.08,0.63,0.06,38.295,94.639,0,0,0,0,0,0,0,PbI2,MAI,OA,OCT,ACN,toluene,PlaceHolder,PlaceHolder,PlaceHolder,PlaceHolder,PlaceHolder,PlaceHolder,PlaceHolder
2509,25,25,0,20,-1,11.7,8.55,0,1,CH6NPbI3,0.1,0.08,0.63,0.072,38.295,94.639,0,0,0,0,0,0,0,PbI2,MAI,OA,OCT,ACN,toluene,PlaceHolder,PlaceHolder,PlaceHolder,PlaceHolder,PlaceHolder,PlaceHolder,PlaceHolder
2510,25,25,0,20,-1,10.6,10.38,0,1,CH6NPbI3,0.1,0.08,0.63,0.084,38.295,94.639,0,0,0,0,0,0,0,PbI2,MAI,OA,OCT,ACN,toluene,PlaceHolder,PlaceHolder,PlaceHolder,PlaceHolder,PlaceHolder,PlaceHolder,PlaceHolder
2511,25,25,0,20,-1,9.8,10.2,0,1,CH6NPbI3,0.1,0.08,0.63,0.097,38.295,94.639,0,0,0,0,0,0,0,PbI2,MAI,OA,OCT,ACN,toluene,PlaceHolder,PlaceHolder,PlaceHolder,PlaceHolder,PlaceHolder,PlaceHolder,PlaceHolder
2512,25,25,0,20,-1,6.6,10.61,0,1,CH6NPbI3,0.1,0.08,0.63,0.121,38.295,94.639,0,0,0,0,0,0,0,PbI2,MAI,OA,OCT,ACN,toluene,PlaceHolder,PlaceHolder,PlaceHolder,PlaceHolder,PlaceHolder,PlaceHolder,PlaceHolder
2513,25,25,0,0.0167,-1,4.3,18.6,9,1,CsPbBr3-1,18.928,0.615,0.002,0.005,0.005,0.0005,0.006,0.0015,0,0,0,0,0,toluene,DMF,PbBr2,HA,OCT,Cs2CO3,ODE,OA,PlaceHolder,PlaceHolder,PlaceHolder,PlaceHolder,PlaceHolder
2514,40,40,0,0.0167,-1,4.5,20,9,1,CsPbBr3-1,18.928,0.615,0.002,0.005,0.005,0.0005,0.006,0.0015,0,0,0,0,0,toluene,DMF,PbBr2,HA,OCT,Cs2CO3,ODE,OA,PlaceHolder,PlaceHolder,PlaceHolder,PlaceHolder,PlaceHolder
2515,0,0,0,0.0167,-1,3.5,20,9,1,CsPbBr3-1,18.928,0.615,0.002,0.005,0.005,0.0005,0.006,0.0015,0,0,0,0,0,toluene,DMF,PbBr2,HA,OCT,Cs2CO3,ODE,OA,PlaceHolder,PlaceHolder,PlaceHolder,PlaceHolder,PlaceHolder
2516,20,20,0,0.0167,-1,4.1,17.07,9,1,CsPbBr3-1,18.928,0.615,0.002,0.005,0.005,0.0005,0.006,0.0015,0,0,0,0,0,toluene,DMF,PbBr2,HA,OCT,Cs2CO3,ODE,OA,PlaceHolder,PlaceHolder,PlaceHolder,PlaceHolder,PlaceHolder
2517,60,60,0,0.0167,-1,5,22,9,1,CsPbBr3-1,18.928,0.615,0.002,0.005,0.005,0.0005,0.006,0.0015,0,0,0,0,0,toluene,DMF,PbBr2,HA,OCT,Cs2CO3,ODE,OA,PlaceHolder,PlaceHolder,PlaceHolder,PlaceHolder,PlaceHolder
2518,25,25,0,0.0167,-1,5,22,9,1,CsPbI3,18.928,0.0615,0.00023,0.0014,0.0014,5.00E-05,0.0006,0.00015,0,0,0,0,0,toluene,DMF,PbI2,HA,OCT,Cs2CO3,ODE,OA,PlaceHolder,PlaceHolder,PlaceHolder,PlaceHolder,PlaceHolder
2519,25,25,0,0.0167,-1,10.16,11.11,1,1,CsPbBr3-1,18.928,0.615,0.0024,0.002,0.0005,0.006,1.5515,0,0,0,0,0,0,toluene,DMF,PbBr2,DODA,Cs2CO3,ODE,OA,PlaceHolder,PlaceHolder,PlaceHolder,PlaceHolder,PlaceHolder,PlaceHolder
2520,25,25,0,10,58,35.98,25.37,0,1,CH6NPbI3,0.058,0.315,6.25,0.063,0.05,1.292,62.825,0,0,0,0,0,0,HDA-HI,OA,ODE,MAI,PbI2,DMF,CHCl3,PlaceHolder,PlaceHolder,PlaceHolder,PlaceHolder,PlaceHolder,PlaceHolder
2521,25,25,0,0.0167,25,7.25,35.09,9,1,CH5N2PbBr3,0.16,0.16,5.166,0.00605,0.788,38.234,41.824,0,0,0,0,0,0,FABr,PbBr2,DMF,BLAM,OA,hexane,TBOH,PlaceHolder,PlaceHolder,PlaceHolder,PlaceHolder,PlaceHolder,PlaceHolder
2522,25,25,0,0.0167,239,4.78,19.24,9,1,CH5N2PbBr3,0.16,0.16,5.166,0.00605,0.788,38.234,41.824,0,0,0,0,0,0,FABr,PbBr2,DMF,HLAM,OA,hexane,TBOH,PlaceHolder,PlaceHolder,PlaceHolder,PlaceHolder,PlaceHolder,PlaceHolder
2523,25,25,0,0.0167,44,7.01,17.15,9,1,CH5N2PbBr3,0.16,0.16,5.166,0.00605,0.788,38.234,41.824,0,0,0,0,0,0,FABr,PbBr2,DMF,OCT,OA,hexane,TBOH,PlaceHolder,PlaceHolder,PlaceHolder,PlaceHolder,PlaceHolder,PlaceHolder
2524,95,95,0,0.5,500,1.5,6.67,9,1,CH6NPbBr3,0.38,18.75,0.06,0.032,0.037,3.875,0,0,0,0,0,0,0,OA,ODE,OCT-HBr,MABr,PbBr2,DMF,PlaceHolder,PlaceHolder,PlaceHolder,PlaceHolder,PlaceHolder,PlaceHolder,PlaceHolder
2525,95,95,0,1,500,2.4,8.33,9,1,CH6NPbBr3,0.38,18.75,0.06,0.032,0.037,3.875,0,0,0,0,0,0,0,OA,ODE,OCT-HBr,MABr,PbBr2,DMF,PlaceHolder,PlaceHolder,PlaceHolder,PlaceHolder,PlaceHolder,PlaceHolder,PlaceHolder
2526,30,30,0,0.25,300,24.86,13.79,7,1,CH6NPbBr3,5.469,4.007,0.36,0.016,0.07,0.0315,0.05,3.875,0,0,0,0,0,ODE,TCB,OA,OCT-HBr,HDA,MABr,PbBr2,DMF,PlaceHolder,PlaceHolder,PlaceHolder,PlaceHolder,PlaceHolder
2527,30,30,0,0.083,300,1.6,12.5,9,1,CH6NPbBr3,5.469,4.007,0.36,0.016,0.07,0.0315,0.05,3.875,0,0,0,0,0,ODE,TCB,OA,OCT-HBr,HDA,MABr,PbBr2,DMF,PlaceHolder,PlaceHolder,PlaceHolder,PlaceHolder,PlaceHolder
2528,30,30,0,0.25,300,4.2,9.52,9,1,CH6NPbBr3,5.469,4.007,0.36,0.07,0.0315,0.05,3.875,0,0,0,0,0,0,ODE,TCB,OA,HDA,MABr,PbBr2,DMF,PlaceHolder,PlaceHolder,PlaceHolder,PlaceHolder,PlaceHolder,PlaceHolder
2529,110,110,0,0.5,300,13.65,9.92,1,1,CH6NPbBr3,6.25,0.05,0.19,0.0315,0.05,3.875,0,0,0,0,0,0,0,ODE,DEA,OA,MABr,PbBr2,DMF,PlaceHolder,PlaceHolder,PlaceHolder,PlaceHolder,PlaceHolder,PlaceHolder,PlaceHolder
2530,25,25,0,10,-1,26,15.38,4,1,Cs4PbBr6,0.0642,16.7,76.468,0.03,12.916,0.089,0.152,0,0,0,0,0,0,Cs2CO3,OA,hexane,PbBr2,DMF,HBr,OLA,PlaceHolder,PlaceHolder,PlaceHolder,PlaceHolder,PlaceHolder,PlaceHolder
2531,25,25,0,10,53,42.39,25.19,4,1,Cs4PbBr6,0.0642,22.686,76.468,0.03,12.916,0.089,0.152,0,0,0,0,0,0,Cs2CO3,OA,hexane,PbBr2,DMF,HBr,OLA,PlaceHolder,PlaceHolder,PlaceHolder,PlaceHolder,PlaceHolder,PlaceHolder
2532,25,25,0,10,107,31.62,25.3,4,1,Cs4PbBr6,0.0642,32.139,76.468,0.03,12.916,0.089,0.152,0,0,0,0,0,0,Cs2CO3,OA,hexane,PbBr2,DMF,HBr,OLA,PlaceHolder,PlaceHolder,PlaceHolder,PlaceHolder,PlaceHolder,PlaceHolder
2533,25,25,0,10,65,22.3,27.99,0,1,Cs4PbBr6,0.0642,47.894,76.468,0.03,12.916,0.089,0.152,0,0,0,0,0,0,Cs2CO3,OA,hexane,PbBr2,DMF,HBr,OLA,PlaceHolder,PlaceHolder,PlaceHolder,PlaceHolder,PlaceHolder,PlaceHolder
