Repository: Sharpiless/Nanocrystals-Deep-Learning

## Abstract 
The synthesis model based on transformer structure for nanocrystals takes the synthesis conditions and material structure features from the synthesis recipe dataset as input. By utilizing the proposed reaction intermediate-based data augmentation, the input data was expanded **tenfold**. This resulted in the model achieving an average absolute error of **1.39 nm** in predicting nanocrystal size, and the average accuracy for predicting morphology reached **90%**.

We show the transformer model in the following:

File: data/raw_selected0128_classification_and_reg.csv (part 13 of 15)
ID,Temperature1,Temperature2,Speed,Time,T1,T2,A1,A2,B1,B2,C1,C2,D1,D2,E1,E2,F1,F2,G1,G2,H1,H2,I1,I2,J1,J2,Y1,Y2,Y3,Num,scaleplate
2771,24.85,24.85,0,275.89804,1,Au,0.0844,THPC,0.15625,NaOH,367.647,H2O,0.006,HAuCl4,0,PlaceHolder,0,PlaceHolder,0,PlaceHolder,0,PlaceHolder,0,PlaceHolder,0,PlaceHolder,3.82,9.77,sphere,150,
2772,24.85,24.85,0,305.99943,1,Au,0.0844,THPC,0.15625,NaOH,367.647,H2O,0.006,HAuCl4,0,PlaceHolder,0,PlaceHolder,0,PlaceHolder,0,PlaceHolder,0,PlaceHolder,0,PlaceHolder,3.84,5.73,sphere,150,
2773,24.85,24.85,0,336.10082,1,Au,0.0844,THPC,0.15625,NaOH,367.647,H2O,0.006,HAuCl4,0,PlaceHolder,0,PlaceHolder,0,PlaceHolder,0,PlaceHolder,0,PlaceHolder,0,PlaceHolder,3.87,12.32,sphere,150,
2774,24.85,24.85,0,365.36139,1,Au,0.0844,THPC,0.15625,NaOH,367.647,H2O,0.006,HAuCl4,0,PlaceHolder,0,PlaceHolder,0,PlaceHolder,0,PlaceHolder,0,PlaceHolder,0,PlaceHolder,3.9,12.2,sphere,150,
2775,24.85,24.85,0,395.63095,1,Au,0.0844,THPC,0.15625,NaOH,367.647,H2O,0.006,HAuCl4,0,PlaceHolder,0,PlaceHolder,0,PlaceHolder,0,PlaceHolder,0,PlaceHolder,0,PlaceHolder,3.93,11.34,sphere,150,
2776,24.85,24.85,0,509.81443,1,Au,0.0844,THPC,0.15625,NaOH,367.647,H2O,0.006,HAuCl4,0,PlaceHolder,0,PlaceHolder,0,PlaceHolder,0,PlaceHolder,0,PlaceHolder,0,PlaceHolder,3.94,8.92,sphere,150,
2777,24.85,24.85,0,570.01721,1,Au,0.0844,THPC,0.15625,NaOH,367.647,H2O,0.006,HAuCl4,0,PlaceHolder,0,PlaceHolder,0,PlaceHolder,0,PlaceHolder,0,PlaceHolder,0,PlaceHolder,3.98,8.3,sphere,150,
2778,24.85,24.85,0,631.22898,1,Au,0.0844,THPC,0.15625,NaOH,367.647,H2O,0.006,HAuCl4,0,PlaceHolder,0,PlaceHolder,0,PlaceHolder,0,PlaceHolder,0,PlaceHolder,0,PlaceHolder,4.02,10.34,sphere,150,
2779,24.85,24.85,0,690.7591,1,Au,0.0844,THPC,0.15625,NaOH,367.647,H2O,0.006,HAuCl4,0,PlaceHolder,0,PlaceHolder,0,PlaceHolder,0,PlaceHolder,0,PlaceHolder,0,PlaceHolder,4.04,13.56,sphere,150,
2780,24.85,24.85,0,16.42069,1,Au,0.0844,THPC,0.15625,NaOH,381.521,H2O,0.018,HAuCl4,0,PlaceHolder,0,PlaceHolder,0,PlaceHolder,0,PlaceHolder,0,PlaceHolder,0,PlaceHolder,4.33,15.75,sphere,150,
2781,24.85,24.85,0,35.59141,1,Au,0.0844,THPC,0.15625,NaOH,381.521,H2O,0.018,HAuCl4,0,PlaceHolder,0,PlaceHolder,0,PlaceHolder,0,PlaceHolder,0,PlaceHolder,0,PlaceHolder,4.65,14.12,sphere,150,
2782,24.85,24.85,0,66.53362,1,Au,0.0844,THPC,0.15625,NaOH,381.521,H2O,0.018,HAuCl4,0,PlaceHolder,0,PlaceHolder,0,PlaceHolder,0,PlaceHolder,0,PlaceHolder,0,PlaceHolder,4.88,14.96,sphere,150,
2783,24.85,24.85,0,95.79419,1,Au,0.0844,THPC,0.15625,NaOH,381.521,H2O,0.018,HAuCl4,0,PlaceHolder,0,PlaceHolder,0,PlaceHolder,0,PlaceHolder,0,PlaceHolder,0,PlaceHolder,5.02,13.29,sphere,150,
2784,24.85,24.85,0,126.06375,1,Au,0.0844,THPC,0.15625,NaOH,381.521,H2O,0.018,HAuCl4,0,PlaceHolder,0,PlaceHolder,0,PlaceHolder,0,PlaceHolder,0,PlaceHolder,0,PlaceHolder,5.07,14.1,sphere,150,
2785,24.85,24.85,0,156.16514,1,Au,0.0844,THPC,0.15625,NaOH,381.521,H2O,0.018,HAuCl4,0,PlaceHolder,0,PlaceHolder,0,PlaceHolder,0,PlaceHolder,0,PlaceHolder,0,PlaceHolder,5.15,12.76,sphere,150,
2786,24.85,24.85,0,186.26653,1,Au,0.0844,THPC,0.15625,NaOH,381.521,H2O,0.018,HAuCl4,0,PlaceHolder,0,PlaceHolder,0,PlaceHolder,0,PlaceHolder,0,PlaceHolder,0,PlaceHolder,5.17,14.29,sphere,150,
2787,24.85,24.85,0,215.5271,1,Au,0.0844,THPC,0.15625,NaOH,381.521,H2O,0.018,HAuCl4,0,PlaceHolder,0,PlaceHolder,0,PlaceHolder,0,PlaceHolder,0,PlaceHolder,0,PlaceHolder,5.25,14.21,sphere,150,
2788,24.85,24.85,0,246.63747,1,Au,0.0844,THPC,0.15625,NaOH,381.521,H2O,0.018,HAuCl4,0,PlaceHolder,0,PlaceHolder,0,PlaceHolder,0,PlaceHolder,0,PlaceHolder,0,PlaceHolder,5.28,12.72,sphere,150,
2789,24.85,24.85,0,275.89804,1,Au,0.0844,THPC,0.15625,NaOH,381.521,H2O,0.018,HAuCl4,0,PlaceHolder,0,PlaceHolder,0,PlaceHolder,0,PlaceHolder,0,PlaceHolder,0,PlaceHolder,5.31,13.07,sphere,150,
2790,24.85,24.85,0,305.99943,1,Au,0.0844,THPC,0.15625,NaOH,381.521,H2O,0.018,HAuCl4,0,PlaceHolder,0,PlaceHolder,0,PlaceHolder,0,PlaceHolder,0,PlaceHolder,0,PlaceHolder,5.33,13.59,sphere,150,
2791,24.85,24.85,0,335.26,1,Au,0.0844,THPC,0.15625,NaOH,381.521,H2O,0.018,HAuCl4,0,PlaceHolder,0,PlaceHolder,0,PlaceHolder,0,PlaceHolder,0,PlaceHolder,0,PlaceHolder,5.34,13.66,sphere,150,
2792,24.85,24.85,0,366.37038,1,Au,0.0844,THPC,0.15625,NaOH,381.521,H2O,0.018,HAuCl4,0,PlaceHolder,0,PlaceHolder,0,PlaceHolder,0,PlaceHolder,0,PlaceHolder,0,PlaceHolder,5.36,12.83,sphere,150,
2793,24.85,24.85,0,395.63095,1,Au,0.0844,THPC,0.15625,NaOH,381.521,H2O,0.018,HAuCl4,0,PlaceHolder,0,PlaceHolder,0,PlaceHolder,0,PlaceHolder,0,PlaceHolder,0,PlaceHolder,5.36,13.34,sphere,150,
2794,24.85,24.85,0,425.73234,1,Au,0.0844,THPC,0.15625,NaOH,381.521,H2O,0.018,HAuCl4,0,PlaceHolder,0,PlaceHolder,0,PlaceHolder,0,PlaceHolder,0,PlaceHolder,0,PlaceHolder,5.39,13.73,sphere,150,
2795,24.85,24.85,0,455.83373,1,Au,0.0844,THPC,0.15625,NaOH,381.521,H2O,0.018,HAuCl4,0,PlaceHolder,0,PlaceHolder,0,PlaceHolder,0,PlaceHolder,0,PlaceHolder,0,PlaceHolder,5.41,12.04,sphere,150,
2796,24.85,24.85,0,546.30606,1,Au,0.0844,THPC,0.15625,NaOH,381.521,H2O,0.018,HAuCl4,0,PlaceHolder,0,PlaceHolder,0,PlaceHolder,0,PlaceHolder,0,PlaceHolder,0,PlaceHolder,5.43,12.79,sphere,150,
2797,24.85,24.85,0,605.66802,1,Au,0.0844,THPC,0.15625,NaOH,381.521,H2O,0.018,HAuCl4,0,PlaceHolder,0,PlaceHolder,0,PlaceHolder,0,PlaceHolder,0,PlaceHolder,0,PlaceHolder,5.45,13.17,sphere,150,
2798,100,100,0,30,1,Au,55,KAuCl4,30521.643,H2O,0.17,Na-CIT,0,PlaceHolder,0,PlaceHolder,0,PlaceHolder,0,PlaceHolder,0,PlaceHolder,0,PlaceHolder,0,PlaceHolder,10,5,sphere,,
2799,95,80,0,120,1,Au,0.075,HAuCl4,4716.981,H2O,0.38,Na-CIT,0,PlaceHolder,0,PlaceHolder,0,PlaceHolder,0,PlaceHolder,0,PlaceHolder,0,PlaceHolder,0,PlaceHolder,10.2,8.82,sphere,,
2800,95,95,0,60,1,SiO2,6.25,CTAC,0.536,TELA,1109.878,H2O,6.696,TEOS,0,PlaceHolder,0,PlaceHolder,0,PlaceHolder,0,PlaceHolder,0,PlaceHolder,0,PlaceHolder,27.97,13.55,sphere,290,0.952380952
2801,95,95,0,60,1,SiO2,6.25,CTAC,0.402,TELA,1109.878,H2O,6.696,TEOS,0,PlaceHolder,0,PlaceHolder,0,PlaceHolder,0,PlaceHolder,0,PlaceHolder,0,PlaceHolder,44.38,9.27,sphere,235,0.952380952
2802,95,95,0,60,1,SiO2,6.25,CTAC,0.268,TELA,1109.878,H2O,6.696,TEOS,0,PlaceHolder,0,PlaceHolder,0,PlaceHolder,0,PlaceHolder,0,PlaceHolder,0,PlaceHolder,61.33,21.76,sphere,110,0.952380952
2803,95,95,0,60,1,SiO2,6.25,CTAC,0.134,TELA,1109.878,H2O,6.696,TEOS,0,PlaceHolder,0,PlaceHolder,0,PlaceHolder,0,PlaceHolder,0,PlaceHolder,0,PlaceHolder,100.3,4.21,sphere,34,0.952380952
2804,105,150,,30,1,Cu,0.4,Cu(acac)2,66.488,DE,1.2,HDD,0.4,OA,0.4,OLA,0,PlaceHolder,0,PlaceHolder,0,PlaceHolder,0,PlaceHolder,0,PlaceHolder,5.59,31.98,Irregular shape,,
2805,105,160,,30,1,Cu,0.4,Cu(acac)2,66.488,DE,1.2,HDD,0.4,OA,0.4,OLA,0,PlaceHolder,0,PlaceHolder,0,PlaceHolder,0,PlaceHolder,0,PlaceHolder,9.05,26,Irregular shape,,
2806,105,170,,30,1,Cu,0.4,Cu(acac)2,66.488,DE,1.2,HDD,0.4,OA,0.4,OLA,0,PlaceHolder,0,PlaceHolder,0,PlaceHolder,0,PlaceHolder,0,PlaceHolder,14.27,14.44,Irregular shape,,
2807,105,180,,30,1,Cu,0.4,Cu(acac)2,66.488,DE,1.2,HDD,0.4,OA,0.4,OLA,0,PlaceHolder,0,PlaceHolder,0,PlaceHolder,0,PlaceHolder,0,PlaceHolder,16.15,15.96,Irregular shape,,
2808,105,185,,30,1,Cu,0.4,Cu(acac)2,66.488,DE,1.2,HDD,0.4,OA,0.4,OLA,0,PlaceHolder,0,PlaceHolder,0,PlaceHolder,0,PlaceHolder,0,PlaceHolder,22.82,14.58,Irregular shape,,
2809,105,190,,30,1,Cu,0.4,Cu(acac)2,66.488,DE,1.2,HDD,0.4,OA,0.4,OLA,0,PlaceHolder,0,PlaceHolder,0,PlaceHolder,0,PlaceHolder,0,PlaceHolder,23.95,27.1,Irregular shape,,
2810,80,80,0,840,1,Cu,10,CuCl2,5549.39,H2O,20,LAA,0,PlaceHolder,0,PlaceHolder,0,PlaceHolder,0,PlaceHolder,0,PlaceHolder,0,PlaceHolder,0,PlaceHolder,1.87,18.72,sphere,,
2811,80,80,0,840,1,Cu,10,CuCl2,5549.39,H2O,30,LAA,0,PlaceHolder,0,PlaceHolder,0,PlaceHolder,0,PlaceHolder,0,PlaceHolder,0,PlaceHolder,0,PlaceHolder,1.68,20.83,sphere,,
2812,80,80,0,840,1,Cu,10,CuCl2,5549.39,H2O,40,LAA,0,PlaceHolder,0,PlaceHolder,0,PlaceHolder,0,PlaceHolder,0,PlaceHolder,0,PlaceHolder,0,PlaceHolder,1.57,13.37,sphere,,
2813,80,80,0,840,1,Cu,10,CuCl2,5549.39,H2O,50,LAA,0,PlaceHolder,0,PlaceHolder,0,PlaceHolder,0,PlaceHolder,0,PlaceHolder,0,PlaceHolder,0,PlaceHolder,1.34,10.45,sphere,,
2814,80,80,0,480,1,Cu,0.04,CuSO4,11098.779,H2O,0.06,PVP,0.8,LAA,0,PlaceHolder,0,PlaceHolder,0,PlaceHolder,0,PlaceHolder,0,PlaceHolder,0,PlaceHolder,7,42.86,sphere,,
2815,80,80,0,480,1,Cu,0.04,CuSO4,11098.779,H2O,0.1,PVP,0.8,LAA,0,PlaceHolder,0,PlaceHolder,0,PlaceHolder,0,PlaceHolder,0,PlaceHolder,0,PlaceHolder,4,25,sphere,,
2816,80,80,0,60,1,Cu,0.04,CuSO4,3586.274,EG,0.06,PVP,0.32,LAA,0,PlaceHolder,0,PlaceHolder,0,PlaceHolder,0,PlaceHolder,0,PlaceHolder,0,PlaceHolder,6,50,sphere,,
2817,80,80,0,60,1,Cu,0.04,CuSO4,3586.274,EG,0.1,PVP,0.32,LAA,0,PlaceHolder,0,PlaceHolder,0,PlaceHolder,0,PlaceHolder,0,PlaceHolder,0,PlaceHolder,3,33.33,sphere,,
2818,25,165,,120,1,Cu,0.5,CuCl2,18.692,OLA,2,(TMS)3Si,0,PlaceHolder,0,PlaceHolder,0,PlaceHolder,0,PlaceHolder,0,PlaceHolder,0,PlaceHolder,0,PlaceHolder,18.17,7.45,cube,,
2819,25,165,,600,1,Cu,0.5,CuCl2,18.692,OLA,1,(TMS)3Si,0,PlaceHolder,0,PlaceHolder,0,PlaceHolder,0,PlaceHolder,0,PlaceHolder,0,PlaceHolder,0,PlaceHolder,697.864,17.33,rod,,
2820,25,165,,600,1,Cu,0.5,CuCl2,18.692,OLA,2,(TMS)3Si,0,PlaceHolder,0,PlaceHolder,0,PlaceHolder,0,PlaceHolder,0,PlaceHolder,0,PlaceHolder,0,PlaceHolder,615.458,17.14,rod,,
2821,25,165,,600,1,Cu,0.5,CuCl2,18.692,OLA,4,(TMS)3Si,0,PlaceHolder,0,PlaceHolder,0,PlaceHolder,0,PlaceHolder,0,PlaceHolder,0,PlaceHolder,0,PlaceHolder,579.222,17.42,rod,,
2822,25,165,,600,1,Cu,0.25,CuCl2,18.692,OLA,1,(TMS)3Si,0,PlaceHolder,0,PlaceHolder,0,PlaceHolder,0,PlaceHolder,0,PlaceHolder,0,PlaceHolder,0,PlaceHolder,836.143,34.06,rod,,
2823,25,165,,600,1,Cu,1,CuCl2,18.692,OLA,4,(TMS)3Si,0,PlaceHolder,0,PlaceHolder,0,PlaceHolder,0,PlaceHolder,0,PlaceHolder,0,PlaceHolder,0,PlaceHolder,632.798,25.41,rod,,
2824,100,100,0,60,1,Cu,0.25,CuCl(PPh3)3,378.554,toluene,2.5,BBA,2.261,DODA,0,PlaceHolder,0,PlaceHolder,0,PlaceHolder,0,PlaceHolder,0,PlaceHolder,0,PlaceHolder,10.7,6.54,sphere,500,
2825,80,80,0,120,1,Cu,0.25,CuCl(PPh3)3,378.554,toluene,2.5,BBA,2.261,DODA,0,PlaceHolder,0,PlaceHolder,0,PlaceHolder,0,PlaceHolder,0,PlaceHolder,0,PlaceHolder,9.7,9.28,sphere,500,
2826,50,50,0,120,1,Cu,0.25,CuCl(PPh3)3,378.554,toluene,2.5,BBA,2.261,DODA,0,PlaceHolder,0,PlaceHolder,0,PlaceHolder,0,PlaceHolder,0,PlaceHolder,0,PlaceHolder,3.5,11.43,sphere,500,
2827,100,100,0,60,1,Cu,0.25,CuCl(PPh3)3,378.554,toluene,2.5,BBA,4.522,DODA,0,PlaceHolder,0,PlaceHolder,0,PlaceHolder,0,PlaceHolder,0,PlaceHolder,0,PlaceHolder,8.7,8.05,sphere,500,
2828,50,50,0,120,1,Cu,0.25,CuCl(PPh3)3,378.554,toluene,2.5,BBA,1.58,OLA,0,PlaceHolder,0,PlaceHolder,0,PlaceHolder,0,PlaceHolder,0,PlaceHolder,0,PlaceHolder,7.4,9.46,sphere,500,
2829,80,80,0,120,1,Cu,0.25,CuCl(PPh3)3,378.554,toluene,2.5,BBA,1.58,OLA,0,PlaceHolder,0,PlaceHolder,0,PlaceHolder,0,PlaceHolder,0,PlaceHolder,0,PlaceHolder,10.21,15.56,sphere,130,0.165975104
2830,100,100,0,60,1,Cu,0.167,CuCl(PPh3)3,378.554,toluene,2.5,BBA,1.58,OLA,0,PlaceHolder,0,PlaceHolder,0,PlaceHolder,0,PlaceHolder,0,PlaceHolder,0,PlaceHolder,9.05,12.96,sphere,106,0.17699115
2831,23,23,0,1440,1,Cu,139.715,AMIP,537.941,EG,15.03,CuAc2,149.908,HYD,0,PlaceHolder,0,PlaceHolder,0,PlaceHolder,0,PlaceHolder,0,PlaceHolder,0,PlaceHolder,3.5,28.57,sphere,,
2832,23,23,0,1440,1,Cu,593.13,AMIP,5.01,CuAc2,99.802,HYD,0,PlaceHolder,0,PlaceHolder,0,PlaceHolder,0,PlaceHolder,0,PlaceHolder,0,PlaceHolder,0,PlaceHolder,5.8,17.24,sphere,,
2833,25,25,0,180,1,Cu,0.1,CuAc2,221.976,H2O,1,decyne,171.261,ethanol,780.054,CH2Cl2,1,NaBH4,0,PlaceHolder,0,PlaceHolder,0,PlaceHolder,0,PlaceHolder,4.28,10.75,Irregular shape,100,
2834,0,0,0,180,1,Cu,0.1,CuAc2,221.976,H2O,1,decyne,171.261,ethanol,780.054,CH2Cl2,1,NaBH4,0,PlaceHolder,0,PlaceHolder,0,PlaceHolder,0,PlaceHolder,6.29,15.74,Irregular shape,100,
2835,25,60,,120,1,Cu2O,1,CuCl2,2,NaOH,10,fructose,6659.267,H2O,0,PlaceHolder,0,PlaceHolder,0,PlaceHolder,0,PlaceHolder,0,PlaceHolder,0,PlaceHolder,203.11,11.11,cube,,
2836,60,90,3,60,1,Pd,0.246,Pd(acac)2,54.709,OLA,3.449,BBA,0,PlaceHolder,0,PlaceHolder,0,PlaceHolder,0,PlaceHolder,0,PlaceHolder,0,PlaceHolder,0,PlaceHolder,4.5,8,sphere,,
2837,25,180,,120,1,CeO2,0.5,Ce-AN,62.864,DPE,1.5,OA,1.5,OLA,0,PlaceHolder,0,PlaceHolder,0,PlaceHolder,0,PlaceHolder,0,PlaceHolder,0,PlaceHolder,4.17,5.52,Irregular shape,35,
2838,25,180,,120,1,CeO2,0.5,Ce-AN,31.25,ODE,3,OLA,0,PlaceHolder,0,PlaceHolder,0,PlaceHolder,0,PlaceHolder,0,PlaceHolder,0,PlaceHolder,0,PlaceHolder,5.78,9.69,sphere,35,
2839,25,180,,120,1,CeO2,0.5,Ce-AN,31.25,ODE,0.75,OLA,0,PlaceHolder,0,PlaceHolder,0,PlaceHolder,0,PlaceHolder,0,PlaceHolder,0,PlaceHolder,0,PlaceHolder,7.38,14.23,Irregular shape,315,0.222222222
2840,25,150,,120,1,CeO2,0.5,Ce-AN,31.25,ODE,3,OLA,0,PlaceHolder,0,PlaceHolder,0,PlaceHolder,0,PlaceHolder,0,PlaceHolder,0,PlaceHolder,0,PlaceHolder,7.58,15.18,Irregular shape,210,0.19047619
2841,25,180,10,60,1,Ag,1,AgNO3,60.787,OLA,0,PlaceHolder,0,PlaceHolder,0,PlaceHolder,0,PlaceHolder,0,PlaceHolder,0,PlaceHolder,0,PlaceHolder,0,PlaceHolder,10,5,sphere,,
2842,25,140,10,60,1,Ag,1,AgNO3,60.787,OLA,0,PlaceHolder,0,PlaceHolder,0,PlaceHolder,0,PlaceHolder,0,PlaceHolder,0,PlaceHolder,0,PlaceHolder,0,PlaceHolder,7.3,6.85,sphere,,
2843,25,210,10,60,1,Ag,1,AgNO3,60.787,OLA,0,PlaceHolder,0,PlaceHolder,0,PlaceHolder,0,PlaceHolder,0,PlaceHolder,0,PlaceHolder,0,PlaceHolder,0,PlaceHolder,12.5,4.8,sphere,,
2844,25,240,10,60,1,Ag,1,AgNO3,60.787,OLA,0,PlaceHolder,0,PlaceHolder,0,PlaceHolder,0,PlaceHolder,0,PlaceHolder,0,PlaceHolder,0,PlaceHolder,0,PlaceHolder,15.6,5.77,sphere,,
2845,25,270,10,60,1,Ag,1,AgNO3,60.787,OLA,0,PlaceHolder,0,PlaceHolder,0,PlaceHolder,0,PlaceHolder,0,PlaceHolder,0,PlaceHolder,0,PlaceHolder,0,PlaceHolder,17.8,8.99,sphere,,
2846,25,180,10,60,1,Ag,1,AgNO3,60.787,OLA,1.575,OA,0,PlaceHolder,0,PlaceHolder,0,PlaceHolder,0,PlaceHolder,0,PlaceHolder,0,PlaceHolder,0,PlaceHolder,3.3,12.12,sphere,,
2847,25,180,10,120,1,Ag,1,AgNO3,60.787,OLA,0.315,OA,0,PlaceHolder,0,PlaceHolder,0,PlaceHolder,0,PlaceHolder,0,PlaceHolder,0,PlaceHolder,0,PlaceHolder,5.3,7.55,sphere,,
2848,25,180,10,120,1,Ag,1,AgNO3,60.787,OLA,1.575,OA,0,PlaceHolder,0,PlaceHolder,0,PlaceHolder,0,PlaceHolder,0,PlaceHolder,0,PlaceHolder,0,PlaceHolder,3.9,10.26,sphere,,
2849,25,120,10,120,1,Ag,1,AgNO3,60.787,OLA,1.575,OA,0,PlaceHolder,0,PlaceHolder,0,PlaceHolder,0,PlaceHolder,0,PlaceHolder,0,PlaceHolder,0,PlaceHolder,2.2,22.73,sphere,,
2850,260,260,0,60,1,Ag,26.595,DE,6.0787,OLA,0.3,DDOACl,0.2,AgNO3,0,PlaceHolder,0,PlaceHolder,0,PlaceHolder,0,PlaceHolder,0,PlaceHolder,0,PlaceHolder,38.36,8.53,cube,,
2851,260,260,0,0.05,1,Ag,26.595,DE,6.0787,OLA,0.3,DDOACl,0.2,AgNO3,0,PlaceHolder,0,PlaceHolder,0,PlaceHolder,0,PlaceHolder,0,PlaceHolder,0,PlaceHolder,16.59,23.75,Irregular shape,80,0.4
2852,260,260,0,1,1,Ag,26.595,DE,6.0787,OLA,0.3,DDOACl,0.2,AgNO3,0,PlaceHolder,0,PlaceHolder,0,PlaceHolder,0,PlaceHolder,0,PlaceHolder,0,PlaceHolder,22.01,23.81,Irregular shape,57,0.4
2853,260,260,0,5,1,Ag,26.595,DE,6.0787,OLA,0.3,DDOACl,0.2,AgNO3,0,PlaceHolder,0,PlaceHolder,0,PlaceHolder,0,PlaceHolder,0,PlaceHolder,0,PlaceHolder,22.34,18.61,Irregular shape,52,0.4
2854,260,260,0,10,1,Ag,26.595,DE,6.0787,OLA,0.3,DDOACl,0.2,AgNO3,0,PlaceHolder,0,PlaceHolder,0,PlaceHolder,0,PlaceHolder,0,PlaceHolder,0,PlaceHolder,30.62,16.72,cube,27,0.4
2855,260,260,0,30,1,Ag,26.595,DE,6.0787,OLA,0.3,DDOACl,0.2,AgNO3,0,PlaceHolder,0,PlaceHolder,0,PlaceHolder,0,PlaceHolder,0,PlaceHolder,0,PlaceHolder,35.4,7.75,cube,17,0.4
2856,260,260,0,60,1,Ag,26.595,DE,6.0787,OLA,0.2,AgNO3,0,PlaceHolder,0,PlaceHolder,0,PlaceHolder,0,PlaceHolder,0,PlaceHolder,0,PlaceHolder,0,PlaceHolder,9.78,23.81,sphere,207,0.158730159
2857,260,260,0,60,1,Ag,26.595,DE,6.0787,OLA,0.1,DDOACl,0.2,AgNO3,0,PlaceHolder,0,PlaceHolder,0,PlaceHolder,0,PlaceHolder,0,PlaceHolder,0,PlaceHolder,36.01,21.51,Irregular shape,63,0.317460317
2858,180,180,0,60,1,Ag,26.595,DE,6.0787,OLA,0.3,DDOACl,0.2,AgNO3,0,PlaceHolder,0,PlaceHolder,0,PlaceHolder,0,PlaceHolder,0,PlaceHolder,0,PlaceHolder,16.03,23.92,Irregular shape,101,0.16286645
2859,220,220,0,60,1,Ag,26.595,DE,6.0787,OLA,0.3,DDOACl,0.2,AgNO3,0,PlaceHolder,0,PlaceHolder,0,PlaceHolder,0,PlaceHolder,0,PlaceHolder,0,PlaceHolder,21.08,26.07,Irregular shape,62,0.162337662
2860,260,260,0,60,1,Ag,26.595,DE,6.0787,OLA,0.03,DDOACl,0.02,AgNO3,0,PlaceHolder,0,PlaceHolder,0,PlaceHolder,0,PlaceHolder,0,PlaceHolder,0,PlaceHolder,23.61,8.88,sphere,,
2861,260,260,0,60,1,Ag,26.595,DE,6.0787,OLA,0.075,DDOACl,0.05,AgNO3,0,PlaceHolder,0,PlaceHolder,0,PlaceHolder,0,PlaceHolder,0,PlaceHolder,0,PlaceHolder,35.49,7.78,cube,,
2862,260,260,0,60,1,Ag,26.595,DE,6.0787,OLA,0.75,DDOACl,0.5,AgNO3,0,PlaceHolder,0,PlaceHolder,0,PlaceHolder,0,PlaceHolder,0,PlaceHolder,0,PlaceHolder,43.43,9.6,cube,,
2863,260,260,0,60,1,Ag,26.595,DE,6.0787,OLA,1.5,DDOACl,1,AgNO3,0.00E+00,PlaceHolder,0,PlaceHolder,0,PlaceHolder,0,PlaceHolder,0,PlaceHolder,0,PlaceHolder,50.96,13.11,cube,,
2864,60,60,0,420,1,Ag,16.92,PVP,610.433,H2O,0.564,AgNO3,0,PlaceHolder,0,PlaceHolder,0,PlaceHolder,0,PlaceHolder,0,PlaceHolder,0,PlaceHolder,0,PlaceHolder,210.3,26.69,triangle,249,11.11111111
2865,60,60,0,1260,1,Ag,16.92,PVP,610.433,H2O,0.564,AgNO3,0,PlaceHolder,0,PlaceHolder,0,PlaceHolder,0,PlaceHolder,0,PlaceHolder,0,PlaceHolder,0,PlaceHolder,237.8,26.5,triangle,230,11.11111111
2866,180,180,0,3,1,Ag,0.65,AgNO3,3.0394,OLA,142.15,DCB,1.161,HDD,0,PlaceHolder,0,PlaceHolder,0,PlaceHolder,0,PlaceHolder,0,PlaceHolder,0,PlaceHolder,11,10,sphere,200,
2867,0,0,0,10,1,Ag,0.15,AgNO3,1,PVP,89.657,EG,69.367,H2O,0.1,LAA,0,PlaceHolder,0,PlaceHolder,0,PlaceHolder,0,PlaceHolder,0,PlaceHolder,180.23,27.16,Irregular shape,263,2.93255132
2868,0,0,0,20,1,Ag,0.15,AgNO3,1,PVP,89.657,EG,69.367,H2O,0.1,LAA,0,PlaceHolder,0,PlaceHolder,0,PlaceHolder,0,PlaceHolder,0,PlaceHolder,220.3,34.34,Irregular shape,140,2.93255132
2869,0,0,0,30,1,Ag,0.15,AgNO3,1,PVP,89.657,EG,69.367,H2O,0.1,LAA,0,PlaceHolder,0,PlaceHolder,0,PlaceHolder,0,PlaceHolder,0,PlaceHolder,145.65,48.02,Irregular shape,462,2.93255132
2870,0,0,0,40,1,Ag,0.15,AgNO3,1,PVP,89.657,EG,69.367,H2O,0.1,LAA,0,PlaceHolder,0,PlaceHolder,0,PlaceHolder,0,PlaceHolder,0,PlaceHolder,145.43,38.86,Irregular shape,284,2.93255132
2871,0,0,0,50,1,Ag,0.15,AgNO3,1,PVP,89.657,EG,6.94E+01,H2O,1.00E-01,LAA,0,PlaceHolder,0,PlaceHolder,0,PlaceHolder,0,PlaceHolder,0,PlaceHolder,171.2,27.56,Irregular shape,289,2.93255132
2872,80,80,0,30,1,Ag,0.15,AgNO3,1,PVP,89.657,EG,69.367,H2O,0.1,LAA,0,PlaceHolder,0,PlaceHolder,0,PlaceHolder,0,PlaceHolder,0,PlaceHolder,110.82,26.79,Irregular shape,1065,2.93255132
2873,0,0,0,30,1,Ag,0.15,AgNO3,0.75,PVP,80.691,EG,83.241,H2O,0.1,LAA,0,PlaceHolder,0,PlaceHolder,0,PlaceHolder,0,PlaceHolder,0,PlaceHolder,178.73,26.82,Irregular shape,237,2.754820937
2874,0,0,0,30,1,Ag,0.15,AgNO3,0.15,PVP,89.657,EG,22.198,H2O,0.1,LAA,0,PlaceHolder,0,PlaceHolder,0,PlaceHolder,0,PlaceHolder,0,PlaceHolder,289.01,40.13,Irregular shape,621,7.96812749
2875,60,25,0,360,1,Ag,0.1,CTAC,312.431,H2O,0.05,LAA,0.0005,AgTFA,3.43E-07,FeCl3,0,PlaceHolder,0,PlaceHolder,0,PlaceHolder,0,PlaceHolder,0,PlaceHolder,76.73,1.03,cube,,
2876,60,60,0,1260,1,Ag,2.82,PVP,610.433,H2O,0.564,AgNO3,0,PlaceHolder,0,PlaceHolder,0,PlaceHolder,0,PlaceHolder,0,PlaceHolder,0,PlaceHolder,0,PlaceHolder,124.97,17.67,Irregular shape,,
2877,60,60,0,1260,1,Ag,8.46,PVP,610.433,H2O,0.564,AgNO3,0,PlaceHolder,0,PlaceHolder,0,PlaceHolder,0,PlaceHolder,0,PlaceHolder,0,PlaceHolder,0,PlaceHolder,143.33,20.57,Irregular shape,,
2878,60,60,0,1260,1,Ag,12.408,PVP,610.433,H2O,0.564,AgNO3,0,PlaceHolder,0,PlaceHolder,0,PlaceHolder,0,PlaceHolder,0,PlaceHolder,0,PlaceHolder,0,PlaceHolder,167.16,22.24,Irregular shape,,
2879,60,60,0,1260,1,Ag,16.92,PVP,610.433,H2O,0.564,AgNO3,0,PlaceHolder,0,PlaceHolder,0,PlaceHolder,0,PlaceHolder,0,PlaceHolder,0,PlaceHolder,0,PlaceHolder,193.88,28.04,Irregular shape,,
2880,60,60,0,1260,1,Ag,21.432,PVP,610.433,H2O,0.564,AgNO3,0,PlaceHolder,0,PlaceHolder,0,PlaceHolder,0,PlaceHolder,0,PlaceHolder,0,PlaceHolder,0,PlaceHolder,155.11,18.26,Irregular shape,,
2881,60,60,0,1260,1,Ag,27.072,PVP,610.433,H2O,0.564,AgNO3,0,PlaceHolder,0,PlaceHolder,0,PlaceHolder,0,PlaceHolder,0,PlaceHolder,0,PlaceHolder,0,PlaceHolder,135.54,19.24,Irregular shape,,
2882,80,260,20,180,1,Cu,0.6,CuBr,21.276,OLA,1,TOP,0,PlaceHolder,0,PlaceHolder,0,PlaceHolder,0,PlaceHolder,0,PlaceHolder,0,PlaceHolder,0,PlaceHolder,23.4,6.41,sphere,430,
2883,80,200,20,60,1,Cu,0.15,Cu(acac)2,21.276,OLA,1.5,TOPO,0,PlaceHolder,0,PlaceHolder,0,PlaceHolder,0,PlaceHolder,0,PlaceHolder,0,PlaceHolder,0,PlaceHolder,12.6,4.05,sphere,100,
2884,80,260,20,60,1,Cu,0.6,CuBr,21.276,OLA,1.5,TOPO,0,PlaceHolder,0,PlaceHolder,0,PlaceHolder,0,PlaceHolder,0,PlaceHolder,0,PlaceHolder,0,PlaceHolder,52.81,9.4,cube,113,
2885,80,260,20,150,1,Cu,0.6,CuBr,21.276,OLA,0.5,TOPO,0,PlaceHolder,0,PlaceHolder,0,PlaceHolder,0,PlaceHolder,0,PlaceHolder,0,PlaceHolder,0,PlaceHolder,74.73,23.54,cube,44,0.709219858
2886,80,210,20,60,1,Cu,0.6,CuBr,6.0787,OLA,5,TOPO,0,PlaceHolder,0,PlaceHolder,0,PlaceHolder,0,PlaceHolder,0,PlaceHolder,0,PlaceHolder,0,PlaceHolder,27.15,5.4,cube,100,
2887,80,210,20,180,1,Cu,0.6,CuBr,6.0787,OLA,5,TOPO,0,PlaceHolder,0,PlaceHolder,0,PlaceHolder,0,PlaceHolder,0,PlaceHolder,0,PlaceHolder,0,PlaceHolder,29.79,6.06,cube,95,
2888,80,220,20,60,1,Cu,0.6,CuBr,21.276,OLA,1.5,TOPO,0,PlaceHolder,0,PlaceHolder,0,PlaceHolder,0,PlaceHolder,0,PlaceHolder,0,PlaceHolder,0,PlaceHolder,34.64,8.79,cube,100,
2889,25,100,,70,1,Ag,0.01,AgNO3,0.05,SDS,2830.189,H2O,0.01,Na-CIT,0,PlaceHolder,0,PlaceHolder,0,PlaceHolder,0,PlaceHolder,0,PlaceHolder,0,PlaceHolder,33.1,22.39,Irregular shape,54,0.454545455
2890,25,100,,70,1,Ag,0.01,AgNO3,0.05,SDS,2941.176,H2O,0.03,Na-CIT,0,PlaceHolder,0,PlaceHolder,0,PlaceHolder,0,PlaceHolder,0,PlaceHolder,0,PlaceHolder,73.07,24.81,rod,27,1.492537313
2891,25,100,,70,1,Ag,0.01,AgNO3,2996.67,H2O,0.04,Na-CIT,0,PlaceHolder,0,PlaceHolder,0,PlaceHolder,0,PlaceHolder,0,PlaceHolder,0,PlaceHolder,0,PlaceHolder,178.98,21.13,Irregular shape,57,5.780346821
2892,24,50,,30,1,Ag,0.17,PVP,0.766,DIEA,0.025,AgNO3,116.886,DMF,0,PlaceHolder,0,PlaceHolder,0,PlaceHolder,0,PlaceHolder,0,PlaceHolder,0,PlaceHolder,20.3,42.36,Irregular shape,,
2893,50,50,0,0.5,1,Ag,0.17,PVP,0.766,DIEA,0.025,AgNO3,117.015,DMF,0.01,NaCl,0,PlaceHolder,0,PlaceHolder,0,PlaceHolder,0,PlaceHolder,0,PlaceHolder,16.3,34.36,Irregular shape,,
2894,50,50,0,8,1,Ag,0.17,PVP,0.766,DIEA,0.025,AgNO3,117.015,DMF,0.01,NaCl,0,PlaceHolder,0,PlaceHolder,0,PlaceHolder,0,PlaceHolder,0,PlaceHolder,15,10,sphere,,
2895,24,50,,30,1,Ag,0.17,PVP,0.766,DIEA,0.025,AgNO3,502.22,H2O,0,PlaceHolder,0,PlaceHolder,0,PlaceHolder,0,PlaceHolder,0,PlaceHolder,0,PlaceHolder,72.46,18.38,Irregular shape,50,1.123595506
2896,50,50,0,30,1,Ag,0.17,PVP,0.766,DIEA,0.025,AgNO3,502.775,H2O,0.01,NaCl,0,PlaceHolder,0,PlaceHolder,0,PlaceHolder,0,PlaceHolder,0,PlaceHolder,59.83,25.61,Irregular shape,179,1.136363636
2897,24,50,,3,1,Ag,0.17,PVP,0.766,DIEA,0.025,AgNO3,117.015,DMF,0.01,NaCl,0,PlaceHolder,0,PlaceHolder,0,PlaceHolder,0,PlaceHolder,0,PlaceHolder,9.1,9.89,sphere,,
2898,24,50,,7,1,Ag,0.17,PVP,0.766,DIEA,0.025,AgNO3,117.015,DMF,0.01,NaCl,0,PlaceHolder,0,PlaceHolder,0,PlaceHolder,0,PlaceHolder,0,PlaceHolder,10.8,7.41,sphere,,
2899,24,50,,30,1,Ag,0.17,PVP,0.766,DIEA,0.025,AgNO3,117.015,DMF,0.01,NaCl,0,PlaceHolder,0,PlaceHolder,0,PlaceHolder,0,PlaceHolder,0,PlaceHolder,12.8,8.59,sphere,,
2900,24,50,,60,1,Ag,0.17,PVP,0.766,DIEA,0.025,AgNO3,117.015,DMF,0.01,NaCl,0,PlaceHolder,0,PlaceHolder,0,PlaceHolder,0,PlaceHolder,0,PlaceHolder,14.4,8.33,sphere,,
2901,50,50,0,60,1,Ag,0.17,PVP,0.766,DIEA,0.025,AgNO3,117.144,DMF,0.05,NaCl,0,PlaceHolder,0,PlaceHolder,0,PlaceHolder,0,PlaceHolder,0,PlaceHolder,16.48,9.09,sphere,273,1.162790698
2902,100,100,0,60,1,Ag,0.053,AgNO3,2830.189,H2O,0.034,Na-CIT,0,PlaceHolder,0,PlaceHolder,0,PlaceHolder,0,PlaceHolder,0,PlaceHolder,0,PlaceHolder,0,PlaceHolder,58.84,23.34,Irregular shape,73,0.787401575
2903,100,100,0,60,1,Ag,0.0147,AgNO3,2774.695,H2O,0.034,Na-CIT,0,PlaceHolder,0,PlaceHolder,0,PlaceHolder,0,PlaceHolder,0,PlaceHolder,0,PlaceHolder,0,PlaceHolder,64.13,33.81,Irregular shape,66,1.226993865
2904,100,100,0,60,1,Ag,0.0147,AgNO3,2777.469,H2O,0.034,Na-CIT,0.000005,LAA,0,PlaceHolder,0,PlaceHolder,0,PlaceHolder,0,PlaceHolder,0,PlaceHolder,0,PlaceHolder,31,9.68,sphere,,
2905,100,100,0,60,1,Ag,0.0147,AgNO3,2777.469,H2O,0.034,Na-CIT,0.000005,LAA,0.000003,KI,0,PlaceHolder,0,PlaceHolder,0,PlaceHolder,0,PlaceHolder,0,PlaceHolder,23,8.7,sphere,,
2906,100,100,0,60,1,Ag,0.0147,AgNO3,2777.469,H2O,0.017,Na-CIT,0.000005,LAA,0.000003,KI,0,PlaceHolder,0,PlaceHolder,0,PlaceHolder,0,PlaceHolder,0,PlaceHolder,24.64,18.39,sphere,64,1.020408163
2907,100,100,0,60,1,Ag,0.0147,AgNO3,2777.469,H2O,0.029,Na-CIT,0.000005,LAA,0.000003,KI,0,PlaceHolder,0,PlaceHolder,0,PlaceHolder,0,PlaceHolder,0,PlaceHolder,20.58,10.67,sphere,123,1
2908,100,100,0,60,1,Ag,0.0147,AgNO3,2777.469,H2O,0.0425,Na-CIT,0.000005,LAA,0.000003,KI,0,PlaceHolder,0,PlaceHolder,0,PlaceHolder,0,PlaceHolder,0,PlaceHolder,32.3,10.78,sphere,131,1.515151515
2909,100,100,0,60,1,Ag,0.0147,AgNO3,2777.469,H2O,0.051,Na-CIT,0.000005,LAA,0.000003,KI,0,PlaceHolder,0,PlaceHolder,0,PlaceHolder,0,PlaceHolder,0,PlaceHolder,22.82,10.45,sphere,109,1
2910,100,100,0,60,1,Ag,0.0147,AgNO3,2777.469,H2O,0.034,Na-CIT,0.00001,LAA,0.000003,KI,0,PlaceHolder,0,PlaceHolder,0,PlaceHolder,0,PlaceHolder,0,PlaceHolder,24.15,13.94,sphere,80,0.396825397
2911,100,100,0,60,1,Ag,0.0147,AgNO3,2777.469,H2O,0.034,Na-CIT,0.000015,LAA,0.000003,KI,0,PlaceHolder,0,PlaceHolder,0,PlaceHolder,0,PlaceHolder,0,PlaceHolder,24.41,10.95,sphere,62,0.396825397
2912,100,100,0,60,1,Ag,0.0147,AgNO3,2777.469,H2O,0.034,Na-CIT,0.00002,LAA,0.000003,KI,0,PlaceHolder,0,PlaceHolder,0,PlaceHolder,0,PlaceHolder,0,PlaceHolder,29.46,13.84,sphere,42,0.396825397
2913,100,100,0,60,1,Ag,0.0147,AgNO3,2777.469,H2O,0.034,Na-CIT,0.00001,LAA,0,PlaceHolder,0,PlaceHolder,0,PlaceHolder,0,PlaceHolder,0,PlaceHolder,0,PlaceHolder,25.08,13.45,sphere,78,0.531914894
2914,100,100,0,60,1,Ag,0.0147,AgNO3,2777.469,H2O,0.034,Na-CIT,0.000015,LAA,0,PlaceHolder,0,PlaceHolder,0,PlaceHolder,0,PlaceHolder,0,PlaceHolder,0,PlaceHolder,30.02,9.08,sphere,84,0.531914894
2915,100,100,0,60,1,Ag,0.0147,AgNO3,2777.469,H2O,0.034,Na-CIT,0.00002,LAA,0,PlaceHolder,0,PlaceHolder,0,PlaceHolder,0,PlaceHolder,0,PlaceHolder,0,PlaceHolder,35.45,14.98,sphere,54,0.531914894
2916,100,100,0,60,1,Ag,0.0147,AgNO3,2777.469,H2O,0.051,Na-CIT,0.000015,LAA,0.000003,KI,0,PlaceHolder,0,PlaceHolder,0,PlaceHolder,0,PlaceHolder,0,PlaceHolder,28.07,13.56,sphere,98,0.41322314
2917,100,100,0,60,1,Ag,0.0147,AgNO3,2777.469,H2O,0.051,Na-CIT,0.000015,LAA,0.000005,KI,0,PlaceHolder,0,PlaceHolder,0,PlaceHolder,0,PlaceHolder,0,PlaceHolder,23.07,13.14,sphere,129,0.41322314
2918,100,100,0,60,1,Ag,0.0147,AgNO3,2777.469,H2O,0.051,Na-CIT,0.000015,LAA,0.0000075,KI,0,PlaceHolder,0,PlaceHolder,0,PlaceHolder,0,PlaceHolder,0,PlaceHolder,27.96,17.01,sphere,74,0.41322314
2919,100,100,0,60,1,Ag,0.0147,AgNO3,2777.469,H2O,0.034,Na-CIT,0.000005,LAA,0.004,NaCl,0,PlaceHolder,0,PlaceHolder,0,PlaceHolder,0,PlaceHolder,0,PlaceHolder,22.13,7.93,sphere,104,0.704225352
2920,100,100,0,60,1,Ag,0.0147,AgNO3,2777.469,H2O,0.034,Na-CIT,0.000005,LAA,0.001,NaBr,0,PlaceHolder,0,PlaceHolder,0,PlaceHolder,0,PlaceHolder,0,PlaceHolder,18.92,9.64,sphere,171,0.704225352
2921,100,100,0,60,1,Ag,0.0147,AgNO3,2777.469,H2O,0.034,Na-CIT,0.000005,LAA,0.0000015,KI,0,PlaceHolder,0,PlaceHolder,0,PlaceHolder,0,PlaceHolder,0,PlaceHolder,22.93,9.95,sphere,150,0.364963504
2922,100,100,0,60,1,Ag,0.0147,AgNO3,2777.469,H2O,0.034,Na-CIT,0.000005,LAA,0.000005,KI,0,PlaceHolder,0,PlaceHolder,0,PlaceHolder,0,PlaceHolder,0,PlaceHolder,22.79,9.36,sphere,113,0.364963504
2923,100,100,0,60,1,Ag,0.0147,AgNO3,2777.469,H2O,0.034,Na-CIT,0.000005,LAA,0.003,NaCl,0,PlaceHolder,0,PlaceHolder,0,PlaceHolder,0,PlaceHolder,0,PlaceHolder,23.06,9.37,sphere,94,0.35971223
2924,100,100,0,60,1,Ag,0.0147,AgNO3,2777.469,H2O,0.034,Na-CIT,0.000005,LAA,0.008,NaCl,0,PlaceHolder,0,PlaceHolder,0,PlaceHolder,0,PlaceHolder,0,PlaceHolder,21.34,11.12,sphere,99,0.35971223
2925,100,100,0,60,1,Ag,0.0147,AgNO3,2777.469,H2O,0.051,Na-CIT,0.00001,LAA,0.000003,KI,0,PlaceHolder,0,PlaceHolder,0,PlaceHolder,0,PlaceHolder,0,PlaceHolder,25.28,11.51,sphere,59,0.390625
2926,100,100,0,60,1,Ag,0.0147,AgNO3,2777.469,H2O,0.051,Na-CIT,0.00001,LAA,0.000005,KI,0,PlaceHolder,0,PlaceHolder,0,PlaceHolder,0,PlaceHolder,0,PlaceHolder,19.75,8.59,sphere,122,0.409836066
2927,100,100,0,60,1,Ag,0.0147,AgNO3,2777.469,H2O,0.051,Na-CIT,0.00001,LAA,0.0000075,KI,0,PlaceHolder,0,PlaceHolder,0,PlaceHolder,0,PlaceHolder,0,PlaceHolder,25.31,14.06,sphere,38,0.390625
2928,25,180,10,180,1,Ga2CuO4,36.472,OLA,1,Ga(acac)3,0.6,Cu(acac)2,0,PlaceHolder,0,PlaceHolder,0,PlaceHolder,0,PlaceHolder,0,PlaceHolder,0,PlaceHolder,0,PlaceHolder,3.7,29.73,Irregular shape,200,
2929,25,25,0,60,1,Cu,1,CuCl,1,TPPe,129.448,THF,1,BuMgCl,4,DT,0,PlaceHolder,0,PlaceHolder,0,PlaceHolder,0,PlaceHolder,0,PlaceHolder,5.5,13,sphere,300,
2930,65,65,0,60,1,Cu,1,CuCl,1,TPPe,129.448,THF,1,BuMgCl,4,DT,0,PlaceHolder,0,PlaceHolder,0,PlaceHolder,0,PlaceHolder,0,PlaceHolder,5.9,14,sphere,300,
2931,25,25,0,60,1,Cu,1,CuCl,3,TPPe,129.448,THF,1,BuMgCl,4,DT,0,PlaceHolder,0,PlaceHolder,0,PlaceHolder,0,PlaceHolder,0,PlaceHolder,5.4,9,sphere,300,
2932,65,65,0,60,1,Cu,1,CuCl,3,TPPe,129.448,THF,1,BuMgCl,4,DT,0,PlaceHolder,0,PlaceHolder,0,PlaceHolder,0,PlaceHolder,0,PlaceHolder,5.6,10,sphere,300,
2933,65,65,0,60,1,Cu,1,CuCl,5,TPPe,129.448,THF,1,BuMgCl,4,DT,0,PlaceHolder,0,PlaceHolder,0,PlaceHolder,0,PlaceHolder,0,PlaceHolder,8.5,4,sphere,300,
2934,65,65,0,5,1,Cu,1,CuCl,5,TPPe,129.448,THF,1,BuMgCl,0,PlaceHolder,0,PlaceHolder,0,PlaceHolder,0,PlaceHolder,0,PlaceHolder,0,PlaceHolder,11,17,Irregular shape,300,
2935,65,65,0,10,1,Cu,1,CuCl,5,TPPe,129.448,THF,1,BuMgCl,0,PlaceHolder,0,PlaceHolder,0,PlaceHolder,0,PlaceHolder,0,PlaceHolder,0,PlaceHolder,13,14,Irregular shape,300,
2936,65,65,0,15,1,Cu,1,CuCl,5,TPPe,129.448,THF,1,BuMgCl,0,PlaceHolder,0,PlaceHolder,0,PlaceHolder,0,PlaceHolder,0,PlaceHolder,0,PlaceHolder,19,22,Irregular shape,300,
2937,65,65,0,30,1,Cu,1,CuCl,5,TPPe,129.448,THF,1,BuMgCl,0,PlaceHolder,0,PlaceHolder,0,PlaceHolder,0,PlaceHolder,0,PlaceHolder,0,PlaceHolder,19,22,Irregular shape,300,
2938,25,25,0,6,1,Co,0.15,CoCl(PPh3)3,0.45,TDOL,73.97,THF,0,PlaceHolder,0,PlaceHolder,0,PlaceHolder,0,PlaceHolder,0,PlaceHolder,0,PlaceHolder,0,PlaceHolder,8.7,6.9,sphere,1000,
2939,25,25,0,45,1,Co,0.15,CoI(PPh3)3,0.45,TDOL,73.97,THF,0,PlaceHolder,0,PlaceHolder,0,PlaceHolder,0,PlaceHolder,0,PlaceHolder,0,PlaceHolder,0,PlaceHolder,2.7,14.81,sphere,1000,
2940,25,25,0,1440,1,Co,0.15,CoCl(PPh3)3,0.75,OLA,73.97,THF,0,PlaceHolder,0,PlaceHolder,0,PlaceHolder,0,PlaceHolder,0,PlaceHolder,0,PlaceHolder,0,PlaceHolder,1.1,54.55,sphere,1000,
2941,25,25,0,4,1,Co,0.15,CoCl(PPh3)3,0.45,ODOH,73.97,THF,0,PlaceHolder,0,PlaceHolder,0,PlaceHolder,0,PlaceHolder,0,PlaceHolder,0,PlaceHolder,0,PlaceHolder,8.6,5.81,sphere,1000,
2942,80,260,10,60,1,Cu,3,CuBr,106.378,OLA,6,TOP,0,PlaceHolder,0,PlaceHolder,0,PlaceHolder,0,PlaceHolder,0,PlaceHolder,0,PlaceHolder,0,PlaceHolder,7.82,14.35,sphere,1516,0.392156863
2943,25,260,10,60,1,Cu,3,CuBr,30.394,OLA,25,TOPO,0,PlaceHolder,0,PlaceHolder,0,PlaceHolder,0,PlaceHolder,0,PlaceHolder,0,PlaceHolder,0,PlaceHolder,41.49,11.79,cube,44,0.392156863
2944,335,335,0,20,1,Cu,2,CuBr,60.787,OLA,4.48,TOP,0,PlaceHolder,0,PlaceHolder,0,PlaceHolder,0,PlaceHolder,0,PlaceHolder,0,PlaceHolder,0,PlaceHolder,91.59,12.09,hexagon,127,1.483679525
2945,335,335,0,20,1,Cu,2,CuCl,60.787,OLA,4.48,TOP,0,PlaceHolder,0,PlaceHolder,0,PlaceHolder,0,PlaceHolder,0,PlaceHolder,0,PlaceHolder,0,PlaceHolder,134.47,11.55,hexagon,88,2.538071066
2946,25,25,0,15,1,Cu2O,0.2,SDS,0.01,CuSO4,0.04,NaOH,547.17,H2O,0.34,Na-LAA,0,PlaceHolder,0,PlaceHolder,0,PlaceHolder,0,PlaceHolder,0,PlaceHolder,18.05,14,cube,,
2947,25,25,0,15,1,Cu2O,0.2,SDS,0.01,CuSO4,0.04,NaOH,547.17,H2O,0.29,Na-LAA,0,PlaceHolder,0,PlaceHolder,0,PlaceHolder,0,PlaceHolder,0,PlaceHolder,28.21,12,cube,,
2948,25,25,0,15,1,Cu2O,0.2,SDS,0.01,CuSO4,0.04,NaOH,547.17,H2O,0.2,Na-LAA,0,PlaceHolder,0,PlaceHolder,0,PlaceHolder,0,PlaceHolder,0,PlaceHolder,32.72,14,cube,,
2949,25,25,0,15,1,Cu2O,0.2,SDS,0.01,CuSO4,0.04,NaOH,547.17,H2O,1.60E-01,Na-LAA,0,PlaceHolder,0,PlaceHolder,0,PlaceHolder,0,PlaceHolder,0,PlaceHolder,40.62,14,cube,,
2950,25,25,0,15,1,Cu2O,0.2,SDS,0.01,CuSO4,0.04,NaOH,547.17,H2O,0.1,Na-LAA,0,PlaceHolder,0,PlaceHolder,0,PlaceHolder,0,PlaceHolder,0,PlaceHolder,57.55,12,cube,,
2951,25,25,0,15,1,Cu2O,0.2,SDS,0.01,CuSO4,0.04,NaOH,547.17,H2O,0.07,Na-LAA,0,PlaceHolder,0,PlaceHolder,0,PlaceHolder,0,PlaceHolder,0,PlaceHolder,71.09,8,cube,,
2952,25,25,0,15,1,Cu2O,0.2,SDS,0.01,CuSO4,0.04,NaOH,547.17,H2O,0.06,Na-LAA,0,PlaceHolder,0,PlaceHolder,0,PlaceHolder,0,PlaceHolder,0,PlaceHolder,81.24,10,cube,,
2953,25,25,0,15,1,Cu2O,0.2,SDS,0.01,CuSO4,0.04,NaOH,547.17,H2O,0.05,Na-LAA,0,PlaceHolder,0,PlaceHolder,0,PlaceHolder,0,PlaceHolder,0,PlaceHolder,97.04,11,cube,,
2954,25,25,0,15,1,Cu2O,0.2,SDS,0.01,CuSO4,0.05,NaOH,455.05,H2O,0.34,Na-LAA,0,PlaceHolder,0,PlaceHolder,0,PlaceHolder,0,PlaceHolder,0,PlaceHolder,30.47,,cube,,
2955,25,25,0,15,1,Cu2O,0.2,SDS,0.01,CuSO4,0.06,NaOH,455.05,H2O,0.34,Na-LAA,0,PlaceHolder,0,PlaceHolder,0,PlaceHolder,0,PlaceHolder,0,PlaceHolder,40.62,,cube,,
2956,25,25,0,15,1,Cu2O,0.2,SDS,0.01,CuSO4,0.07,NaOH,455.05,H2O,0.34,Na-LAA,0,PlaceHolder,0,PlaceHolder,0,PlaceHolder,0,PlaceHolder,0,PlaceHolder,58.68,,cube,,
2957,25,25,0,15,1,Cu2O,0.2,SDS,0.01,CuSO4,0.08,NaOH,455.05,H2O,0.34,Na-LAA,0,PlaceHolder,0,PlaceHolder,0,PlaceHolder,0,PlaceHolder,0,PlaceHolder,90.27,,cube,,
2958,25,25,0,15,1,Cu2O,0.2,SDS,0.01,CuSO4,0.09,NaOH,455.05,H2O,0.34,Na-LAA,0,PlaceHolder,0,PlaceHolder,0,PlaceHolder,0,PlaceHolder,0,PlaceHolder,116.22,,cube,,
2959,25,25,0,15,1,Cu2O,0.2,SDS,0.01,CuSO4,0.1,NaOH,455.05,H2O,0.34,Na-LAA,0,PlaceHolder,0,PlaceHolder,0,PlaceHolder,0,PlaceHolder,0,PlaceHolder,145.56,,cube,,
2960,25,25,0,15,1,Cu2O,0.2,SDS,0.01,CuSO4,0.12,NaOH,455.05,H2O,0.34,Na-LAA,0,PlaceHolder,0,PlaceHolder,0,PlaceHolder,0,PlaceHolder,0,PlaceHolder,160.23,,cube,,
2961,25,25,0,15,1,Cu2O,0.2,SDS,0.01,CuSO4,0.15,NaOH,455.05,H2O,0.34,Na-LAA,0,PlaceHolder,0,PlaceHolder,0,PlaceHolder,0,PlaceHolder,0,PlaceHolder,204.24,,cube,,
2962,25,25,0,15,1,Cu2O,0.2,SDS,0.01,CuSO4,0.17,NaOH,455.05,H2O,0.34,Na-LAA,0,PlaceHolder,0,PlaceHolder,0,PlaceHolder,0,PlaceHolder,0,PlaceHolder,225.68,,cube,,
2963,25,25,0,60,1,Cu2O,0.2,SDS,0.02,CuSO4,0.04,NaOH,541.62,H2O,0.34,Na-LAA,0,PlaceHolder,0,PlaceHolder,0,PlaceHolder,0,PlaceHolder,0,PlaceHolder,35.7,8,rhombus,,
2964,25,25,0,60,1,Cu2O,0.2,SDS,0.02,CuSO4,0.04,NaOH,541.62,H2O,0.28,Na-LAA,0,PlaceHolder,0,PlaceHolder,0,PlaceHolder,0,PlaceHolder,0,PlaceHolder,43.05,10,rhombus,,
2965,25,25,0,60,1,Cu2O,0.2,SDS,0.02,CuSO4,0.04,NaOH,541.62,H2O,0.18,Na-LAA,0,PlaceHolder,0,PlaceHolder,0,PlaceHolder,0,PlaceHolder,0,PlaceHolder,51.45,8,rhombus,,
2966,100,100,0,360,1,Cu,277.469,H2O,0.373,HDA,0.139,GLU,0.0616,CuCl2,0.00031,Na2PdCl4,0,PlaceHolder,0,PlaceHolder,0,PlaceHolder,0,PlaceHolder,0,PlaceHolder,47.66,13.49,triangle,195,0.934579439
2967,100,100,0,30,1,Cu,277.469,H2O,0.373,HDA,0.139,GLU,0.0616,CuCl2,0.00031,Na2PdCl4,0,PlaceHolder,0,PlaceHolder,0,PlaceHolder,0,PlaceHolder,0,PlaceHolder,34.67,18.38,Irregular shape,80,2.380952381
2968,100,100,0,60,1,Cu,277.469,H2O,0.373,HDA,0.139,GLU,0.0616,CuCl2,0.00031,Na2PdCl4,0,PlaceHolder,0,PlaceHolder,0,PlaceHolder,0,PlaceHolder,0,PlaceHolder,36.55,18.49,triangle,225,2.380952381
2969,100,100,0,180,1,Cu,277.469,H2O,0.373,HDA,0.139,GLU,0.0616,CuCl2,0.00031,Na2PdCl4,0,PlaceHolder,0,PlaceHolder,0,PlaceHolder,0,PlaceHolder,0,PlaceHolder,39.85,19.99,triangle,290,2.380952381
2970,100,100,0,360,1,Cu,277.469,H2O,0.373,HDA,0.139,GLU,0.0616,CuCl2,0.0012,Na2PdCl4,0,PlaceHolder,0,PlaceHolder,0,PlaceHolder,0,PlaceHolder,0,PlaceHolder,37.95,14.85,triangle,148,1
2971,100,100,0,360,1,Cu,277.469,H2O,0.373,HDA,0.139,GLU,0.0616,CuCl2,0.00061,Na2PdCl4,0,PlaceHolder,0,PlaceHolder,0,PlaceHolder,0,PlaceHolder,0,PlaceHolder,41.87,14.77,triangle,157,1
2972,100,100,0,360,1,Cu,277.469,H2O,0.373,HDA,0.139,GLU,0.0616,CuCl2,0.0002,Na2PdCl4,0,PlaceHolder,0,PlaceHolder,0,PlaceHolder,0,PlaceHolder,0,PlaceHolder,59.74,17.33,triangle,83,1
2973,100,100,0,360,1,Cu,277.469,H2O,0.373,HDA,0.139,GLU,0.0616,CuCl2,0,PlaceHolder,0,PlaceHolder,0,PlaceHolder,0,PlaceHolder,0,PlaceHolder,0,PlaceHolder,200.63,21.85,cube,7,1
2974,100,100,0,360,1,Cu,277.469,H2O,0.373,HDA,0.139,GLU,0.047,CuCl2,0.00031,Na2PdCl4,0,PlaceHolder,0,PlaceHolder,0,PlaceHolder,0,PlaceHolder,0,PlaceHolder,41.56,20.97,triangle,158,1
2975,100,100,0,360,1,Cu,277.469,H2O,0.373,HDA,0.139,GLU,0.0704,CuCl2,0.00031,Na2PdCl4,0,PlaceHolder,0,PlaceHolder,0,PlaceHolder,0,PlaceHolder,0,PlaceHolder,48.47,17.63,triangle,141,1
2976,100,100,0,360,1,Cu,277.469,H2O,0.186,HDA,0.139,GLU,0.0616,CuCl2,0.00031,Na2PdCl4,0,PlaceHolder,0,PlaceHolder,0,PlaceHolder,0,PlaceHolder,0,PlaceHolder,35.63,15.85,cube,122,1
2977,100,100,0,360,1,Cu,277.469,H2O,0.497,HDA,0.139,GLU,0.0616,CuCl2,0.00031,Na2PdCl4,0,PlaceHolder,0,PlaceHolder,0,PlaceHolder,0,PlaceHolder,0,PlaceHolder,38.15,21.21,triangle,371,1
2978,100,100,0,360,1,Cu,277.469,H2O,0.373,HDA,0.278,GLU,0.0616,CuCl2,0.00031,Na2PdCl4,0,PlaceHolder,0,PlaceHolder,0,PlaceHolder,0,PlaceHolder,0,PlaceHolder,39.08,14.34,triangle,280,1
2979,100,100,0,360,1,Cu,277.469,H2O,0.373,HDA,1.388,GLU,0.0616,CuCl2,0.00031,Na2PdCl4,0,PlaceHolder,0,PlaceHolder,0,PlaceHolder,0,PlaceHolder,0,PlaceHolder,30.1,11.67,triangle,93,1
2980,100,100,0,360,1,Cu,277.469,H2O,0.373,HDA,0.139,GLU,0.0615,Cu(NO3)2,0.00031,Na2PdCl4,0,PlaceHolder,0,PlaceHolder,0,PlaceHolder,0,PlaceHolder,0,PlaceHolder,29.11,11.69,Irregular shape,379,2.272727273
2981,100,100,0,360,1,Cu,277.469,H2O,0.373,HDA,0.139,GLU,0.0615,Cu(NO3)2,0.00031,Na2PdCl4,0.123,NaCl,0,PlaceHolder,0,PlaceHolder,0,PlaceHolder,0,PlaceHolder,56.73,26.41,Irregular shape,115,2.272727273
2982,100,100,0,360,1,Cu,277.469,H2O,0.373,HDA,0.139,GLU,0.0615,Cu(NO3)2,0.00031,Na2PdCl4,0.123,NaBr,0,PlaceHolder,0,PlaceHolder,0,PlaceHolder,0,PlaceHolder,37.95,23.03,Irregular shape,143,2.272727273
2983,100,100,0,360,1,Cu,277.469,H2O,0.373,HDA,0.139,GLU,0.0616,CuCl2,0.00031,Na2PdCl4,0.123,NaBr,0,PlaceHolder,0,PlaceHolder,0,PlaceHolder,0,PlaceHolder,39.77,19.4,Irregular shape,92,2.272727273
2984,100,100,0,360,1,Cu,277.469,H2O,0.373,HDA,0.139,LAA,0.0616,CuCl2,0.00031,Na2PdCl4,0,PlaceHolder,0,PlaceHolder,0,PlaceHolder,0,PlaceHolder,0,PlaceHolder,30.72,18.9,cube,289,0.746268657
2985,335,335,0,20,1,Cu,0.2,CuCl,4.484,TOP,54.709,OLA,0,PlaceHolder,0,PlaceHolder,0,PlaceHolder,0,PlaceHolder,0,PlaceHolder,0,PlaceHolder,0,PlaceHolder,101.57,9.87,hexagon,146,1.069518717
2986,25,180,,360,1,C,0.865,MLA,12.157,OLA,0,PlaceHolder,0,PlaceHolder,0,PlaceHolder,0,PlaceHolder,0,PlaceHolder,0,PlaceHolder,0,PlaceHolder,0,PlaceHolder,60,8.33,sphere,,
2987,25,25,0,240,1,Cu,1.173,CuCl2,832.408,H2O,7.142,NaHCO3,4.542,LAA,0,PlaceHolder,0,PlaceHolder,0,PlaceHolder,0,PlaceHolder,0,PlaceHolder,0,PlaceHolder,150,,sphere,,
2988,25,160,,60,1,Cs3BiBr6,5.037,CsBr,0.562,BiBr3,62.5,ODE,4.559,OLA,4.726,OA,0,PlaceHolder,0,PlaceHolder,0,PlaceHolder,0,PlaceHolder,0,PlaceHolder,14.93,12.1,rhombus,,
2989,25,160,,60,1,Cs3Bi2Br9,5.037,CsBr,0.562,BiBr3,62.5,ODE,4.559,OLA,47.263,OA,0,PlaceHolder,0,PlaceHolder,0,PlaceHolder,0,PlaceHolder,0,PlaceHolder,300,,Irregular shape,,
2990,25,135,,0.0167,1,BiBrO,5.037,CsBr,0.562,BiBr3,62.5,ODE,4.559,OLA,4.726,OA,0,PlaceHolder,0,PlaceHolder,0,PlaceHolder,0,PlaceHolder,0,PlaceHolder,25.5,,rectangle,,
2991,25,210,20,60,1,Cu,0.6,CuBr,5,TOPO,6.0787,OLA,0,PlaceHolder,0,PlaceHolder,0,PlaceHolder,0,PlaceHolder,0,PlaceHolder,0,PlaceHolder,0,PlaceHolder,33.85,6.4,cube,526,
2992,25,320,2.7,30,1,Fe3O4,1.11,FeOA3,1.098,OA,25.3125,ODE,0,PlaceHolder,0,PlaceHolder,0,PlaceHolder,0,PlaceHolder,0,PlaceHolder,0,PlaceHolder,0,PlaceHolder,12.8,8.59,sphere,100,
2993,25,320,2.7,30,1,Fe3O4,1.055,FeOA3,1.098,OA,25.3125,ODE,0.0499,GdOA3,0,PlaceHolder,0,PlaceHolder,0,PlaceHolder,0,PlaceHolder,0,PlaceHolder,0,PlaceHolder,9.3,7.53,sphere,100,
2994,25,320,2.7,30,1,Fe3O4,1,FeOA3,1.098,OA,25.3125,ODE,0.0999,GdOA3,0,PlaceHolder,0,PlaceHolder,0,PlaceHolder,0,PlaceHolder,0,PlaceHolder,0,PlaceHolder,8.91,10.13,cube,100,
