Repository: Sharpiless/Nanocrystals-Deep-Learning

## Abstract 
The synthesis model based on transformer structure for nanocrystals takes the synthesis conditions and material structure features from the synthesis recipe dataset as input. By utilizing the proposed reaction intermediate-based data augmentation, the input data was expanded **tenfold**. This resulted in the model achieving an average absolute error of **1.39 nm** in predicting nanocrystal size, and the average accuracy for predicting morphology reached **90%**.

We show the transformer model in the following:

File: data/0309_classification_and_reg-raw-v3.csv (part 14 of 18)
ID,Temperature1,Temperature2,Speed,Time,Num,Y1,Y2,Y3,T1,T2,A1,B1,C1,D1,E1,F1,G1,H1,I1,J1,K1,L1,M1,A2,B2,C2,D2,E2,F2,G2,H2,I2,J2,K2,L2,M2
2534,25,25,0,10,-1,20.31,20.56,1,1,CsPbBr3-2,0.008,16.148,76.468,0.03,12.916,0.0119,0.152,0,0,0,0,0,0,Cs2CO3,OA,hexane,PbBr2,DMF,HBr,OLA,PlaceHolder,PlaceHolder,PlaceHolder,PlaceHolder,PlaceHolder,PlaceHolder
2535,25,25,0,10,-1,11.51,13.73,1,1,CsPb2Br5,0.0032,16.1,76.468,0.03,12.916,0.006,0.152,0,0,0,0,0,0,Cs2CO3,OA,hexane,PbBr2,DMF,HBr,OLA,PlaceHolder,PlaceHolder,PlaceHolder,PlaceHolder,PlaceHolder,PlaceHolder
2536,25,25,0,0.083,250,38.34,16.59,1,1,CsPbBr3-2,0.025,0.315,5.703,0.075,0.228,76.468,6.582,0,0,0,0,0,0,Cs2CO3,OA,ODE,PbBr2,OLA,hexane,ISA,PlaceHolder,PlaceHolder,PlaceHolder,PlaceHolder,PlaceHolder,PlaceHolder
2537,90,90,0,5,-1,20,10,4,1,CsCl,0.1,4.726,6.25,3.0394,0.4,0,0,0,0,0,0,0,0,Cs2CO3,OA,ODE,OLA,InCl3,PlaceHolder,PlaceHolder,PlaceHolder,PlaceHolder,PlaceHolder,PlaceHolder,PlaceHolder,PlaceHolder
2538,130,130,0,5,-1,35,8.57,4,1,CsCl,0.1,4.726,6.25,3.0394,0.4,0,0,0,0,0,0,0,0,Cs2CO3,OA,ODE,OLA,InCl3,PlaceHolder,PlaceHolder,PlaceHolder,PlaceHolder,PlaceHolder,PlaceHolder,PlaceHolder,PlaceHolder
2539,50,50,0,5,-1,13,7.69,4,1,CsBr,0.1,4.726,6.25,3.0394,0.4,0,0,0,0,0,0,0,0,Cs2CO3,OA,ODE,OLA,ZnBr2,PlaceHolder,PlaceHolder,PlaceHolder,PlaceHolder,PlaceHolder,PlaceHolder,PlaceHolder,PlaceHolder
2540,120,120,0,5,-1,30,13.33,4,1,CsBr,0.1,4.726,6.25,3.0394,0.4,0,0,0,0,0,0,0,0,Cs2CO3,OA,ODE,OLA,ZnBr2,PlaceHolder,PlaceHolder,PlaceHolder,PlaceHolder,PlaceHolder,PlaceHolder,PlaceHolder,PlaceHolder
2541,50,50,0,5,-1,10,10,4,1,CsI,0.1,4.726,6.25,3.0394,0.4,0,0,0,0,0,0,0,0,Cs2CO3,OA,ODE,OLA,ZnI2,PlaceHolder,PlaceHolder,PlaceHolder,PlaceHolder,PlaceHolder,PlaceHolder,PlaceHolder,PlaceHolder
2542,90,90,0,5,-1,22,9.09,4,1,CsI,0.1,4.726,6.25,3.0394,0.4,0,0,0,0,0,0,0,0,Cs2CO3,OA,ODE,OLA,ZnI2,PlaceHolder,PlaceHolder,PlaceHolder,PlaceHolder,PlaceHolder,PlaceHolder,PlaceHolder,PlaceHolder
2543,25,25,0,10,-1,3.28,6.16,0,1,PbS,6,10.118,116.24,1,0,0,0,0,0,0,0,0,0,PbI2,BLAM,DMF,N-DPT,PlaceHolder,PlaceHolder,PlaceHolder,PlaceHolder,PlaceHolder,PlaceHolder,PlaceHolder,PlaceHolder,PlaceHolder
2544,50,50,0,30,-1,5.1,4.96,0,1,PbS,0.18,10.118,116.24,0.03,0,0,0,0,0,0,0,0,0,PbI2,BLAM,DMF,N-DPT,PlaceHolder,PlaceHolder,PlaceHolder,PlaceHolder,PlaceHolder,PlaceHolder,PlaceHolder,PlaceHolder,PlaceHolder
2545,100,100,0,30,-1,6.3,6.31,0,1,PbS,0.06,10.118,116.24,0.01,0,0,0,0,0,0,0,0,0,PbI2,BLAM,DMF,N-DPT,PlaceHolder,PlaceHolder,PlaceHolder,PlaceHolder,PlaceHolder,PlaceHolder,PlaceHolder,PlaceHolder,PlaceHolder
2546,105,105,0,0.083,-1,13.09,12.93,1,1,Cs2AgInCl6,0.25,0.22,0.25,1.72,28.289,1.52,3.15,0.025,0,0,0,0,0,Cs2CO3,AgAc,InAc3,BC,DPE,OLA,OA,MnAc2,PlaceHolder,PlaceHolder,PlaceHolder,PlaceHolder,PlaceHolder
2547,105,105,0,0.083,-1,14.22,20.63,1,1,Cs2AgInCl6,0.25,0.22,0.25,1.72,28.289,1.52,3.15,0.05,0,0,0,0,0,Cs2CO3,AgAc,InAc3,BC,DPE,OLA,OA,MnAc2,PlaceHolder,PlaceHolder,PlaceHolder,PlaceHolder,PlaceHolder
2548,105,105,0,0.083,282,14.42,21.92,1,1,Cs2AgInCl6,0.25,0.22,0.25,1.72,28.289,1.52,3.15,0.075,0,0,0,0,0,Cs2CO3,AgAc,InAc3,BC,DPE,OLA,OA,MnAc2,PlaceHolder,PlaceHolder,PlaceHolder,PlaceHolder,PlaceHolder
2549,170,170,0,0.083,22,9.24,7.82,1,1,CsPbBr3-2,0.545,9.118,48.508,4.813,0.0825,0,0,0,0,0,0,0,0,PbBr2,OLA,ODE,OA,CsSA,PlaceHolder,PlaceHolder,PlaceHolder,PlaceHolder,PlaceHolder,PlaceHolder,PlaceHolder,PlaceHolder
2550,185,185,0,0.083,10,8.9,10.84,1,1,CsPbBr3-2,0.545,9.118,48.508,4.813,0.0825,0,0,0,0,0,0,0,0,PbBr2,OLA,ODE,OA,CsSA,PlaceHolder,PlaceHolder,PlaceHolder,PlaceHolder,PlaceHolder,PlaceHolder,PlaceHolder,PlaceHolder
2551,100,100,0,0.083,44,10.89,9.4,1,1,CH6NPbBr3,0.545,9.118,46.875,4.726,0.536,7.104,0,0,0,0,0,0,0,PbBr2,OLA,ODE,OA,MABr,DMF,PlaceHolder,PlaceHolder,PlaceHolder,PlaceHolder,PlaceHolder,PlaceHolder,PlaceHolder
2552,90,90,0,0.167,-1,2.4,7.12,9,1,CsPbBr3-1,0.188,0.912,0.0303,16.782,1.984,0,0,0,0,0,0,0,0,PbBr2,OLA,Cs2CO3,ODE,OA,PlaceHolder,PlaceHolder,PlaceHolder,PlaceHolder,PlaceHolder,PlaceHolder,PlaceHolder,PlaceHolder
2553,120,120,0,0.083,19,116.57,23.86,1,1,CsPbBr3-1,0.188,15.625,3.0394,0.03125,3.151,0,0,0,0,0,0,0,0,PbBr2,ODE,OLA,Cs2CO3,OA,PlaceHolder,PlaceHolder,PlaceHolder,PlaceHolder,PlaceHolder,PlaceHolder,PlaceHolder,PlaceHolder
2554,130,130,0,0.167,-1,13.55,2.58,1,1,CH5N2PbBr3,0.2,0.75,25,6.302,0.6,18.928,0,0,0,0,0,0,0,PbAc2,FAAc,ODE,OA,OLA-HBr,toluene,PlaceHolder,PlaceHolder,PlaceHolder,PlaceHolder,PlaceHolder,PlaceHolder,PlaceHolder
2555,80,80,0,0.167,95,16.53,8.91,1,1,CH5N2PbI3,0.2,0.75,25,6.302,0.6,18.928,0,0,0,0,0,0,0,PbAc2,FAAc,ODE,OA,OLA-HI,toluene,PlaceHolder,PlaceHolder,PlaceHolder,PlaceHolder,PlaceHolder,PlaceHolder,PlaceHolder
2556,165,165,0,1,766,12.2,10.97,1,1,CsPbI3,0.187,1.52,17.094,3.371,0.0675,0.0169,0,0,0,0,0,0,0,PbI2,OLA,ODE,OA,FAAc,Cs2CO3,PlaceHolder,PlaceHolder,PlaceHolder,PlaceHolder,PlaceHolder,PlaceHolder,PlaceHolder
2557,182,182,0,5,1438,7.41,10.35,9,1,Co-1,159.918,0.63,1.579,0,0,0,0,0,0,0,0,0,0,DCB,OA,Co2(CO)8,PlaceHolder,PlaceHolder,PlaceHolder,PlaceHolder,PlaceHolder,PlaceHolder,PlaceHolder,PlaceHolder,PlaceHolder,PlaceHolder
2558,182,182,0,5,2138,7.25,7.23,9,1,Co-1,159.918,0.63,1.579,0.259,0,0,0,0,0,0,0,0,0,DCB,OA,Co2(CO)8,TOPO,PlaceHolder,PlaceHolder,PlaceHolder,PlaceHolder,PlaceHolder,PlaceHolder,PlaceHolder,PlaceHolder,PlaceHolder
2559,182,182,0,15,1411,7.28,15.1,9,1,Co-1,159.918,3.339,1.579,0,0,0,0,0,0,0,0,0,0,DCB,ODA,Co2(CO)8,PlaceHolder,PlaceHolder,PlaceHolder,PlaceHolder,PlaceHolder,PlaceHolder,PlaceHolder,PlaceHolder,PlaceHolder,PlaceHolder
2560,300,300,0,90,-1,2.5,12,9,1,Cr,0.32,13.452,0,0,0,0,0,0,0,0,0,0,0,Cr-FC,TOP,PlaceHolder,PlaceHolder,PlaceHolder,PlaceHolder,PlaceHolder,PlaceHolder,PlaceHolder,PlaceHolder,PlaceHolder,PlaceHolder,PlaceHolder
2561,300,300,0,90,-1,4.5,8.89,9,1,Cr,0.32,17.937,3.324,0,0,0,0,0,0,0,0,0,0,Cr-FC,TOP,DE,PlaceHolder,PlaceHolder,PlaceHolder,PlaceHolder,PlaceHolder,PlaceHolder,PlaceHolder,PlaceHolder,PlaceHolder,PlaceHolder
2562,300,300,0,90,-1,6,6.67,9,1,Cr,0.32,13.452,9.973,0,0,0,0,0,0,0,0,0,0,Cr-FC,TOP,DE,PlaceHolder,PlaceHolder,PlaceHolder,PlaceHolder,PlaceHolder,PlaceHolder,PlaceHolder,PlaceHolder,PlaceHolder,PlaceHolder
2563,278,278,0,12,-1,20,20,9,1,Pb,99.732,1.8,1.48,1.48,1.48,0,0,0,0,0,0,0,0,DE,ODOH,TOP,OCEA,Pb(Et)4,PlaceHolder,PlaceHolder,PlaceHolder,PlaceHolder,PlaceHolder,PlaceHolder,PlaceHolder,PlaceHolder
2564,220,220,0,0.5,-1,3,33.33,0,1,Cs2SnI6,0.02,0.252,15.625,1.891,1.824,0,0,0,0,0,0,0,0,SnI4,Cs2CO3,ODE,OA,OLA,PlaceHolder,PlaceHolder,PlaceHolder,PlaceHolder,PlaceHolder,PlaceHolder,PlaceHolder,PlaceHolder
2565,220,220,0,30,-1,33.85,10,1,1,Cs2SnI6,0.02,0.252,15.625,1.891,1.824,0,0,0,0,0,0,0,0,SnI4,Cs2CO3,ODE,OA,OLA,PlaceHolder,PlaceHolder,PlaceHolder,PlaceHolder,PlaceHolder,PlaceHolder,PlaceHolder,PlaceHolder
2566,210,210,0,0.0167,-1,7.45,15.15,1,1,CsPbCl3-2,0.1,1,17.361,6.442,6.0787,0.0455,0,0,0,0,0,0,0,PbCl2,MnCl2,ODE,OA,OLA,Cs2CO3,PlaceHolder,PlaceHolder,PlaceHolder,PlaceHolder,PlaceHolder,PlaceHolder,PlaceHolder
2567,150,150,0,0.0167,53,18.44,32.16,1,1,CsPbCl3-2,0.1,0.25,17.361,6.442,6.0787,0.0455,0,0,0,0,0,0,0,PbCl2,MnCl2,ODE,OA,OLA,Cs2CO3,PlaceHolder,PlaceHolder,PlaceHolder,PlaceHolder,PlaceHolder,PlaceHolder,PlaceHolder
2568,270,270,0,60,238,4.6,13.04,10,1,InAs,3,48.63,1.5,1,9.464,0,0,0,0,0,0,0,0,InCl3,OLA,(NMe2)3As,Al-DIBU,toluene,PlaceHolder,PlaceHolder,PlaceHolder,PlaceHolder,PlaceHolder,PlaceHolder,PlaceHolder,PlaceHolder
2569,25,25,0,0.0167,-1,3.94,19.04,9,1,C3H18N3Bi2Br9,30.771,1.969,0.0495,0.0332,3.197,2.534,0.03,0,0,0,0,0,0,octane,OA,MABr,BiBr3,DMF,EAC,OCT,PlaceHolder,PlaceHolder,PlaceHolder,PlaceHolder,PlaceHolder,PlaceHolder
2570,25,25,0,0.0167,-1,5.97,13.23,9,1,C3H18N3Bi2Br9,30.771,1.969,0.0495,0.0166,3.197,2.534,0.03,0.0166,0,0,0,0,0,octane,OA,MABr,BiBr3,DMF,EAC,OCT,BiCl3,PlaceHolder,PlaceHolder,PlaceHolder,PlaceHolder,PlaceHolder
2571,25,25,0,0.0167,-1,6.09,10.67,9,1,C3H18N3Bi2Cl9,30.771,1.969,0.0495,0.011,3.197,2.534,0.03,0.0222,0,0,0,0,0,octane,OA,MABr,BiBr3,DMF,EAC,OCT,BiCl3,PlaceHolder,PlaceHolder,PlaceHolder,PlaceHolder,PlaceHolder
2572,25,25,0,0.0167,-1,6.05,10.25,9,1,C3H18N3Bi2Cl9,30.771,1.969,0.0495,0.0332,3.197,2.534,0.03,0,0,0,0,0,0,octane,OA,MABr,BiCl3,DMF,EAC,OCT,PlaceHolder,PlaceHolder,PlaceHolder,PlaceHolder,PlaceHolder,PlaceHolder
2573,25,25,0,0.0167,-1,3.45,5.8,9,1,Cs3Bi2Br9,30.771,1.969,0.0467,0.0303,0.0583,3.285,3.014,2.389,0,0,0,0,0,octane,OA,CsBr,BiBr3,OCT-HBr,DMSO,DMF,EAC,PlaceHolder,PlaceHolder,PlaceHolder,PlaceHolder,PlaceHolder
2574,90,90,0,0.0167,-1,3.36,5.95,9,1,Cs3Bi2Br9,30.771,1.969,0.0467,0.0303,0.0583,3.285,3.014,2.389,0,0,0,0,0,octane,OA,CsBr,BiBr3,OCT-HBr,DMSO,DMF,EAC,PlaceHolder,PlaceHolder,PlaceHolder,PlaceHolder,PlaceHolder
2575,25,25,0,0.0167,-1,12.62,2.38,9,1,Cs3Bi2Br9,30.771,0.0467,0.0303,0.0583,3.285,3.014,2.389,0,0,0,0,0,0,octane,CsBr,BiBr3,OCT-HBr,DMSO,DMF,EAC,PlaceHolder,PlaceHolder,PlaceHolder,PlaceHolder,PlaceHolder,PlaceHolder
2576,25,25,0,8,-1,1.85,43.24,9,1,Rb7Bi3Cl16,85.63,0.0166,0.0071,6.16,0.0746,0.0171,0,0,0,0,0,0,0,ethanol,RbCl,BiCl3,GBL,OA,OCT,PlaceHolder,PlaceHolder,PlaceHolder,PlaceHolder,PlaceHolder,PlaceHolder,PlaceHolder
2577,25,220,10,5,-1,3.47,21.33,9,1,CuInS2-1,0.5,0.5,31.25,3.151,20.876,0,0,0,0,0,0,0,0,CuI,InAc3,ODE,OA,DT,PlaceHolder,PlaceHolder,PlaceHolder,PlaceHolder,PlaceHolder,PlaceHolder,PlaceHolder,PlaceHolder
2578,25,230,10,15,-1,9.63,17.76,9,1,CuInS2-1,0.5,0.5,31.25,3.151,20.876,0,0,0,0,0,0,0,0,CuI,InAc3,ODE,OA,DT,PlaceHolder,PlaceHolder,PlaceHolder,PlaceHolder,PlaceHolder,PlaceHolder,PlaceHolder,PlaceHolder
2579,25,270,10,15,-1,46.93,15.3,5,1,CuInS2-1,0.5,0.5,31.25,3.151,20.876,0,0,0,0,0,0,0,0,CuI,InAc3,ODE,OA,DT,PlaceHolder,PlaceHolder,PlaceHolder,PlaceHolder,PlaceHolder,PlaceHolder,PlaceHolder,PlaceHolder
2580,180,180,0,0.5,-1,16.16,32,1,1,Cs2AgSbBr6,0.71,0.5,0.5,31.25,7.877,2.006,3.854,0,0,0,0,0,0,CsAc,AgAc,SbAc3,ODE,OA,OLA,TMSBr,PlaceHolder,PlaceHolder,PlaceHolder,PlaceHolder,PlaceHolder,PlaceHolder
2581,180,180,0,0.5,-1,10.27,24.53,1,1,Cs2AgSbCl6,0.71,0.5,0.5,31.25,7.877,2.006,3.94,0,0,0,0,0,0,CsAc,AgAc,SbAc3,ODE,OA,OLA,TMSCl,PlaceHolder,PlaceHolder,PlaceHolder,PlaceHolder,PlaceHolder,PlaceHolder
2582,160,160,0,0.5,224,13.34,18.61,1,1,Cs2AgBiBr6,0.71,0.5,0.125,31.25,7.877,2.006,3.854,0.375,0,0,0,0,0,CsAc,AgAc,SbAc3,ODE,OA,OLA,TMSBr,BiAc3,PlaceHolder,PlaceHolder,PlaceHolder,PlaceHolder,PlaceHolder
2583,160,160,0,0.5,592,14.08,11.65,1,1,Cs2AgBiBr6,0.71,0.5,0.25,31.25,7.877,2.006,3.854,0.25,0,0,0,0,0,CsAc,AgAc,SbAc3,ODE,OA,OLA,TMSBr,BiAc3,PlaceHolder,PlaceHolder,PlaceHolder,PlaceHolder,PlaceHolder
2584,180,180,0,0.5,281,13.89,15.72,1,1,Cs2AgSbBr6,0.71,0.5,0.375,31.25,7.877,2.006,3.854,0.125,0,0,0,0,0,CsAc,AgAc,SbAc3,ODE,OA,OLA,TMSBr,BiAc3,PlaceHolder,PlaceHolder,PlaceHolder,PlaceHolder,PlaceHolder
2585,160,160,0,0.5,738,12.21,6.83,1,1,Cs2AgBiCl6,0.71,0.5,0.5,31.25,7.877,2.006,3.94,0,0,0,0,0,0,CsAc,AgAc,BiAc3,ODE,OA,OLA,TMSCl,PlaceHolder,PlaceHolder,PlaceHolder,PlaceHolder,PlaceHolder,PlaceHolder
2586,160,160,0,0.5,300,14.57,16.44,1,1,Cs2AgBiCl6,0.71,0.5,0.125,31.25,7.877,2.006,3.94,0.375,0,0,0,0,0,CsAc,AgAc,SbAc3,ODE,OA,OLA,TMSCl,BiAc3,PlaceHolder,PlaceHolder,PlaceHolder,PlaceHolder,PlaceHolder
2587,160,160,0,0.5,682,9.61,16.13,1,1,Cs2AgBiCl6,0.71,0.5,0.25,31.25,7.877,2.006,3.94,0.25,0,0,0,0,0,CsAc,AgAc,SbAc3,ODE,OA,OLA,TMSCl,BiAc3,PlaceHolder,PlaceHolder,PlaceHolder,PlaceHolder,PlaceHolder
2588,180,180,0,0.5,185,10.39,22.15,1,1,Cs2AgSbCl6,0.71,0.5,0.375,31.25,7.877,2.006,3.94,0.125,0,0,0,0,0,CsAc,AgAc,SbAc3,ODE,OA,OLA,TMSCl,BiAc3,PlaceHolder,PlaceHolder,PlaceHolder,PlaceHolder,PlaceHolder
2589,120,120,0,0.0167,-1,3150.23,30,6,1,Cs2PdBr6,2,1,36.831,7.04,0,0,0,0,0,0,0,0,0,CsBr,PdBr2,HBr,DMSO,PlaceHolder,PlaceHolder,PlaceHolder,PlaceHolder,PlaceHolder,PlaceHolder,PlaceHolder,PlaceHolder,PlaceHolder
2590,25,25,0,0.0167,-1,3.7,5.41,9,1,Cs2CuBr4,0.025,0.05,3.229,3.52,30.771,0.121,1.969,0,0,0,0,0,0,CsBr,CuBr2,DMF,DMSO,octane,OCT,OA,PlaceHolder,PlaceHolder,PlaceHolder,PlaceHolder,PlaceHolder,PlaceHolder
2591,25,25,0,0.0167,-1,3.5,5.71,9,1,Cs2CuCl4,0.025,0.05,3.229,3.52,30.771,0.121,1.969,0,0,0,0,0,0,CsCl,CuCl2,DMF,DMSO,octane,OCT,OA,PlaceHolder,PlaceHolder,PlaceHolder,PlaceHolder,PlaceHolder,PlaceHolder
2592,25,25,0,0.0167,-1,14.2,4.93,9,1,Cs2CuBr4,0.025,0.1,3.229,3.52,30.771,0.121,1.969,0,0,0,0,0,0,CsBr,CuBr2,DMF,DMSO,octane,OCT,OA,PlaceHolder,PlaceHolder,PlaceHolder,PlaceHolder,PlaceHolder,PlaceHolder
2593,25,25,0,0.0167,-1,9.1,5.49,9,1,Cs2CuBr4,0.025,0.075,3.229,3.52,30.771,0.121,1.969,0,0,0,0,0,0,CsBr,CuBr2,DMF,DMSO,octane,OCT,OA,PlaceHolder,PlaceHolder,PlaceHolder,PlaceHolder,PlaceHolder,PlaceHolder
2594,25,25,0,0.0167,-1,5.53,13.92,9,1,CH6NPbBr3,0.1,0.1,0.0905,47.319,5.357,12.916,0,0,0,0,0,0,0,MABr,PbBr2,OCT,toluene,OA,DMF,PlaceHolder,PlaceHolder,PlaceHolder,PlaceHolder,PlaceHolder,PlaceHolder,PlaceHolder
2595,280,280,0,60,100,7,7.14,0,1,La2O3,0.2,0.1,45.59,15.754,0,0,0,0,0,0,0,0,0,La(acac)3,Co(acac)3,OLA,OA,PlaceHolder,PlaceHolder,PlaceHolder,PlaceHolder,PlaceHolder,PlaceHolder,PlaceHolder,PlaceHolder,PlaceHolder
2596,280,280,0,60,100,7.5,6.67,9,1,Eu2O3,0.2,0.1,45.59,15.754,0,0,0,0,0,0,0,0,0,Eu(acac)3,Co(acac)3,OLA,OA,PlaceHolder,PlaceHolder,PlaceHolder,PlaceHolder,PlaceHolder,PlaceHolder,PlaceHolder,PlaceHolder,PlaceHolder
2597,280,280,0,60,100,6,6.67,9,1,Gd2O3,0.2,0.1,45.59,15.754,0,0,0,0,0,0,0,0,0,Gd(acac)3,Co(acac)3,OLA,OA,PlaceHolder,PlaceHolder,PlaceHolder,PlaceHolder,PlaceHolder,PlaceHolder,PlaceHolder,PlaceHolder,PlaceHolder
2598,280,280,0,60,100,6.4,4.69,9,1,Tb2O3,0.2,0.1,45.59,15.754,0,0,0,0,0,0,0,0,0,Tb(acac)3,Co(acac)3,OLA,OA,PlaceHolder,PlaceHolder,PlaceHolder,PlaceHolder,PlaceHolder,PlaceHolder,PlaceHolder,PlaceHolder,PlaceHolder
2599,280,280,0,60,100,6.8,5.88,9,1,Dy2O3,0.2,0.1,45.59,15.754,0,0,0,0,0,0,0,0,0,Dy(acac)3,Co(acac)3,OLA,OA,PlaceHolder,PlaceHolder,PlaceHolder,PlaceHolder,PlaceHolder,PlaceHolder,PlaceHolder,PlaceHolder,PlaceHolder
2600,280,280,0,60,100,6.4,4.69,9,1,Ho2O3,0.2,0.1,45.59,15.754,0,0,0,0,0,0,0,0,0,Ho(acac)3,Co(acac)3,OLA,OA,PlaceHolder,PlaceHolder,PlaceHolder,PlaceHolder,PlaceHolder,PlaceHolder,PlaceHolder,PlaceHolder,PlaceHolder
2601,280,280,0,60,100,8.5,5.88,9,1,Er2O3,0.2,0.1,45.59,15.754,0,0,0,0,0,0,0,0,0,Er(acac)3,Co(acac)3,OLA,OA,PlaceHolder,PlaceHolder,PlaceHolder,PlaceHolder,PlaceHolder,PlaceHolder,PlaceHolder,PlaceHolder,PlaceHolder
2602,280,280,0,60,100,4.2,9.52,9,1,Tm2O3,0.2,0.1,45.59,15.754,0,0,0,0,0,0,0,0,0,Tm(acac)3,Co(acac)3,OLA,OA,PlaceHolder,PlaceHolder,PlaceHolder,PlaceHolder,PlaceHolder,PlaceHolder,PlaceHolder,PlaceHolder,PlaceHolder
2603,280,280,0,60,100,7.9,6.33,9,1,Yb2O3,0.2,0.1,45.59,15.754,0,0,0,0,0,0,0,0,0,Yb(acac)3,Co(acac)3,OLA,OA,PlaceHolder,PlaceHolder,PlaceHolder,PlaceHolder,PlaceHolder,PlaceHolder,PlaceHolder,PlaceHolder,PlaceHolder
2604,50,185,6.75,0.0167,100,5.68,10.4,9,1,Cu7S4,1.01,23.403,10.3125,0.5,0,0,0,0,0,0,0,0,0,CuCl,OLA,ODE,S,PlaceHolder,PlaceHolder,PlaceHolder,PlaceHolder,PlaceHolder,PlaceHolder,PlaceHolder,PlaceHolder,PlaceHolder
2605,50,185,6.75,60,100,8.81,19.56,9,1,Cu7S4,1.01,23.403,10.3125,0.5,0,0,0,0,0,0,0,0,0,CuCl,OLA,ODE,S,PlaceHolder,PlaceHolder,PlaceHolder,PlaceHolder,PlaceHolder,PlaceHolder,PlaceHolder,PlaceHolder,PlaceHolder
2606,50,185,6.75,120,100,11.26,19.23,9,1,Cu7S4,1.01,23.403,10.3125,0.5,0,0,0,0,0,0,0,0,0,CuCl,OLA,ODE,S,PlaceHolder,PlaceHolder,PlaceHolder,PlaceHolder,PlaceHolder,PlaceHolder,PlaceHolder,PlaceHolder,PlaceHolder
2607,50,185,6.75,240,100,14.63,15.26,9,1,Cu7S4,1.01,23.403,10.3125,0.5,0,0,0,0,0,0,0,0,0,CuCl,OLA,ODE,S,PlaceHolder,PlaceHolder,PlaceHolder,PlaceHolder,PlaceHolder,PlaceHolder,PlaceHolder,PlaceHolder,PlaceHolder
2608,50,185,6.75,0.0167,100,5.85,10.45,9,1,Cu7S4,3.03,23.403,10.3125,1.5,0,0,0,0,0,0,0,0,0,CuCl,OLA,ODE,S,PlaceHolder,PlaceHolder,PlaceHolder,PlaceHolder,PlaceHolder,PlaceHolder,PlaceHolder,PlaceHolder,PlaceHolder
2609,50,185,6.75,60,100,7.32,13.58,9,1,Cu7S4,3.03,23.403,10.3125,1.5,0,0,0,0,0,0,0,0,0,CuCl,OLA,ODE,S,PlaceHolder,PlaceHolder,PlaceHolder,PlaceHolder,PlaceHolder,PlaceHolder,PlaceHolder,PlaceHolder,PlaceHolder
2610,50,185,6.75,120,100,8.22,16.79,9,1,Cu7S4,3.03,23.403,10.3125,1.5,0,0,0,0,0,0,0,0,0,CuCl,OLA,ODE,S,PlaceHolder,PlaceHolder,PlaceHolder,PlaceHolder,PlaceHolder,PlaceHolder,PlaceHolder,PlaceHolder,PlaceHolder
2611,50,185,6.75,240,100,10.16,14.34,9,1,Cu7S4,3.03,23.403,10.3125,1.5,0,0,0,0,0,0,0,0,0,CuCl,OLA,ODE,S,PlaceHolder,PlaceHolder,PlaceHolder,PlaceHolder,PlaceHolder,PlaceHolder,PlaceHolder,PlaceHolder,PlaceHolder
2612,50,185,6.75,0.0167,100,6.29,9.38,9,1,Cu7S4,5.05,23.403,10.3125,2.5,0,0,0,0,0,0,0,0,0,CuCl,OLA,ODE,S,PlaceHolder,PlaceHolder,PlaceHolder,PlaceHolder,PlaceHolder,PlaceHolder,PlaceHolder,PlaceHolder,PlaceHolder
2613,50,185,6.75,60,100,7.04,12.08,9,1,Cu7S4,5.05,23.403,10.3125,2.5,0,0,0,0,0,0,0,0,0,CuCl,OLA,ODE,S,PlaceHolder,PlaceHolder,PlaceHolder,PlaceHolder,PlaceHolder,PlaceHolder,PlaceHolder,PlaceHolder,PlaceHolder
2614,50,185,6.75,120,100,8.07,9.51,9,1,Cu7S4,5.05,23.403,10.3125,2.5,0,0,0,0,0,0,0,0,0,CuCl,OLA,ODE,S,PlaceHolder,PlaceHolder,PlaceHolder,PlaceHolder,PlaceHolder,PlaceHolder,PlaceHolder,PlaceHolder,PlaceHolder
2615,50,185,6.75,240,100,8.85,9.71,9,1,Cu7S4,5.05,23.403,10.3125,2.5,0,0,0,0,0,0,0,0,0,CuCl,OLA,ODE,S,PlaceHolder,PlaceHolder,PlaceHolder,PlaceHolder,PlaceHolder,PlaceHolder,PlaceHolder,PlaceHolder,PlaceHolder
2616,50,185,6.75,0.0167,100,6.37,9.69,9,1,Cu7S4,7.576,23.403,10.3125,3.75,0,0,0,0,0,0,0,0,0,CuCl,OLA,ODE,S,PlaceHolder,PlaceHolder,PlaceHolder,PlaceHolder,PlaceHolder,PlaceHolder,PlaceHolder,PlaceHolder,PlaceHolder
2617,50,185,6.75,60,100,7.07,10.53,9,1,Cu7S4,7.576,23.403,10.3125,3.75,0,0,0,0,0,0,0,0,0,CuCl,OLA,ODE,S,PlaceHolder,PlaceHolder,PlaceHolder,PlaceHolder,PlaceHolder,PlaceHolder,PlaceHolder,PlaceHolder,PlaceHolder
2618,50,185,6.75,120,100,8.45,9.03,9,1,Cu7S4,7.576,23.403,10.3125,3.75,0,0,0,0,0,0,0,0,0,CuCl,OLA,ODE,S,PlaceHolder,PlaceHolder,PlaceHolder,PlaceHolder,PlaceHolder,PlaceHolder,PlaceHolder,PlaceHolder,PlaceHolder
2619,50,185,6.75,240,100,8.54,10.3,9,1,Cu7S4,7.576,23.403,10.3125,3.75,0,0,0,0,0,0,0,0,0,CuCl,OLA,ODE,S,PlaceHolder,PlaceHolder,PlaceHolder,PlaceHolder,PlaceHolder,PlaceHolder,PlaceHolder,PlaceHolder,PlaceHolder
2620,50,185,6.75,0.0167,100,6.19,9.94,9,1,Cu7S4,10.101,23.403,10.3125,5,0,0,0,0,0,0,0,0,0,CuCl,OLA,ODE,S,PlaceHolder,PlaceHolder,PlaceHolder,PlaceHolder,PlaceHolder,PlaceHolder,PlaceHolder,PlaceHolder,PlaceHolder
2621,50,185,6.75,60,100,7.17,8.34,9,1,Cu7S4,10.101,23.403,10.3125,5,0,0,0,0,0,0,0,0,0,CuCl,OLA,ODE,S,PlaceHolder,PlaceHolder,PlaceHolder,PlaceHolder,PlaceHolder,PlaceHolder,PlaceHolder,PlaceHolder,PlaceHolder
2622,50,185,6.75,120,100,7.4,8.34,9,1,Cu7S4,10.101,23.403,10.3125,5,0,0,0,0,0,0,0,0,0,CuCl,OLA,ODE,S,PlaceHolder,PlaceHolder,PlaceHolder,PlaceHolder,PlaceHolder,PlaceHolder,PlaceHolder,PlaceHolder,PlaceHolder
2623,50,185,6.75,240,100,7.45,9.26,9,1,Cu7S4,10.101,23.403,10.3125,5,0,0,0,0,0,0,0,0,0,CuCl,OLA,ODE,S,PlaceHolder,PlaceHolder,PlaceHolder,PlaceHolder,PlaceHolder,PlaceHolder,PlaceHolder,PlaceHolder,PlaceHolder
2624,100,100,0,0.0167,274,6.76,16.5,9,1,Ag2S,4,24.073,75.984,2,16.5625,0,0,0,0,0,0,0,0,AgNO3,OA,OLA,(TMS)2S,ODE,PlaceHolder,PlaceHolder,PlaceHolder,PlaceHolder,PlaceHolder,PlaceHolder,PlaceHolder,PlaceHolder
2625,80,80,0,1.5,-1,2.88,12.5,9,1,PbS,4.929,22.056,62.5,2.513,0,0,0,0,0,0,0,0,0,PbO,OA,ODE,(TMS)2S,PlaceHolder,PlaceHolder,PlaceHolder,PlaceHolder,PlaceHolder,PlaceHolder,PlaceHolder,PlaceHolder,PlaceHolder
2626,25,25,0,1,150,19.2,7.81,9,1,CuS,0.25,15.197,47.319,2.326,41.62,0,0,0,0,0,0,0,0,CuCl2,OLA,toluene,(NH4)2S,H2O,PlaceHolder,PlaceHolder,PlaceHolder,PlaceHolder,PlaceHolder,PlaceHolder,PlaceHolder,PlaceHolder
2627,25,25,0,1,306,10.8,20.57,9,1,CuS,0.25,15.197,47.319,2.326,41.62,0,0,0,0,0,0,0,0,CuCl,OLA,toluene,(NH4)2S,H2O,PlaceHolder,PlaceHolder,PlaceHolder,PlaceHolder,PlaceHolder,PlaceHolder,PlaceHolder,PlaceHolder
2628,25,25,0,1,150,11.6,4.31,9,1,Ag2S,0.25,15.197,47.319,0.775,13.873,0,0,0,0,0,0,0,0,AgNO3,OLA,toluene,(NH4)2S,H2O,PlaceHolder,PlaceHolder,PlaceHolder,PlaceHolder,PlaceHolder,PlaceHolder,PlaceHolder,PlaceHolder
2629,25,25,0,0.167,150,4.1,12.2,9,1,Ag2S,0.25,15.197,47.319,0.031,0.555,0,0,0,0,0,0,0,0,AgNO3,OLA,toluene,(NH4)2S,H2O,PlaceHolder,PlaceHolder,PlaceHolder,PlaceHolder,PlaceHolder,PlaceHolder,PlaceHolder,PlaceHolder
2630,25,25,0,0.167,150,10.8,7.41,9,1,Ag2S,0.25,15.197,47.319,0.775,13.873,0,0,0,0,0,0,0,0,AgNO3,OLA,toluene,(NH4)2S,H2O,PlaceHolder,PlaceHolder,PlaceHolder,PlaceHolder,PlaceHolder,PlaceHolder,PlaceHolder,PlaceHolder
2631,25,25,0,10,150,10.4,6.73,9,1,Ag2S,0.25,15.197,47.319,0.775,13.873,0,0,0,0,0,0,0,0,AgNO3,OLA,toluene,(NH4)2S,H2O,PlaceHolder,PlaceHolder,PlaceHolder,PlaceHolder,PlaceHolder,PlaceHolder,PlaceHolder,PlaceHolder
2632,25,25,0,1,150,16.7,10.18,9,1,Ag2S,0.5,15.197,47.319,1.551,27.75,0,0,0,0,0,0,0,0,AgNO3,OLA,toluene,(NH4)2S,H2O,PlaceHolder,PlaceHolder,PlaceHolder,PlaceHolder,PlaceHolder,PlaceHolder,PlaceHolder,PlaceHolder
2633,25,25,0,1,150,12.8,11.72,9,1,Ag2S,0.5,15.197,47.319,0.775,13.88,0,0,0,0,0,0,0,0,AgNO3,OLA,toluene,(NH4)2S,H2O,PlaceHolder,PlaceHolder,PlaceHolder,PlaceHolder,PlaceHolder,PlaceHolder,PlaceHolder,PlaceHolder
2634,25,25,0,1,150,15.4,12.34,9,1,Ag2S,1,15.197,47.319,0.775,13.88,0,0,0,0,0,0,0,0,AgNO3,OLA,toluene,(NH4)2S,H2O,PlaceHolder,PlaceHolder,PlaceHolder,PlaceHolder,PlaceHolder,PlaceHolder,PlaceHolder,PlaceHolder
2635,25,25,0,1,167,7.48,10.09,9,1,CdS-2,0.5,15.197,47.319,1.551,27.75,0,0,0,0,0,0,0,0,CdCl2,OLA,toluene,(NH4)2S,H2O,PlaceHolder,PlaceHolder,PlaceHolder,PlaceHolder,PlaceHolder,PlaceHolder,PlaceHolder,PlaceHolder
2636,25,25,0,1,118,8.28,16.96,0,1,SnS-2,0.5,15.197,47.319,1.551,27.75,0,0,0,0,0,0,0,0,SnCl2,OLA,toluene,(NH4)2S,H2O,PlaceHolder,PlaceHolder,PlaceHolder,PlaceHolder,PlaceHolder,PlaceHolder,PlaceHolder,PlaceHolder
2637,25,25,0,1,51,6.08,11.55,9,1,AgInS2-1,0.25,0.25,15.197,47.319,0.775,13.88,0,0,0,0,0,0,0,AgNO3,InAc3,OLA,toluene,(NH4)2S,H2O,PlaceHolder,PlaceHolder,PlaceHolder,PlaceHolder,PlaceHolder,PlaceHolder,PlaceHolder
2638,25,25,0,1,290,7.82,8.14,1,1,PbS,0.1,15.197,47.319,0.31,5.55,0,0,0,0,0,0,0,0,PbCl2,OLA,toluene,(NH4)2S,H2O,PlaceHolder,PlaceHolder,PlaceHolder,PlaceHolder,PlaceHolder,PlaceHolder,PlaceHolder,PlaceHolder
2639,25,230,4,60,-1,9,5.56,4,1,Cu2S,2,1,121.575,0,0,0,0,0,0,0,0,0,0,Cu(acac)2,S,OLA,PlaceHolder,PlaceHolder,PlaceHolder,PlaceHolder,PlaceHolder,PlaceHolder,PlaceHolder,PlaceHolder,PlaceHolder,PlaceHolder
2640,25,200,4,120,-1,5.9,11.86,9,1,Cu2S,2,1,121.575,0,0,0,0,0,0,0,0,0,0,Cu(acac)2,S,OLA,PlaceHolder,PlaceHolder,PlaceHolder,PlaceHolder,PlaceHolder,PlaceHolder,PlaceHolder,PlaceHolder,PlaceHolder,PlaceHolder
2641,25,200,13.90111345,5,300,6.07,16.01,9,1,Cu31S16,0.5,125.253,0,0,0,0,0,0,0,0,0,0,0,Cu(acac)2,DT,PlaceHolder,PlaceHolder,PlaceHolder,PlaceHolder,PlaceHolder,PlaceHolder,PlaceHolder,PlaceHolder,PlaceHolder,PlaceHolder,PlaceHolder
2642,25,200,13.90111345,15,300,9.15,3.99,9,1,Cu31S16,0.5,125.253,0,0,0,0,0,0,0,0,0,0,0,Cu(acac)2,DT,PlaceHolder,PlaceHolder,PlaceHolder,PlaceHolder,PlaceHolder,PlaceHolder,PlaceHolder,PlaceHolder,PlaceHolder,PlaceHolder,PlaceHolder
2643,25,200,13.90111345,40,300,12.38,4.33,9,1,Cu31S16,0.5,125.253,0,0,0,0,0,0,0,0,0,0,0,Cu(acac)2,DT,PlaceHolder,PlaceHolder,PlaceHolder,PlaceHolder,PlaceHolder,PlaceHolder,PlaceHolder,PlaceHolder,PlaceHolder,PlaceHolder,PlaceHolder
2644,25,200,13.90111345,60,300,14.65,7.39,9,1,Cu31S16,0.5,125.253,0,0,0,0,0,0,0,0,0,0,0,Cu(acac)2,DT,PlaceHolder,PlaceHolder,PlaceHolder,PlaceHolder,PlaceHolder,PlaceHolder,PlaceHolder,PlaceHolder,PlaceHolder,PlaceHolder,PlaceHolder
2645,25,200,13.90111345,90,300,17.55,3.45,9,1,Cu31S16,0.5,125.253,0,0,0,0,0,0,0,0,0,0,0,Cu(acac)2,DT,PlaceHolder,PlaceHolder,PlaceHolder,PlaceHolder,PlaceHolder,PlaceHolder,PlaceHolder,PlaceHolder,PlaceHolder,PlaceHolder,PlaceHolder
2646,25,200,13.90111345,50,300,18.18,10.53,9,1,Cu31S16,0.5,125.253,0,0,0,0,0,0,0,0,0,0,0,Cu(acac)2,DT,PlaceHolder,PlaceHolder,PlaceHolder,PlaceHolder,PlaceHolder,PlaceHolder,PlaceHolder,PlaceHolder,PlaceHolder,PlaceHolder,PlaceHolder
2647,25,200,13.90111345,210,300,18.38,3.83,9,1,Cu31S16,0.5,125.253,0,0,0,0,0,0,0,0,0,0,0,Cu(acac)2,DT,PlaceHolder,PlaceHolder,PlaceHolder,PlaceHolder,PlaceHolder,PlaceHolder,PlaceHolder,PlaceHolder,PlaceHolder,PlaceHolder,PlaceHolder
2648,25,200,13.90111345,10,-1,7.3,6.85,9,1,Cu2S,3,41.751,60.787,0,0,0,0,0,0,0,0,0,0,Cu(acac)2,DT,OLA,PlaceHolder,PlaceHolder,PlaceHolder,PlaceHolder,PlaceHolder,PlaceHolder,PlaceHolder,PlaceHolder,PlaceHolder,PlaceHolder
2649,25,200,13.90111345,20,-1,9.4,6.38,9,1,Cu2S,3,41.751,60.787,0,0,0,0,0,0,0,0,0,0,Cu(acac)2,DT,OLA,PlaceHolder,PlaceHolder,PlaceHolder,PlaceHolder,PlaceHolder,PlaceHolder,PlaceHolder,PlaceHolder,PlaceHolder,PlaceHolder
2650,25,200,13.90111345,40,-1,10.6,7.55,9,1,Cu2S,3,41.751,60.787,0,0,0,0,0,0,0,0,0,0,Cu(acac)2,DT,OLA,PlaceHolder,PlaceHolder,PlaceHolder,PlaceHolder,PlaceHolder,PlaceHolder,PlaceHolder,PlaceHolder,PlaceHolder,PlaceHolder
2651,25,200,13.90111345,60,-1,11.8,6.78,9,1,Cu2S,3,41.751,60.787,0,0,0,0,0,0,0,0,0,0,Cu(acac)2,DT,OLA,PlaceHolder,PlaceHolder,PlaceHolder,PlaceHolder,PlaceHolder,PlaceHolder,PlaceHolder,PlaceHolder,PlaceHolder,PlaceHolder
2652,25,200,13.90111345,90,-1,13.2,12.12,9,1,Cu2S,3,41.751,60.787,0,0,0,0,0,0,0,0,0,0,Cu(acac)2,DT,OLA,PlaceHolder,PlaceHolder,PlaceHolder,PlaceHolder,PlaceHolder,PlaceHolder,PlaceHolder,PlaceHolder,PlaceHolder,PlaceHolder
2653,25,200,13.90111345,20,-1,4.9,6.12,9,1,Cu2S,3,20.876,75.984,0,0,0,0,0,0,0,0,0,0,Cu(acac)2,DT,OLA,PlaceHolder,PlaceHolder,PlaceHolder,PlaceHolder,PlaceHolder,PlaceHolder,PlaceHolder,PlaceHolder,PlaceHolder,PlaceHolder
2654,25,200,13.90111345,60,-1,6.1,4.92,9,1,Cu2S,3,20.876,75.984,0,0,0,0,0,0,0,0,0,0,Cu(acac)2,DT,OLA,PlaceHolder,PlaceHolder,PlaceHolder,PlaceHolder,PlaceHolder,PlaceHolder,PlaceHolder,PlaceHolder,PlaceHolder,PlaceHolder
2655,25,200,13.90111345,90,-1,6.2,8.06,9,1,Cu2S,3,20.876,75.984,0,0,0,0,0,0,0,0,0,0,Cu(acac)2,DT,OLA,PlaceHolder,PlaceHolder,PlaceHolder,PlaceHolder,PlaceHolder,PlaceHolder,PlaceHolder,PlaceHolder,PlaceHolder,PlaceHolder
2656,25,200,13.90111345,120,-1,6.3,11.11,9,1,Cu2S,3,20.876,75.984,0,0,0,0,0,0,0,0,0,0,Cu(acac)2,DT,OLA,PlaceHolder,PlaceHolder,PlaceHolder,PlaceHolder,PlaceHolder,PlaceHolder,PlaceHolder,PlaceHolder,PlaceHolder,PlaceHolder
2657,25,200,13.90111345,20,-1,10.3,7.77,9,1,Cu2S,3,62.627,45.59,0,0,0,0,0,0,0,0,0,0,Cu(acac)2,DT,OLA,PlaceHolder,PlaceHolder,PlaceHolder,PlaceHolder,PlaceHolder,PlaceHolder,PlaceHolder,PlaceHolder,PlaceHolder,PlaceHolder
2658,25,200,13.90111345,40,-1,13.4,3.73,9,1,Cu2S,3,62.627,45.59,0,0,0,0,0,0,0,0,0,0,Cu(acac)2,DT,OLA,PlaceHolder,PlaceHolder,PlaceHolder,PlaceHolder,PlaceHolder,PlaceHolder,PlaceHolder,PlaceHolder,PlaceHolder,PlaceHolder
2659,25,200,13.90111345,60,-1,16,6.25,9,1,Cu2S,3,62.627,45.59,0,0,0,0,0,0,0,0,0,0,Cu(acac)2,DT,OLA,PlaceHolder,PlaceHolder,PlaceHolder,PlaceHolder,PlaceHolder,PlaceHolder,PlaceHolder,PlaceHolder,PlaceHolder,PlaceHolder
2660,25,200,13.90111345,90,-1,17.4,5.17,9,1,Cu2S,3,62.627,45.59,0,0,0,0,0,0,0,0,0,0,Cu(acac)2,DT,OLA,PlaceHolder,PlaceHolder,PlaceHolder,PlaceHolder,PlaceHolder,PlaceHolder,PlaceHolder,PlaceHolder,PlaceHolder,PlaceHolder
2661,25,200,13.90111345,120,-1,19.1,5.24,9,1,Cu2S,3,62.627,45.59,0,0,0,0,0,0,0,0,0,0,Cu(acac)2,DT,OLA,PlaceHolder,PlaceHolder,PlaceHolder,PlaceHolder,PlaceHolder,PlaceHolder,PlaceHolder,PlaceHolder,PlaceHolder,PlaceHolder
2662,25,250,13.90111345,10,-1,9.5,7.37,4,1,Cu2S,3,41.751,60.787,0,0,0,0,0,0,0,0,0,0,Cu(acac)2,DT,OLA,PlaceHolder,PlaceHolder,PlaceHolder,PlaceHolder,PlaceHolder,PlaceHolder,PlaceHolder,PlaceHolder,PlaceHolder,PlaceHolder
2663,25,250,13.90111345,40,-1,10.5,6.67,4,1,Cu2S,3,41.751,60.787,0,0,0,0,0,0,0,0,0,0,Cu(acac)2,DT,OLA,PlaceHolder,PlaceHolder,PlaceHolder,PlaceHolder,PlaceHolder,PlaceHolder,PlaceHolder,PlaceHolder,PlaceHolder,PlaceHolder
2664,25,250,13.90111345,60,-1,11.1,9.01,4,1,Cu2S,3,41.751,60.787,0,0,0,0,0,0,0,0,0,0,Cu(acac)2,DT,OLA,PlaceHolder,PlaceHolder,PlaceHolder,PlaceHolder,PlaceHolder,PlaceHolder,PlaceHolder,PlaceHolder,PlaceHolder,PlaceHolder
2665,25,90,13.90111345,15,200,11,27.27,0,1,CuS,1,0.68,1,55549.39,0,0,0,0,0,0,0,0,0,CuCl2,Na-CIT,Na2S,H2O,PlaceHolder,PlaceHolder,PlaceHolder,PlaceHolder,PlaceHolder,PlaceHolder,PlaceHolder,PlaceHolder,PlaceHolder
2666,180,180,0,20,56,142.65,29.59,10,1,CuSe,0.5,376.24,0.5,7.515,0.668,0.9,0,0,0,0,0,0,0,CuCl2,TEG,Se,ELA,TGA,PVP,PlaceHolder,PlaceHolder,PlaceHolder,PlaceHolder,PlaceHolder,PlaceHolder,PlaceHolder
2667,180,180,0,20,100,7.31,18.31,0,1,CuInSe2,0.5,0.5,1,15.03,1.336,0.9,0,0,0,0,0,0,0,CuCl2,InCl3,Se,ELA,TGA,PVP,PlaceHolder,PlaceHolder,PlaceHolder,PlaceHolder,PlaceHolder,PlaceHolder,PlaceHolder
2668,190,180,0,30,346,19.97,8.84,10,1,SnS-2,10.022,42.537,9.592,0.45,27.354,0,0,0,0,0,0,0,0,SnO,OA,HMDS,S,OLA,PlaceHolder,PlaceHolder,PlaceHolder,PlaceHolder,PlaceHolder,PlaceHolder,PlaceHolder,PlaceHolder
2669,-50,25,13.90111345,120,100,3.1,12.9,0,1,Co,2,189.277,1,0,0,0,0,0,0,0,0,0,0,Al-DIBU,toluene,Co[N(SiMe3)2]2,PlaceHolder,PlaceHolder,PlaceHolder,PlaceHolder,PlaceHolder,PlaceHolder,PlaceHolder,PlaceHolder,PlaceHolder,PlaceHolder
2670,150,150,0,10,9,37.35,9.41,1,1,Ag,1369.957,7.648,1.2,2.119,0,0,0,0,0,0,0,0,0,EG,PVP,Na2S,AgNO3,PlaceHolder,PlaceHolder,PlaceHolder,PlaceHolder,PlaceHolder,PlaceHolder,PlaceHolder,PlaceHolder,PlaceHolder
2671,100,100,0,20,165,13,6.15,9,1,Au,0.228,27746.948,0.85,0,0,0,0,0,0,0,0,0,0,HAuCl4,H2O,Na-CIT,PlaceHolder,PlaceHolder,PlaceHolder,PlaceHolder,PlaceHolder,PlaceHolder,PlaceHolder,PlaceHolder,PlaceHolder,PlaceHolder
2672,100,100,0,20,165,3.5,14.29,9,1,Au,0.03,3335.183,0.136,0.029,0.13,0,0,0,0,0,0,0,0,HAuCl4,H2O,Na-CIT,TA,KHCO3,PlaceHolder,PlaceHolder,PlaceHolder,PlaceHolder,PlaceHolder,PlaceHolder,PlaceHolder,PlaceHolder
2673,100,100,0,10,12,92.19,7.39,9,1,Au,0.025,8379.578,0.33,0,0,0,0,0,0,0,0,0,0,HAuCl4,H2O,Na-CIT,PlaceHolder,PlaceHolder,PlaceHolder,PlaceHolder,PlaceHolder,PlaceHolder,PlaceHolder,PlaceHolder,PlaceHolder,PlaceHolder
2674,100,100,0,5,-1,64.8,14.35,0,1,Au,0.0254,5591,0.0291,0,0,0,0,0,0,0,0,0,0,HAuCl4,H2O,Na-CIT,PlaceHolder,PlaceHolder,PlaceHolder,PlaceHolder,PlaceHolder,PlaceHolder,PlaceHolder,PlaceHolder,PlaceHolder,PlaceHolder
2675,100,100,0,20,-1,20.35,9.04,9,1,Au,0.005,1276.36,0.015,0,0,0,0,0,0,0,0,0,0,HAuCl4,H2O,Na-CIT,PlaceHolder,PlaceHolder,PlaceHolder,PlaceHolder,PlaceHolder,PlaceHolder,PlaceHolder,PlaceHolder,PlaceHolder,PlaceHolder
2676,100,100,0,13,-1,45,15.56,0,1,Au,0.0588,11355.827,0.07752,0,0,0,0,0,0,0,0,0,0,HAuCl4,H2O,Na-CIT,PlaceHolder,PlaceHolder,PlaceHolder,PlaceHolder,PlaceHolder,PlaceHolder,PlaceHolder,PlaceHolder,PlaceHolder,PlaceHolder
2677,100,100,0,18,100,13,15.38,9,1,Au,0.609,36625.971,2.325,0,0,0,0,0,0,0,0,0,0,HAuCl4,H2O,Na-CIT,PlaceHolder,PlaceHolder,PlaceHolder,PlaceHolder,PlaceHolder,PlaceHolder,PlaceHolder,PlaceHolder,PlaceHolder,PlaceHolder
2678,100,100,0,15,100,17.4,1.72,9,1,Au,0.05,3052.164,0.194,0,0,0,0,0,0,0,0,0,0,HAuCl4,H2O,Na-CIT,PlaceHolder,PlaceHolder,PlaceHolder,PlaceHolder,PlaceHolder,PlaceHolder,PlaceHolder,PlaceHolder,PlaceHolder,PlaceHolder
2679,100,100,0,25,-1,17.24,6.73,9,1,Au,0.0254,5549.39,0.155,0,0,0,0,0,0,0,0,0,0,HAuCl4,H2O,Na-CIT,PlaceHolder,PlaceHolder,PlaceHolder,PlaceHolder,PlaceHolder,PlaceHolder,PlaceHolder,PlaceHolder,PlaceHolder,PlaceHolder
2680,10,10,0,20,-1,820,15.15044074,2,1,Au,0.02,554.939,0.02,0,0,0,0,0,0,0,0,0,0,HAuCl4,H2O,DHPA,PlaceHolder,PlaceHolder,PlaceHolder,PlaceHolder,PlaceHolder,PlaceHolder,PlaceHolder,PlaceHolder,PlaceHolder,PlaceHolder
2681,10,10,0,1,27,556.04,25.53,2,1,Au,0.02,554.939,0.02,0,0,0,0,0,0,0,0,0,0,HAuCl4,H2O,DHPA,PlaceHolder,PlaceHolder,PlaceHolder,PlaceHolder,PlaceHolder,PlaceHolder,PlaceHolder,PlaceHolder,PlaceHolder,PlaceHolder
2682,25,25,0,20,64,590.1,20.05,2,1,Ag,0.01,554.939,0.005,0,0,0,0,0,0,0,0,0,0,AgNO3,H2O,LAA,PlaceHolder,PlaceHolder,PlaceHolder,PlaceHolder,PlaceHolder,PlaceHolder,PlaceHolder,PlaceHolder,PlaceHolder,PlaceHolder
2683,25,25,0,20,40,687.08,34.03,2,1,Ag,0.01,554.939,0.1,0,0,0,0,0,0,0,0,0,0,AgNO3,H2O,LAA,PlaceHolder,PlaceHolder,PlaceHolder,PlaceHolder,PlaceHolder,PlaceHolder,PlaceHolder,PlaceHolder,PlaceHolder,PlaceHolder
2684,25,25,0,15,30,416.68,51.43,2,1,Ag,0.005,554.939,0.1,0,0,0,0,0,0,0,0,0,0,AgNO3,H2O,LAA,PlaceHolder,PlaceHolder,PlaceHolder,PlaceHolder,PlaceHolder,PlaceHolder,PlaceHolder,PlaceHolder,PlaceHolder,PlaceHolder
2685,116,116,0,30,12,7.54,9.1,0,1,Pt,107.588,0.131,5.042,0.824,166.482,0,0,0,0,0,0,0,0,EG,H2PtCl6,KBr,PVP,H2O,PlaceHolder,PlaceHolder,PlaceHolder,PlaceHolder,PlaceHolder,PlaceHolder,PlaceHolder,PlaceHolder
2686,116,116,0,1440,34,8.8,18.11,0,1,Pt,107.588,0.131,5.042,0.824,166.482,0,0,0,0,0,0,0,0,EG,H2PtCl6,KBr,PVP,H2O,PlaceHolder,PlaceHolder,PlaceHolder,PlaceHolder,PlaceHolder,PlaceHolder,PlaceHolder,PlaceHolder
2687,116,116,0,1440,49,12.03,24.04,3,1,Pt,107.588,0.131,5.042,0.824,166.482,0.3375,0,0,0,0,0,0,0,EG,H2PtCl6,KBr,PVP,H2O,HCl,PlaceHolder,PlaceHolder,PlaceHolder,PlaceHolder,PlaceHolder,PlaceHolder,PlaceHolder
2688,116,116,0,15,37,4.56,12.04,9,1,Pt,107.588,0.131,5.042,0.824,166.482,0.675,0,0,0,0,0,0,0,EG,H2PtCl6,KBr,PVP,H2O,HCl,PlaceHolder,PlaceHolder,PlaceHolder,PlaceHolder,PlaceHolder,PlaceHolder,PlaceHolder
2689,116,116,0,1440,55,13.73,27.36,3,1,Pt,107.588,0.131,5.042,0.824,166.482,0.675,0,0,0,0,0,0,0,EG,H2PtCl6,KBr,PVP,H2O,HCl,PlaceHolder,PlaceHolder,PlaceHolder,PlaceHolder,PlaceHolder,PlaceHolder,PlaceHolder
2690,116,116,0,30,26,7.9,23.68,3,1,Pt,107.588,0.131,5.042,0.824,166.482,2.025,0,0,0,0,0,0,0,EG,H2PtCl6,KBr,PVP,H2O,HCl,PlaceHolder,PlaceHolder,PlaceHolder,PlaceHolder,PlaceHolder,PlaceHolder,PlaceHolder
2691,116,116,0,120,38,5.53,37.51,3,1,Pt,107.588,0.131,5.042,0.824,166.482,2.025,0,0,0,0,0,0,0,EG,H2PtCl6,KBr,PVP,H2O,HCl,PlaceHolder,PlaceHolder,PlaceHolder,PlaceHolder,PlaceHolder,PlaceHolder,PlaceHolder
2692,116,116,0,1440,304,23.17,15.85,8,1,Pt,107.588,0.131,5.042,0.824,166.482,2.025,0,0,0,0,0,0,0,EG,H2PtCl6,KBr,PVP,H2O,HCl,PlaceHolder,PlaceHolder,PlaceHolder,PlaceHolder,PlaceHolder,PlaceHolder,PlaceHolder
2693,116,116,0,1440,210,10.64,17.43,0,1,Pt,107.588,0.131,5.042,0.824,166.482,2.025,0,0,0,0,0,0,0,EG,H2PtCl6,KBr,PVP,H2O,NaCl,PlaceHolder,PlaceHolder,PlaceHolder,PlaceHolder,PlaceHolder,PlaceHolder,PlaceHolder
2694,100,100,0,15,267,13.68,8.45,9,1,Au,0.005,2219.756,0.02,0,0,0,0,0,0,0,0,0,0,HAuCl4,H2O,Na-CIT,PlaceHolder,PlaceHolder,PlaceHolder,PlaceHolder,PlaceHolder,PlaceHolder,PlaceHolder,PlaceHolder,PlaceHolder,PlaceHolder
2695,100,100,0,120,12,78.94,12.6,9,1,Au,0.025434,0.03285,391.73,314.65,0,0,0,0,0,0,0,0,0,HAuCl4,PVP,DMF,H2O,PlaceHolder,PlaceHolder,PlaceHolder,PlaceHolder,PlaceHolder,PlaceHolder,PlaceHolder,PlaceHolder,PlaceHolder
2696,100,100,0,20,50,41.18,16.86,9,1,Au,0.0508,11154.273,0.0775,0,0,0,0,0,0,0,0,0,0,HAuCl4,H2O,Na-CIT,PlaceHolder,PlaceHolder,PlaceHolder,PlaceHolder,PlaceHolder,PlaceHolder,PlaceHolder,PlaceHolder,PlaceHolder,PlaceHolder
2697,100,100,0,20,45,11.77,8.04,9,1,Au,0.0508,11376.249,0.387,0,0,0,0,0,0,0,0,0,0,HAuCl4,H2O,Na-CIT,PlaceHolder,PlaceHolder,PlaceHolder,PlaceHolder,PlaceHolder,PlaceHolder,PlaceHolder,PlaceHolder,PlaceHolder,PlaceHolder
2698,100,100,0,30,-1,14,7.14,9,1,Au,0.054,10543.84,0.17,0,0,0,0,0,0,0,0,0,0,HAuCl4,H2O,Na-CIT,PlaceHolder,PlaceHolder,PlaceHolder,PlaceHolder,PlaceHolder,PlaceHolder,PlaceHolder,PlaceHolder,PlaceHolder,PlaceHolder
2699,100,100,0,30,-1,15,20,9,1,Au,0.0294,5715.871,0.116,0,0,0,0,0,0,0,0,0,0,HAuCl4,H2O,Na-CIT,PlaceHolder,PlaceHolder,PlaceHolder,PlaceHolder,PlaceHolder,PlaceHolder,PlaceHolder,PlaceHolder,PlaceHolder,PlaceHolder
2700,100,100,0,10,132,15.1,7.3,9,1,Au,0.1,6104.329,0.38,0,0,0,0,0,0,0,0,0,0,HAuCl4,H2O,Na-CIT,PlaceHolder,PlaceHolder,PlaceHolder,PlaceHolder,PlaceHolder,PlaceHolder,PlaceHolder,PlaceHolder,PlaceHolder,PlaceHolder
2701,85,85,0,120,-1,9.4,31.91,9,1,Au,0.005,28.863,0.025,0,0,0,0,0,0,0,0,0,0,HAuCl4,EMIMES,Na-CIT,PlaceHolder,PlaceHolder,PlaceHolder,PlaceHolder,PlaceHolder,PlaceHolder,PlaceHolder,PlaceHolder,PlaceHolder,PlaceHolder
2702,25,25,0,10,7,175.05,15.27,4,1,Au,0.05,0.003,560.488,0.01,0,0,0,0,0,0,0,0,0,CTAC,HAuCl4,H2O,LAA,PlaceHolder,PlaceHolder,PlaceHolder,PlaceHolder,PlaceHolder,PlaceHolder,PlaceHolder,PlaceHolder,PlaceHolder
2703,25,25,0,15,-1,2.9,17.24,9,1,Au,0.0844,0.5,2654.828,0.034,0,0,0,0,0,0,0,0,0,THPC,NaOH,H2O,HAuCl4,PlaceHolder,PlaceHolder,PlaceHolder,PlaceHolder,PlaceHolder,PlaceHolder,PlaceHolder,PlaceHolder,PlaceHolder
2704,100,100,0,15,-1,13.3,9.02,9,1,Au,0.25,15260.821,0.97,0,0,0,0,0,0,0,0,0,0,HAuCl4,H2O,Na-CIT,PlaceHolder,PlaceHolder,PlaceHolder,PlaceHolder,PlaceHolder,PlaceHolder,PlaceHolder,PlaceHolder,PlaceHolder,PlaceHolder
2705,100,100,0,180,108,16.42,12.55,9,1,Au,0.3645,0.0576,224.75,0.000405,0,0,0,0,0,0,0,0,0,NVP,CTAC,H2O,HAuCl4,PlaceHolder,PlaceHolder,PlaceHolder,PlaceHolder,PlaceHolder,PlaceHolder,PlaceHolder,PlaceHolder,PlaceHolder
2706,100,100,0,180,26,34.31,10.91,6,1,Au,0.576,0.0576,224.75,0.000635,0,0,0,0,0,0,0,0,0,NVP,CTAC,H2O,HAuCl4,PlaceHolder,PlaceHolder,PlaceHolder,PlaceHolder,PlaceHolder,PlaceHolder,PlaceHolder,PlaceHolder,PlaceHolder
2707,100,100,0,180,35,39.67,20.39,9,1,Au,0.576,0.0288,224.75,0.000635,0,0,0,0,0,0,0,0,0,NVP,CTAC,H2O,HAuCl4,PlaceHolder,PlaceHolder,PlaceHolder,PlaceHolder,PlaceHolder,PlaceHolder,PlaceHolder,PlaceHolder,PlaceHolder
2708,25,25,0,25,49,58.23,3.3,4,1,Au,0.01,0.0025,1115.427,0.2,0.01,0,0,0,0,0,0,0,0,LAA,HAuCl4,H2O,CTAC,NaOH,PlaceHolder,PlaceHolder,PlaceHolder,PlaceHolder,PlaceHolder,PlaceHolder,PlaceHolder,PlaceHolder
2709,100,100,0,30,-1,33.43,11.5,0,1,Au,0.0294,5629.856,0.0145,0.145,0,0,0,0,0,0,0,0,0,HAuCl4,H2O,luminol,NaOH,PlaceHolder,PlaceHolder,PlaceHolder,PlaceHolder,PlaceHolder,PlaceHolder,PlaceHolder,PlaceHolder,PlaceHolder
2710,100,100,0,30,-1,29.53,13.18,0,1,Au,0.0294,5632.63,0.015,0.15,0,0,0,0,0,0,0,0,0,HAuCl4,H2O,luminol,NaOH,PlaceHolder,PlaceHolder,PlaceHolder,PlaceHolder,PlaceHolder,PlaceHolder,PlaceHolder,PlaceHolder,PlaceHolder
2711,100,100,0,30,-1,22.3,18.98,0,1,Au,0.0294,5635.405,0.0155,0.155,0,0,0,0,0,0,0,0,0,HAuCl4,H2O,luminol,NaOH,PlaceHolder,PlaceHolder,PlaceHolder,PlaceHolder,PlaceHolder,PlaceHolder,PlaceHolder,PlaceHolder,PlaceHolder
2712,100,100,0,30,-1,19.43,18.55,0,1,Au,0.0294,5638.18,0.016,0.16,0,0,0,0,0,0,0,0,0,HAuCl4,H2O,luminol,NaOH,PlaceHolder,PlaceHolder,PlaceHolder,PlaceHolder,PlaceHolder,PlaceHolder,PlaceHolder,PlaceHolder,PlaceHolder
2713,100,100,0,30,-1,13.5,23.38,0,1,Au,0.0294,5649.279,0.018,0.18,0,0,0,0,0,0,0,0,0,HAuCl4,H2O,luminol,NaOH,PlaceHolder,PlaceHolder,PlaceHolder,PlaceHolder,PlaceHolder,PlaceHolder,PlaceHolder,PlaceHolder,PlaceHolder
2714,100,100,0,15,-1,15.7,12.74,9,1,Au,0.0381,8615.427,0.203,0,0,0,0,0,0,0,0,0,0,HAuCl4,H2O,Na-CIT,PlaceHolder,PlaceHolder,PlaceHolder,PlaceHolder,PlaceHolder,PlaceHolder,PlaceHolder,PlaceHolder,PlaceHolder,PlaceHolder
2715,25,25,0,120,50,4.5,13.33,9,1,Au,0.005,1143.174,0.00015,0.006,0,0,0,0,0,0,0,0,0,HAuCl4,H2O,Na-CIT,NaBH4,PlaceHolder,PlaceHolder,PlaceHolder,PlaceHolder,PlaceHolder,PlaceHolder,PlaceHolder,PlaceHolder,PlaceHolder
2716,70,100,0,10,39,9.2,14.13,9,1,Au,0.0203,5775.25,0.155,0.00041,0,0,0,0,0,0,0,0,0,HAuCl4,H2O,Na-CIT,TA,PlaceHolder,PlaceHolder,PlaceHolder,PlaceHolder,PlaceHolder,PlaceHolder,PlaceHolder,PlaceHolder,PlaceHolder
2717,100,100,0,60,100,9.67,13.59,9,1,Au,0.125,0.816,0.0025,6933.962,0,0,0,0,0,0,0,0,0,HAuCl4,Na-CIT,AgNO3,H2O,PlaceHolder,PlaceHolder,PlaceHolder,PlaceHolder,PlaceHolder,PlaceHolder,PlaceHolder,PlaceHolder,PlaceHolder
2718,100,100,0,30,-1,24.95,1.28,9,1,Au,0.01,5638.18,0.0232,0,0,0,0,0,0,0,0,0,0,HAuCl4,H2O,Na-CIT,PlaceHolder,PlaceHolder,PlaceHolder,PlaceHolder,PlaceHolder,PlaceHolder,PlaceHolder,PlaceHolder,PlaceHolder,PlaceHolder
2719,100,100,0,10,-1,14.54,14.1,9,1,Au,0.1,6104.329,0.387,0,0,0,0,0,0,0,0,0,0,HAuCl4,H2O,Na-CIT,PlaceHolder,PlaceHolder,PlaceHolder,PlaceHolder,PlaceHolder,PlaceHolder,PlaceHolder,PlaceHolder,PlaceHolder,PlaceHolder
2720,87,87,0,30,111,14.9,13.02,9,1,Au,0.0127,2774.695,0.0581,0,0,0,0,0,0,0,0,0,0,HAuCl4,H2O,Na-CIT,PlaceHolder,PlaceHolder,PlaceHolder,PlaceHolder,PlaceHolder,PlaceHolder,PlaceHolder,PlaceHolder,PlaceHolder,PlaceHolder
2721,93,93,0,30,104,14.37,14.87,9,1,Au,0.0127,2774.695,0.0581,0,0,0,0,0,0,0,0,0,0,HAuCl4,H2O,Na-CIT,PlaceHolder,PlaceHolder,PlaceHolder,PlaceHolder,PlaceHolder,PlaceHolder,PlaceHolder,PlaceHolder,PlaceHolder,PlaceHolder
