Repository: Sharpiless/Nanocrystals-Deep-Learning

## Abstract 
The synthesis model based on transformer structure for nanocrystals takes the synthesis conditions and material structure features from the synthesis recipe dataset as input. By utilizing the proposed reaction intermediate-based data augmentation, the input data was expanded **tenfold**. This resulted in the model achieving an average absolute error of **1.39 nm** in predicting nanocrystal size, and the average accuracy for predicting morphology reached **90%**.

We show the transformer model in the following:

File: data/raw_selected0128_classification_and_reg.csv (part 14 of 15)
ID,Temperature1,Temperature2,Speed,Time,T1,T2,A1,A2,B1,B2,C1,C2,D1,D2,E1,E2,F1,F2,G1,G2,H1,H2,I1,I2,J1,J2,Y1,Y2,Y3,Num,scaleplate
2995,25,320,2.7,30,1,Fe3O4,0.944,FeOA3,1.098,OA,25.3125,ODE,0.15,GdOA3,0,PlaceHolder,0,PlaceHolder,0,PlaceHolder,0,PlaceHolder,0,PlaceHolder,0,PlaceHolder,8.01,8.45,cube,100,
2996,25,320,2.7,30,1,Fe3O4,1,FeOA3,1.098,OA,25.3125,ODE,0.101,EuOA3,0,PlaceHolder,0,PlaceHolder,0,PlaceHolder,0,PlaceHolder,0,PlaceHolder,0,PlaceHolder,12.47,8.59,cube,88,0.515463918
2997,25,320,2.7,30,1,Fe3O4,0.944,FeOA3,1.098,OA,25.3125,ODE,0.152,EuOA3,0,PlaceHolder,0,PlaceHolder,0,PlaceHolder,0,PlaceHolder,0,PlaceHolder,0,PlaceHolder,10.4,4.41,cube,122,0.510204082
2998,25,320,2.7,30,1,Fe3O4,1,FeOA3,1.098,OA,25.3125,ODE,0.1,CeOA3,0,PlaceHolder,0,PlaceHolder,0,PlaceHolder,0,PlaceHolder,0,PlaceHolder,0,PlaceHolder,10.65,8.75,cube,155,0.515463918
2999,25,320,2.7,30,1,Fe3O4,0.944,FeOA3,1.098,OA,25.3125,ODE,0.151,CeOA3,0,PlaceHolder,0,PlaceHolder,0,PlaceHolder,0,PlaceHolder,0,PlaceHolder,0,PlaceHolder,9.78,5.43,cube,78,0.515463918
3000,80,260,20,180,1,Cu,3,CuBr,106.378,OLA,6,TOP,0,PlaceHolder,0,PlaceHolder,0,PlaceHolder,0,PlaceHolder,0,PlaceHolder,0,PlaceHolder,0,PlaceHolder,27.08,6.83,sphere,100,
3001,25,200,20,60,1,Cu,0.75,Cu(acac)2,106.378,OLA,7.5,TOPO,0,PlaceHolder,0,PlaceHolder,0,PlaceHolder,0,PlaceHolder,0,PlaceHolder,0,PlaceHolder,0,PlaceHolder,7.5,9.47,sphere,100,
3002,25,210,20,60,1,Cu,3,CuBr,30.394,OLA,25,TOPO,0,PlaceHolder,0,PlaceHolder,0,PlaceHolder,0,PlaceHolder,0,PlaceHolder,0,PlaceHolder,0,PlaceHolder,27.85,8.91,cube,100,
3003,25,220,20,60,1,Cu,1.5,CuBr,106.378,OLA,7.5,TOPO,0,PlaceHolder,0,PlaceHolder,0,PlaceHolder,0,PlaceHolder,0,PlaceHolder,0,PlaceHolder,0,PlaceHolder,49.63,7.34,cube,100,
3004,25,260,20,150,1,Cu,1.5,CuBr,106.378,OLA,2.5,TOPO,0,PlaceHolder,0,PlaceHolder,0,PlaceHolder,0,PlaceHolder,0,PlaceHolder,0,PlaceHolder,0,PlaceHolder,71.23,7.64,cube,100,
3005,25,80,,180,1,Pd,0.945,PVP,610.433,H2O,0.341,LAA,5.042,KBr,0.194,Na2PdCl4,0,PlaceHolder,0,PlaceHolder,0,PlaceHolder,0,PlaceHolder,0,PlaceHolder,20.31,,cube,,
3006,140,140,0,180,1,Pd,0.27,PVP,0.0527,Na2PdCl4,53.794,EG,0,PlaceHolder,0,PlaceHolder,0,PlaceHolder,0,PlaceHolder,0,PlaceHolder,0,PlaceHolder,0,PlaceHolder,4.91,8.99,sphere,154,0.23255814
3007,140,140,0,180,1,Pd,0.27,PVP,0.0527,Na2PdCl4,31.606,DEG,0,PlaceHolder,0,PlaceHolder,0,PlaceHolder,0,PlaceHolder,0,PlaceHolder,0,PlaceHolder,0,PlaceHolder,8.98,9.5,sphere,202,0.465116279
3008,75,75,0,720,1,Pd,0.27,PVP,0.0527,Na2PdCl4,31.606,DEG,0,PlaceHolder,0,PlaceHolder,0,PlaceHolder,0,PlaceHolder,0,PlaceHolder,0,PlaceHolder,0,PlaceHolder,17.89,22.85,hexagon,178,0.697674419
3009,160,160,0,180,1,Pd,0.27,PVP,0.0527,Na2PdCl4,53.794,EG,0,PlaceHolder,0,PlaceHolder,0,PlaceHolder,0,PlaceHolder,0,PlaceHolder,0,PlaceHolder,0,PlaceHolder,4.57,8.73,sphere,759,0.253164557
3010,130,130,0,180,1,Pd,0.27,PVP,0.0527,Na2PdCl4,53.794,EG,0,PlaceHolder,0,PlaceHolder,0,PlaceHolder,0,PlaceHolder,0,PlaceHolder,0,PlaceHolder,0,PlaceHolder,4.53,22.83,Irregular shape,954,0.253164557
3011,160,160,0,180,1,Pd,0.27,PVP,0.0527,Na2PdCl4,31.606,DEG,0,PlaceHolder,0,PlaceHolder,0,PlaceHolder,0,PlaceHolder,0,PlaceHolder,0,PlaceHolder,0,PlaceHolder,9.35,24.71,rhombus,152,0.253164557
3012,130,130,0,180,1,Pd,0.27,PVP,0.0527,Na2PdCl4,31.606,DEG,0,PlaceHolder,0,PlaceHolder,0,PlaceHolder,0,PlaceHolder,0,PlaceHolder,0,PlaceHolder,0,PlaceHolder,10.92,14.28,hexagon,144,0.253164557
3013,95,95,0,180,1,Pd,0.27,PVP,0.0527,Na2PdCl4,31.606,DEG,0,PlaceHolder,0,PlaceHolder,0,PlaceHolder,0,PlaceHolder,0,PlaceHolder,0,PlaceHolder,0,PlaceHolder,19.24,41.78,hexagon,123,0.476190476
3014,85,85,0,180,1,Pd,0.27,PVP,0.0527,Na2PdCl4,31.606,DEG,0,PlaceHolder,0,PlaceHolder,0,PlaceHolder,0,PlaceHolder,0,PlaceHolder,0,PlaceHolder,0,PlaceHolder,21.98,26.14,Irregular shape,132,0.476190476
3015,160,160,0,180,1,Pd,0.27,PVP,0.0527,Na2PdCl4,22.574,TEG,0,PlaceHolder,0,PlaceHolder,0,PlaceHolder,0,PlaceHolder,0,PlaceHolder,0,PlaceHolder,0,PlaceHolder,12.02,12.15,hexagon,161,0.243902439
3016,150,150,0,180,1,Pd,0.27,PVP,0.0527,Na2PdCl4,22.574,TEG,0,PlaceHolder,0,PlaceHolder,0,PlaceHolder,0,PlaceHolder,0,PlaceHolder,0,PlaceHolder,0,PlaceHolder,9.68,24.51,sphere,163,0.243902439
3017,140,140,0,180,1,Pd,0.27,PVP,0.0527,Na2PdCl4,22.574,TEG,0,PlaceHolder,0,PlaceHolder,0,PlaceHolder,0,PlaceHolder,0,PlaceHolder,0,PlaceHolder,0,PlaceHolder,10.87,17.52,sphere,61,0.243902439
3018,85,85,0,180,1,Pd,0.27,PVP,0.0527,Na2PdCl4,22.574,TEG,0,PlaceHolder,0,PlaceHolder,0,PlaceHolder,0,PlaceHolder,0,PlaceHolder,0,PlaceHolder,0,PlaceHolder,23.56,28.06,Irregular shape,108,0.461538462
3019,140,140,0,180,1,Pd,0.27,PVP,0.00527,Na2PdCl4,53.794,EG,0,PlaceHolder,0,PlaceHolder,0,PlaceHolder,0,PlaceHolder,0,PlaceHolder,0,PlaceHolder,0,PlaceHolder,7.69,14.55,Irregular shape,242,0.288461538
3020,140,140,0,180,1,Pd,0.27,PVP,0.002112,Na2PdCl4,53.794,EG,0,PlaceHolder,0,PlaceHolder,0,PlaceHolder,0,PlaceHolder,0,PlaceHolder,0,PlaceHolder,0,PlaceHolder,10.07,11.49,sphere,132,0.288461538
3021,130,130,0,180,1,Pd,0.27,PVP,0.001056,Na2PdCl4,31.606,DEG,0,PlaceHolder,0,PlaceHolder,0,PlaceHolder,0,PlaceHolder,0,PlaceHolder,0,PlaceHolder,0,PlaceHolder,15.78,19.89,Irregular shape,180,0.480769231
3022,130,130,0,180,1,Pd,0.27,PVP,0.00527,Na2PdCl4,31.606,DEG,0,PlaceHolder,0,PlaceHolder,0,PlaceHolder,0,PlaceHolder,0,PlaceHolder,0,PlaceHolder,0,PlaceHolder,16.26,28.01,Irregular shape,112,0.476190476
3023,105,105,0,180,1,Pd,0.72,PVP,0.0527,Na2PdCl4,31.606,DEG,0.282,Na2SO4,0,PlaceHolder,0,PlaceHolder,0,PlaceHolder,0,PlaceHolder,0,PlaceHolder,0,PlaceHolder,10.02,12.82,Irregular shape,434,0.877192982
3024,105,105,0,30,1,Pd,0.72,PVP,0.0527,Na2PdCl4,31.606,DEG,0.282,Na2SO4,0,PlaceHolder,0,PlaceHolder,0,PlaceHolder,0,PlaceHolder,0,PlaceHolder,0,PlaceHolder,5.41,14.38,sphere,415,0.222222222
3025,105,105,0,60,1,Pd,0.72,PVP,0.0527,Na2PdCl4,31.606,DEG,0.282,Na2SO4,0,PlaceHolder,0,PlaceHolder,0,PlaceHolder,0,PlaceHolder,0,PlaceHolder,0,PlaceHolder,5.92,13.35,sphere,235,0.222222222
3026,105,105,0,120,1,Pd,0.72,PVP,0.0527,Na2PdCl4,31.606,DEG,0.282,Na2SO4,0,PlaceHolder,0,PlaceHolder,0,PlaceHolder,0,PlaceHolder,0,PlaceHolder,0,PlaceHolder,8,16.93,Irregular shape,252,0.222222222
3027,105,105,0,240,1,Pd,0.72,PVP,0.0527,Na2PdCl4,31.606,DEG,0.282,Na2SO4,0,PlaceHolder,0,PlaceHolder,0,PlaceHolder,0,PlaceHolder,0,PlaceHolder,0,PlaceHolder,10.39,21.95,Irregular shape,118,0.222222222
3028,105,105,0,360,1,Pd,0.72,PVP,0.0527,Na2PdCl4,31.606,DEG,0.282,Na2SO4,0,PlaceHolder,0,PlaceHolder,0,PlaceHolder,0,PlaceHolder,0,PlaceHolder,0,PlaceHolder,11.48,22.06,Irregular shape,119,0.222222222
3029,105,105,0,1440,1,Pd,0.72,PVP,0.0527,Na2PdCl4,31.606,DEG,0.282,Na2SO4,0,PlaceHolder,0,PlaceHolder,0,PlaceHolder,0,PlaceHolder,0,PlaceHolder,0,PlaceHolder,12.37,22.54,Irregular shape,101,0.222222222
3030,105,105,0,180,1,Pd,0.72,PVP,0.0527,Na2PdCl4,31.606,DEG,0,PlaceHolder,0,PlaceHolder,0,PlaceHolder,0,PlaceHolder,0,PlaceHolder,0,PlaceHolder,0,PlaceHolder,10.78,16.62,hexagon,87,0.229885057
3031,105,105,0,180,1,Pd,0.72,PVP,0.0527,Na2PdCl4,31.606,DEG,0.03,HCl,0,PlaceHolder,0,PlaceHolder,0,PlaceHolder,0,PlaceHolder,0,PlaceHolder,0,PlaceHolder,13.69,12.26,hexagon,163,0.877192982
3032,105,105,0,30,1,Pd,0.72,PVP,0.0527,Na2PdCl4,31.606,DEG,0.03,HCl,0,PlaceHolder,0,PlaceHolder,0,PlaceHolder,0,PlaceHolder,0,PlaceHolder,0,PlaceHolder,22.9,11.21,sphere,34,0.877192982
3033,105,105,0,60,1,Pd,0.72,PVP,0.0527,Na2PdCl4,31.606,DEG,0.03,HCl,0,PlaceHolder,0,PlaceHolder,0,PlaceHolder,0,PlaceHolder,0,PlaceHolder,0,PlaceHolder,33.23,18.52,sphere,105,0.877192982
3034,105,105,0,120,1,Pd,0.72,PVP,0.0527,Na2PdCl4,31.606,DEG,0.03,HCl,0,PlaceHolder,0,PlaceHolder,0,PlaceHolder,0,PlaceHolder,0,PlaceHolder,0,PlaceHolder,48.75,11.42,hexagon,80,0.877192982
3035,105,105,0,240,1,Pd,0.72,PVP,0.0527,Na2PdCl4,31.606,DEG,0.03,HCl,0,PlaceHolder,0,PlaceHolder,0,PlaceHolder,0,PlaceHolder,0,PlaceHolder,0,PlaceHolder,75.86,12.38,hexagon,35,0.877192982
3036,105,105,0,360,1,Pd,0.72,PVP,0.0527,Na2PdCl4,31.606,DEG,0.03,HCl,0,PlaceHolder,0,PlaceHolder,0,PlaceHolder,0,PlaceHolder,0,PlaceHolder,0,PlaceHolder,78.2,15.86,hexagon,35,0.877192982
3037,105,105,0,1440,1,Pd,0.72,PVP,0.0527,Na2PdCl4,31.606,DEG,0.03,HCl,0,PlaceHolder,0,PlaceHolder,0,PlaceHolder,0,PlaceHolder,0,PlaceHolder,0,PlaceHolder,91.12,11.95,hexagon,32,0.877192982
3038,105,105,0,180,1,Pd,0.72,PVP,0.0527,Na2PdCl4,31.606,DEG,0.282,K2SO4,0,PlaceHolder,0,PlaceHolder,0,PlaceHolder,0,PlaceHolder,0,PlaceHolder,0,PlaceHolder,7.59,23.3,Irregular shape,126,0.206185567
3039,105,105,0,180,1,Pd,0.72,PVP,0.0527,Na2PdCl4,31.606,DEG,0.282,MgSO4,0,PlaceHolder,0,PlaceHolder,0,PlaceHolder,0,PlaceHolder,0,PlaceHolder,0,PlaceHolder,7.57,18.17,Irregular shape,133,0.206185567
3040,105,105,0,180,1,Pd,0.72,PVP,0.0527,Na2PdCl4,31.606,DEG,0.0141,Na2SO4,0,PlaceHolder,0,PlaceHolder,0,PlaceHolder,0,PlaceHolder,0,PlaceHolder,0,PlaceHolder,10.45,21.35,Irregular shape,102,0.444444444
3041,105,105,0,180,1,Pd,0.72,PVP,0.0527,Na2PdCl4,31.606,DEG,0.0422,Na2SO4,0,PlaceHolder,0,PlaceHolder,0,PlaceHolder,0,PlaceHolder,0,PlaceHolder,0,PlaceHolder,10.19,15.28,Irregular shape,148,0.444444444
3042,105,105,0,180,1,Pd,0.72,PVP,0.0527,Na2PdCl4,31.606,DEG,0.563,Na2SO4,0,PlaceHolder,0,PlaceHolder,0,PlaceHolder,0,PlaceHolder,0,PlaceHolder,0,PlaceHolder,8.91,20.71,Irregular shape,122,0.444444444
3043,85,85,0,180,1,Pd,0.72,PVP,0.0527,Na2PdCl4,31.606,DEG,0.282,Na2SO4,0,PlaceHolder,0,PlaceHolder,0,PlaceHolder,0,PlaceHolder,0,PlaceHolder,0,PlaceHolder,7.65,28.93,Irregular shape,97,0.222222222
3044,95,95,0,180,1,Pd,0.72,PVP,0.0527,Na2PdCl4,31.606,DEG,0.282,Na2SO4,0,PlaceHolder,0,PlaceHolder,0,PlaceHolder,0,PlaceHolder,0,PlaceHolder,0,PlaceHolder,8.56,15.32,Irregular shape,168,0.222222222
3045,115,115,0,180,1,Pd,0.72,PVP,0.0527,Na2PdCl4,31.606,DEG,0.282,Na2SO4,0,PlaceHolder,0,PlaceHolder,0,PlaceHolder,0,PlaceHolder,0,PlaceHolder,0,PlaceHolder,8.02,17.02,Irregular shape,191,0.222222222
3046,125,125,0,180,1,Pd,0.72,PVP,0.0527,Na2PdCl4,31.606,DEG,0.282,Na2SO4,0,PlaceHolder,0,PlaceHolder,0,PlaceHolder,0,PlaceHolder,0,PlaceHolder,0,PlaceHolder,5.24,16.92,sphere,222,0.222222222
3047,105,105,0,180,1,Pd,0.72,PVP,0.0527,Na2PdCl4,31.606,DEG,0.0025,NaOH,0,PlaceHolder,0,PlaceHolder,0,PlaceHolder,0,PlaceHolder,0,PlaceHolder,0,PlaceHolder,8.74,30.66,Irregular shape,101,0.540540541
3048,105,105,0,180,1,Pd,0.72,PVP,0.0527,Na2PdCl4,31.606,DEG,0.025,NaOH,0,PlaceHolder,0,PlaceHolder,0,PlaceHolder,0,PlaceHolder,0,PlaceHolder,0,PlaceHolder,9.52,28.98,Irregular shape,42,0.540540541
3049,105,105,0,180,1,Pd,0.72,PVP,0.0527,Na2PdCl4,53.794,EG,0.03,HCl,0,PlaceHolder,0,PlaceHolder,0,PlaceHolder,0,PlaceHolder,0,PlaceHolder,0,PlaceHolder,19.19,22.26,hexagon,85,0.37593985
3050,105,105,0,180,1,Pd,0.27,PVP,0.0527,Na2PdCl4,31.606,DEG,0.282,Na2SO4,0,PlaceHolder,0,PlaceHolder,0,PlaceHolder,0,PlaceHolder,0,PlaceHolder,0,PlaceHolder,8.84,22.85,Irregular shape,130,0.357142857
3051,105,105,0,180,1,Pd,1.8,PVP,0.0527,Na2PdCl4,31.606,DEG,0.282,Na2SO4,0,PlaceHolder,0,PlaceHolder,0,PlaceHolder,0,PlaceHolder,0,PlaceHolder,0,PlaceHolder,8.73,21.31,Irregular shape,168,0.357142857
3052,105,105,0,180,1,Pd,0.72,PVP,0.0105,Na2PdCl4,31.606,DEG,0.282,Na2SO4,0,PlaceHolder,0,PlaceHolder,0,PlaceHolder,0,PlaceHolder,0,PlaceHolder,0,PlaceHolder,5.89,18.36,Irregular shape,150,0.357142857
3053,105,105,0,180,1,Pd,0.72,PVP,0.105,Na2PdCl4,31.606,DEG,0.282,Na2SO4,0,PlaceHolder,0,PlaceHolder,0,PlaceHolder,0,PlaceHolder,0,PlaceHolder,0,PlaceHolder,8.79,18.17,Irregular shape,158,0.357142857
3054,105,105,0,180,1,Pd,0.72,PVP,0.0527,Na2PdCl4,31.606,DEG,0.282,NaNO3,0,PlaceHolder,0,PlaceHolder,0,PlaceHolder,0,PlaceHolder,0,PlaceHolder,0,PlaceHolder,18.17,19.98,Irregular shape,186,0.446428571
3055,25,160,,15,1,Pt,0.025,Na2PtCl6,0.5,GLU,0.1,CTAB,15.197,OLA,0,PlaceHolder,0,PlaceHolder,0,PlaceHolder,0,PlaceHolder,0,PlaceHolder,0,PlaceHolder,,,sphere,,
3056,25,160,,60,1,Pt,0.025,Na2PtCl6,0.5,GLU,0.1,CTAB,15.197,OLA,0,PlaceHolder,0,PlaceHolder,0,PlaceHolder,0,PlaceHolder,0,PlaceHolder,0,PlaceHolder,7.4,12.88,rhombus,449,0.276243094
3057,25,160,,120,1,Pt,0.025,Na2PtCl6,0.5,GLU,0.1,CTAB,15.197,OLA,0,PlaceHolder,0,PlaceHolder,0,PlaceHolder,0,PlaceHolder,0,PlaceHolder,0,PlaceHolder,10.48,10.62,rhombus,196,0.276243094
3058,25,160,,180,1,Pt,0.025,Na2PtCl6,0.5,GLU,0.1,CTAB,15.197,OLA,0,PlaceHolder,0,PlaceHolder,0,PlaceHolder,0,PlaceHolder,0,PlaceHolder,0,PlaceHolder,14.55,8.35,rhombus,96,0.276243094
3059,25,160,,240,1,Pt,0.025,Na2PtCl6,0.5,GLU,0.1,CTAB,15.197,OLA,0,PlaceHolder,0,PlaceHolder,0,PlaceHolder,0,PlaceHolder,0,PlaceHolder,0,PlaceHolder,,,rhombus,,
3060,25,160,,300,1,Pt,0.025,Na2PtCl6,0.5,GLU,0.1,CTAB,15.197,OLA,0,PlaceHolder,0,PlaceHolder,0,PlaceHolder,0,PlaceHolder,0,PlaceHolder,0,PlaceHolder,,,rhombus,,
3061,25,160,,240,1,Pt,0.025,Na2PtCl6,0.1,CTAB,15.197,OLA,0,PlaceHolder,0,PlaceHolder,0,PlaceHolder,0,PlaceHolder,0,PlaceHolder,0,PlaceHolder,0,PlaceHolder,19.49,24.81,Irregular shape,121,0.256410256
3062,25,160,,240,1,Pt,0.025,Na2PtCl6,0.25,GLU,0.1,CTAB,15.197,OLA,0,PlaceHolder,0,PlaceHolder,0,PlaceHolder,0,PlaceHolder,0,PlaceHolder,0,PlaceHolder,15.88,13.77,rhombus,154,0.256410256
3063,25,160,,240,1,Pt,0.025,Na2PtCl6,0.665,GLU,0.1,CTAB,15.197,OLA,0,PlaceHolder,0,PlaceHolder,0,PlaceHolder,0,PlaceHolder,0,PlaceHolder,0,PlaceHolder,15.53,15.72,rhombus,192,0.256410256
3064,25,160,,240,1,Pt,0.025,Na2PtCl6,0.835,GLU,0.1,CTAB,15.197,OLA,0,PlaceHolder,0,PlaceHolder,0,PlaceHolder,0,PlaceHolder,0,PlaceHolder,0,PlaceHolder,13.58,6.95,four-pointed star,114,0.256410256
3065,25,160,,240,1,Pt,0.025,Na2PtCl6,1,GLU,0.1,CTAB,15.197,OLA,0,PlaceHolder,0,PlaceHolder,0,PlaceHolder,0,PlaceHolder,0,PlaceHolder,0,PlaceHolder,11.97,10.46,Irregular shape,237,0.256410256
3066,25,160,,240,1,Pt,0.025,Na2PtCl6,1.5,GLU,0.1,CTAB,15.197,OLA,0,PlaceHolder,0,PlaceHolder,0,PlaceHolder,0,PlaceHolder,0,PlaceHolder,0,PlaceHolder,12.16,20.21,Irregular shape,260,0.256410256
3067,25,160,,60,1,Pt,0.025,Na2PtCl6,0.835,GLU,0.1,CTAB,15.197,OLA,0,PlaceHolder,0,PlaceHolder,0,PlaceHolder,0,PlaceHolder,0,PlaceHolder,0,PlaceHolder,8.02,15.74,rhombus,1296,0.316455696
3068,25,160,,120,1,Pt,0.025,Na2PtCl6,0.835,GLU,0.1,CTAB,15.197,OLA,0,PlaceHolder,0,PlaceHolder,0,PlaceHolder,0,PlaceHolder,0,PlaceHolder,0,PlaceHolder,,,rhombus,,
3069,25,160,,180,1,Pt,0.025,Na2PtCl6,0.835,GLU,0.1,CTAB,15.197,OLA,0,PlaceHolder,0,PlaceHolder,0,PlaceHolder,0,PlaceHolder,0,PlaceHolder,0,PlaceHolder,10.55,10.42,four-pointed star,100,0.126582278
3070,25,160,,300,1,Pt,0.025,Na2PtCl6,0.835,GLU,0.1,CTAB,15.197,OLA,0,PlaceHolder,0,PlaceHolder,0,PlaceHolder,0,PlaceHolder,0,PlaceHolder,0,PlaceHolder,11.84,25.22,four-pointed star,52,0.126582278
3071,25,160,,240,1,Pt,0.025,Na2PtCl6,0.5,GLU,15.197,OLA,0,PlaceHolder,0,PlaceHolder,0,PlaceHolder,0,PlaceHolder,0,PlaceHolder,0,PlaceHolder,0,PlaceHolder,10.34,18.13,Irregular shape,100,0.458715596
3072,25,125,,120,1,Ag,0.0225,PVP,358.627,EG,0.589,AgNO3,0,PlaceHolder,0,PlaceHolder,0,PlaceHolder,0,PlaceHolder,0,PlaceHolder,0,PlaceHolder,0,PlaceHolder,56.87,17.78,sphere,204,
3073,25,150,,300,1,Rh,0.0357,RhAc3,0.333,GLU,6.458,DMF,15.197,OLA,0,PlaceHolder,0,PlaceHolder,0,PlaceHolder,0,PlaceHolder,0,PlaceHolder,0,PlaceHolder,4.72,11.25,triangle,132,0.186915888
3074,25,150,,300,1,Rh,0.0357,RhAc3,0.333,GLU,15.197,OLA,0,PlaceHolder,0,PlaceHolder,0,PlaceHolder,0,PlaceHolder,0,PlaceHolder,0,PlaceHolder,0,PlaceHolder,,,Irregular shape,,
3075,25,150,,300,1,Rh,0.0357,RhAc3,0.333,GLU,2.583,DMF,15.197,OLA,0,PlaceHolder,0,PlaceHolder,0,PlaceHolder,0,PlaceHolder,0,PlaceHolder,0,PlaceHolder,,,flower shape,,
3076,25,150,,300,1,Rh,0.0357,RhAc3,0.333,GLU,12.916,DMF,15.197,OLA,0,PlaceHolder,0,PlaceHolder,0,PlaceHolder,0,PlaceHolder,0,PlaceHolder,0,PlaceHolder,,,flower shape,,
3077,25,150,,300,1,Rh,0.0357,RhAc3,6.458,DMF,15.197,OLA,0,PlaceHolder,0,PlaceHolder,0,PlaceHolder,0,PlaceHolder,0,PlaceHolder,0,PlaceHolder,0,PlaceHolder,,,flower shape,,
3078,25,150,,300,1,Rh,0.0357,RhAc3,0.333,LAA,6.458,DMF,15.197,OLA,0,PlaceHolder,0,PlaceHolder,0,PlaceHolder,0,PlaceHolder,0,PlaceHolder,0,PlaceHolder,7.59,32.33,Irregular shape,94,0.124223602
3079,25,150,,300,1,Rh,0.0357,RhAc3,0.333,CITA,6.458,DMF,15.197,OLA,0,PlaceHolder,0,PlaceHolder,0,PlaceHolder,0,PlaceHolder,0,PlaceHolder,0,PlaceHolder,7.33,22.32,Irregular shape,106,0.124223602
3080,25,150,,300,1,Rh,0.0357,RhAc3,0.333,GLU,6.458,DMF,7.598,OLA,7.8125,ODE,0,PlaceHolder,0,PlaceHolder,0,PlaceHolder,0,PlaceHolder,0,PlaceHolder,6.85,16.23,triangle,75,0.188679245
3081,25,150,,300,1,Rh,0.0357,RhAc3,0.5,GLU,6.458,DMF,9.118,OLA,6.25,ODE,0,PlaceHolder,0,PlaceHolder,0,PlaceHolder,0,PlaceHolder,0,PlaceHolder,26.22,11.35,hexagon,6,0.186915888
3082,220,220,0,20,1,CuInSe2,0.1,CuI,0.2,InAc3,31.25,ODE,1.575,OA,3.647,OLA,5.428,DT,0.4,Se,0,PlaceHolder,0,PlaceHolder,0,PlaceHolder,4.56,11.67,triangle,200,
3083,220,220,0,20,1,CuInSe2,0.1,CuI,0.2,InAc3,0.05,ZnSA2,31.25,ODE,1.575,OA,3.647,OLA,5.428,DT,0.4,Se,0,PlaceHolder,0,PlaceHolder,4.75,14.06,triangle,200,
3084,220,220,0,20,1,CuInSe2,0.1,CuI,0.2,InAc3,0.1,ZnSA2,31.25,ODE,1.575,OA,3.647,OLA,5.428,DT,0.4,Se,0,PlaceHolder,0,PlaceHolder,6.1,13.11,Irregular shape,200,
3085,220,220,0,20,1,CuInSe2,0.1,CuI,0.2,InAc3,0.15,ZnSA2,31.25,ODE,1.575,OA,3.647,OLA,5.428,DT,0.4,Se,0,PlaceHolder,0,PlaceHolder,5.8,18.97,Irregular shape,200,
3086,220,220,0,20,1,CuInSe2,0.1,CuI,0.2,InAc3,0.2,ZnSA2,31.25,ODE,1.575,OA,3.647,OLA,5.428,DT,0.4,Se,0,PlaceHolder,0,PlaceHolder,5.6,23.21,Irregular shape,200,
3087,25,120,,240,1,Ag,5.887,AgNO3,35.99,PVP,518.511,NMP,0,PlaceHolder,0,PlaceHolder,0,PlaceHolder,0,PlaceHolder,0,PlaceHolder,0,PlaceHolder,0,PlaceHolder,72.8,17.09,hexagon,47,1.075268817
3088,25,120,,40,1,Ag,5.887,AgNO3,35.99,PVP,518.511,NMP,0,PlaceHolder,0,PlaceHolder,0,PlaceHolder,0,PlaceHolder,0,PlaceHolder,0,PlaceHolder,0,PlaceHolder,39.65,33.4,hexagon,25,0.684931507
3089,25,120,,180,1,Ag,5.887,AgNO3,35.99,PVP,518.511,NMP,0,PlaceHolder,0,PlaceHolder,0,PlaceHolder,0,PlaceHolder,0,PlaceHolder,0,PlaceHolder,0,PlaceHolder,49.56,16.79,hexagon,120,0.775193798
3090,25,120,,240,1,Ag,5.887,AgNO3,518.511,NMP,0,PlaceHolder,0,PlaceHolder,0,PlaceHolder,0,PlaceHolder,0,PlaceHolder,0,PlaceHolder,0,PlaceHolder,0,PlaceHolder,,,Irregular shape,,
3091,25,120,,240,1,Ag,5.887,AgNO3,4.499,PVP,518.511,NMP,0,PlaceHolder,0,PlaceHolder,0,PlaceHolder,0,PlaceHolder,0,PlaceHolder,0,PlaceHolder,0,PlaceHolder,,,Irregular shape,,
3092,25,120,,240,1,Ag,5.887,AgNO3,8.998,PVP,518.511,NMP,0,PlaceHolder,0,PlaceHolder,0,PlaceHolder,0,PlaceHolder,0,PlaceHolder,0,PlaceHolder,0,PlaceHolder,,,Irregular shape,,
3093,25,120,,240,1,Ag,5.887,AgNO3,17.955,PVP,518.511,NMP,0,PlaceHolder,0,PlaceHolder,0,PlaceHolder,0,PlaceHolder,0,PlaceHolder,0,PlaceHolder,0,PlaceHolder,85.58,22.46,hexagon,113,1.801801802
3094,25,140,,240,1,Ag,5.887,AgNO3,35.99,PVP,518.511,NMP,0,PlaceHolder,0,PlaceHolder,0,PlaceHolder,0,PlaceHolder,0,PlaceHolder,0,PlaceHolder,0,PlaceHolder,70.97,24.83,hexagon,226,1.612903226
3095,25,160,,240,1,Ag,5.887,AgNO3,35.99,PVP,518.511,NMP,0,PlaceHolder,0,PlaceHolder,0,PlaceHolder,0,PlaceHolder,0,PlaceHolder,0,PlaceHolder,0,PlaceHolder,56.67,21.38,hexagon,360,1.612903226
3096,25,180,,240,1,Ag,5.887,AgNO3,35.99,PVP,518.511,NMP,0,PlaceHolder,0,PlaceHolder,0,PlaceHolder,0,PlaceHolder,0,PlaceHolder,0,PlaceHolder,0,PlaceHolder,59.96,23.65,hexagon,203,1.612903226
3097,180,180,0,10,1,Bi2Se3,8.998,PVP,2151.764,EG,1.399,Na2SeO3,0.932,Bi(NO3)3,36.331,NH2OH,133.185,H2O,0,PlaceHolder,0,PlaceHolder,0,PlaceHolder,0,PlaceHolder,150,,sphere,,
3098,100,100,0,10,1,Bi2Se3,8.998,PVP,2151.764,EG,1.399,Na2SeO3,0.932,Bi(NO3)3,36.331,NH2OH,133.185,H2O,0,PlaceHolder,0,PlaceHolder,0,PlaceHolder,0,PlaceHolder,42.37,16.84,Irregular shape,64,1.219512195
3099,140,140,0,10,1,Bi2Se3,8.998,PVP,2151.764,EG,1.399,Na2SeO3,0.932,Bi(NO3)3,36.331,NH2OH,133.185,H2O,0,PlaceHolder,0,PlaceHolder,0,PlaceHolder,0,PlaceHolder,50.77,33.77,sphere,59,1.25
3100,200,200,0,10,1,Bi2Se3,8.998,PVP,2151.764,EG,1.399,Na2SeO3,0.932,Bi(NO3)3,36.331,NH2OH,133.185,H2O,0,PlaceHolder,0,PlaceHolder,0,PlaceHolder,0,PlaceHolder,164.44,19.25,sphere,25,1.538461538
3101,180,180,0,10,1,Bi2Se3,2151.764,EG,1.399,Na2SeO3,0.932,Bi(NO3)3,36.331,NH2OH,133.185,H2O,0,PlaceHolder,0,PlaceHolder,0,PlaceHolder,0,PlaceHolder,0,PlaceHolder,,,flower shape,,
3102,25,260,10,30,1,SnSe,0.1,SnCl4,0.1,PHA,0.1,SeO2,30.394,OLA,0,PlaceHolder,0,PlaceHolder,0,PlaceHolder,0,PlaceHolder,0,PlaceHolder,0,PlaceHolder,,,Irregular shape,,5.952380952
3103,25,260,10,30,1,SnSe,0.1,SnCl4,0.1,SeO2,30.394,OLA,0,PlaceHolder,0,PlaceHolder,0,PlaceHolder,0,PlaceHolder,0,PlaceHolder,0,PlaceHolder,0,PlaceHolder,1200,16.67,flower shape,,
3104,0,0,0,5,1,Cu,0.18,CuCl2,31.474,DBE,4.175,DT,0,PlaceHolder,0,PlaceHolder,0,PlaceHolder,0,PlaceHolder,0,PlaceHolder,0,PlaceHolder,0,PlaceHolder,1.9,10.53,sphere,,
3105,25,25,0,60,1,Au,0.032,HAuCl4,10.491,DBE,2.088,DT,0,PlaceHolder,0,PlaceHolder,0,PlaceHolder,0,PlaceHolder,0,PlaceHolder,0,PlaceHolder,0,PlaceHolder,1.5,20,sphere,,
3106,150,225,10,360,1,WSe2,0.46,WCl4,0.92,TBDSe,108.7132,DODA,0,PlaceHolder,0,PlaceHolder,0,PlaceHolder,0,PlaceHolder,0,PlaceHolder,0,PlaceHolder,0,PlaceHolder,,,Irregular shape,,
3107,330,330,0,720,1,WSe2,0.02,W(CO)6,14,OA,0.04,DPDS,0,PlaceHolder,0,PlaceHolder,0,PlaceHolder,0,PlaceHolder,0,PlaceHolder,0,PlaceHolder,0,PlaceHolder,,,Irregular shape,,
3108,350,350,0,600,1,MoSe2,0.02,Mo(CO)6,14,OA,0.04,DPDS,0,PlaceHolder,0,PlaceHolder,0,PlaceHolder,0,PlaceHolder,0,PlaceHolder,0,PlaceHolder,0,PlaceHolder,,,Irregular shape,,
3109,25,245,,600,1,ZrS2,0.3,ZrCl4,18.7,OLA,5,DT,0,PlaceHolder,0,PlaceHolder,0,PlaceHolder,0,PlaceHolder,0,PlaceHolder,0,PlaceHolder,0,PlaceHolder,350,,Irregular shape,,
3110,245,245,0,180,1,ZrS2,0.73,ZrCl4,18.7,OLA,5,CS2,0,PlaceHolder,0,PlaceHolder,0,PlaceHolder,0,PlaceHolder,0,PlaceHolder,0,PlaceHolder,0,PlaceHolder,20,,sphere,,
3111,25,230,,660,1,TiS2,0.26,TiCl4,18.7,OLA,5,DT,0,PlaceHolder,0,PlaceHolder,0,PlaceHolder,0,PlaceHolder,0,PlaceHolder,0,PlaceHolder,0,PlaceHolder,650,,Irregular shape,,
3112,25,245,,600,1,HfS2,0.77,HfCl4,18.7,OLA,11.4,DT,0,PlaceHolder,0,PlaceHolder,0,PlaceHolder,0,PlaceHolder,0,PlaceHolder,0,PlaceHolder,0,PlaceHolder,,,Irregular shape,,
3113,300,300,0,60,1,WSe2,1,WCl6,31.509,OA,37.688,OLA,31.25,ODE,2.4,Se,10.02,DT,0,PlaceHolder,0,PlaceHolder,0,PlaceHolder,0,PlaceHolder,,,Irregular shape,,
3114,180,180,0,20,1,CdTe-1,0.5,Cd-PROA,0.25,OA,32.8125,ODE,0.1,Te,0.224,TOP,0,PlaceHolder,0,PlaceHolder,0,PlaceHolder,0,PlaceHolder,0,PlaceHolder,153.76,4.7,Irregular shape,5,1.470588235
3115,210,210,0,30,1,CdTe-1,0.5,Cd-PROA,0.25,OA,32.8125,ODE,0.1,Te,0.224,TOP,0,PlaceHolder,0,PlaceHolder,0,PlaceHolder,0,PlaceHolder,0,PlaceHolder,73.22,37.16,Irregular shape,23,1.470588235
3116,160,250,0,60,1,Ni9S8,0.4,NiAc2,2.5,TOPO,62.5,ODE,0.8,HCl,4,DT,0,PlaceHolder,0,PlaceHolder,0,PlaceHolder,0,PlaceHolder,0,PlaceHolder,275,,rectangle,,
3117,160,250,0,60,1,Ni9S8,0.4,NiAc2,2.5,TOPO,62.5,ODE,4,DT,0,PlaceHolder,0,PlaceHolder,0,PlaceHolder,0,PlaceHolder,0,PlaceHolder,0,PlaceHolder,17.03,21.47,rod,291,0.502512563
3118,160,250,0,60,1,Ni9S8,0.4,NiAc2,2.5,TOPO,62.5,ODE,0.4,HCl,4,DT,0,PlaceHolder,0,PlaceHolder,0,PlaceHolder,0,PlaceHolder,0,PlaceHolder,95.1,40.58,rectangle,17,0.578034682
3119,160,200,0,60,1,Cu2S,0.4,CuAc2,2.5,TOPO,62.5,ODE,0.2,HCl,4,DT,0,PlaceHolder,0,PlaceHolder,0,PlaceHolder,0,PlaceHolder,0,PlaceHolder,,,triangle,,
3120,160,200,0,60,1,Cu2S,0.4,CuAc2,2.5,TOPO,62.5,ODE,4,DT,0,PlaceHolder,0,PlaceHolder,0,PlaceHolder,0,PlaceHolder,0,PlaceHolder,0,PlaceHolder,5.97,7.2,sphere,200,
3121,160,200,0,60,1,Cu2S,0.4,CuAc2,2.5,TOPO,62.5,ODE,0.08,HCl,4,DT,0,PlaceHolder,0,PlaceHolder,0,PlaceHolder,0,PlaceHolder,0,PlaceHolder,14.15,13.22,sphere,200,
3122,160,200,0,60,1,Cu2S,0.4,CuAc2,2.5,TOPO,62.5,ODE,0.4,HCl,4,DT,0,PlaceHolder,0,PlaceHolder,0,PlaceHolder,0,PlaceHolder,0,PlaceHolder,91.43,21.52,triangle,200,
3123,25,268,,30,1,GeSe,0.05,GeI4,0.025,DPDS,33.67,HDA,0,PlaceHolder,0,PlaceHolder,0,PlaceHolder,0,PlaceHolder,0,PlaceHolder,0,PlaceHolder,0,PlaceHolder,,,hexagon,,41.66666667
3124,25,310,20,30,1,LaSe2,0.5,La(acac)3,2,SeO2,4.992,OA,17.01,OLA,20.002,ODE,0,PlaceHolder,0,PlaceHolder,0,PlaceHolder,0,PlaceHolder,0,PlaceHolder,1128.38,20,cube,50,
3125,25,320,20,30,1,CeSe2,0.5,CeAc3,2,SeO2,4.992,OA,17.01,OLA,20.002,ODE,0,PlaceHolder,0,PlaceHolder,0,PlaceHolder,0,PlaceHolder,0,PlaceHolder,451.35,7.5,cube,50,
3126,25,310,20,30,1,EuSe2,0.5,Eu(acac)3,2,SeO2,4.992,OA,17.01,OLA,20.002,ODE,0,PlaceHolder,0,PlaceHolder,0,PlaceHolder,0,PlaceHolder,0,PlaceHolder,182.38,33.83,rectangle,6,0.952380952
3127,25,310,20,30,1,NaLaSe2,0.5,La(acac)3,2,SeO2,4.992,OA,17.01,OLA,20.002,ODE,3,Na(acac),0,PlaceHolder,0,PlaceHolder,0,PlaceHolder,0,PlaceHolder,106.69,9.94,rhombus,176,2.777777778
3128,25,320,20,30,1,NaCeSe2,0.5,CeAc3,2,SeO2,4.992,OA,17.01,OLA,20.002,ODE,3,Na(acac),0,PlaceHolder,0,PlaceHolder,0,PlaceHolder,0,PlaceHolder,382.18,21.2,rhombus,16,2.777777778
3129,170,170,0,10,1,CuSbS2,0.5,Cu(acac)2,0.5,SbCl3,33.433,OLA,1.3,S,0,PlaceHolder,0,PlaceHolder,0,PlaceHolder,0,PlaceHolder,0,PlaceHolder,0,PlaceHolder,507.77,4.44,cube,,
3130,170,170,0,15,1,CuSbS2,0.5,Cu(acac)2,0.5,SbCl3,33.433,OLA,1.3,S,0,PlaceHolder,0,PlaceHolder,0,PlaceHolder,0,PlaceHolder,0,PlaceHolder,0,PlaceHolder,513.41,3.3,cube,,
3131,170,170,0,30,1,CuSbS2,0.5,Cu(acac)2,0.5,SbCl3,33.433,OLA,1.3,S,0,PlaceHolder,0,PlaceHolder,0,PlaceHolder,0,PlaceHolder,0,PlaceHolder,0,PlaceHolder,451.35,6.25,cube,,
3132,190,190,0,30,1,CuSbS2,0.5,Cu(acac)2,0.5,SbCl3,33.433,OLA,1.3,S,0,PlaceHolder,0,PlaceHolder,0,PlaceHolder,0,PlaceHolder,0,PlaceHolder,0,PlaceHolder,338.51,6.67,cube,,
3133,220,220,0,30,1,CuSbS2,0.5,Cu(acac)2,0.5,SbCl3,33.433,OLA,1.3,S,0,PlaceHolder,0,PlaceHolder,0,PlaceHolder,0,PlaceHolder,0,PlaceHolder,0,PlaceHolder,346.41,3.91,cube,,
3134,250,250,0,30,1,CuSbS2,0.5,Cu(acac)2,0.5,SbCl3,33.433,OLA,1.3,S,0,PlaceHolder,0,PlaceHolder,0,PlaceHolder,0,PlaceHolder,0,PlaceHolder,0,PlaceHolder,363.34,4.97,cube,,
3135,280,280,0,30,1,CuSbS2,0.5,Cu(acac)2,0.5,SbCl3,33.433,OLA,1.3,S,0,PlaceHolder,0,PlaceHolder,0,PlaceHolder,0,PlaceHolder,0,PlaceHolder,0,PlaceHolder,378.01,7.46,cube,,
3136,25,160,,30,1,BiClO,0.3,Fe(acac)3,0.3,BiCl3,1.216,OLA,1.26,OA,14.0625,ODE,0,PlaceHolder,0,PlaceHolder,0,PlaceHolder,0,PlaceHolder,0,PlaceHolder,39.73,6.03,cube,150,
3137,25,160,,60,1,BiClO,0.3,Fe(acac)3,0.3,BiCl3,1.216,OLA,1.26,OA,14.0625,ODE,0,PlaceHolder,0,PlaceHolder,0,PlaceHolder,0,PlaceHolder,0,PlaceHolder,22.31,22.17,cube,119,0.393700787
3138,25,160,,180,1,BiClO,0.3,Fe(acac)3,0.3,BiCl3,1.216,OLA,1.26,OA,14.0625,ODE,0,PlaceHolder,0,PlaceHolder,0,PlaceHolder,0,PlaceHolder,0,PlaceHolder,26.26,18.22,cube,145,0.526315789
3139,25,160,,300,1,BiClO,0.3,Fe(acac)3,0.3,BiCl3,1.216,OLA,1.26,OA,14.0625,ODE,0,PlaceHolder,0,PlaceHolder,0,PlaceHolder,0,PlaceHolder,0,PlaceHolder,27.3,20.38,cube,59,0.523560209
3140,25,160,,30,1,BiClO,0.3,Fe(acac)3,0.3,BiCl3,1.216,OLA,1.26,LA,14.0625,ODE,0,PlaceHolder,0,PlaceHolder,0,PlaceHolder,0,PlaceHolder,0,PlaceHolder,26.07,19.93,cube,207,0.735294118
3141,25,160,,30,1,BiClO,0.3,Fe(acac)3,0.3,BiCl3,1.216,OLA,1.26,BEA,14.0625,ODE,0,PlaceHolder,0,PlaceHolder,0,PlaceHolder,0,PlaceHolder,0,PlaceHolder,28.1,14.01,cube,97,0.735294118
3142,25,160,,30,1,BiClO,0.3,Fe(acac)3,0.3,BiCl3,1.216,OLA,14.0625,ODE,0,PlaceHolder,0,PlaceHolder,0,PlaceHolder,0,PlaceHolder,0,PlaceHolder,0,PlaceHolder,,,Irregular shape,,
3143,25,160,,30,1,BiClO,0.3,Fe(acac)3,0.3,BiCl3,1.216,OLA,1.26,OCTA,14.0625,ODE,0,PlaceHolder,0,PlaceHolder,0,PlaceHolder,0,PlaceHolder,0,PlaceHolder,,,Irregular shape,,
3144,25,320,6.3,120,1,Gd2O3,1.5,GdAc3,9.306,TBAB,12.157,OLA,6.0787,OA,18.75,ODE,0,PlaceHolder,0,PlaceHolder,0,PlaceHolder,0,PlaceHolder,0,PlaceHolder,306.87,20.49,cube,21,8
3145,300,300,0,15,1,TiS2,4.8,TiCl4,22.4,OLA,16,CS2,0,PlaceHolder,0,PlaceHolder,0,PlaceHolder,0,PlaceHolder,0,PlaceHolder,0,PlaceHolder,0,PlaceHolder,50,16,sphere,80,
3146,300,300,0,15,1,TiS2,3.54,TiCl4,22.4,OLA,11.8,CS2,0,PlaceHolder,0,PlaceHolder,0,PlaceHolder,0,PlaceHolder,0,PlaceHolder,0,PlaceHolder,0,PlaceHolder,100,18,sphere,80,
3147,300,300,0,15,1,TiS2,1.107,TiCl4,22.4,OLA,3.686,CS2,0,PlaceHolder,0,PlaceHolder,0,PlaceHolder,0,PlaceHolder,0,PlaceHolder,0,PlaceHolder,0,PlaceHolder,270,20.37,sphere,80,
3148,180,180,0,0.333,1,Cs3Cu2I5,0.8,CuI,0.4,InI3,36.25,ODE,3.781,OA,2.431,OLA,0.4,Cs2CO3,0,PlaceHolder,0,PlaceHolder,0,PlaceHolder,0,PlaceHolder,30.12,6.8,rectangle,150,
3149,180,180,0,0.333,1,Cs3Cu2I5,0.8,CuI,36.25,ODE,3.781,OA,2.431,OLA,0.4,Cs2CO3,0,PlaceHolder,0,PlaceHolder,0,PlaceHolder,0,PlaceHolder,0,PlaceHolder,72.99,10.38,cube,50,
3150,180,180,0,0.333,1,Cs3Cu2I5,0.8,CuI,0.2,InI3,36.25,ODE,3.781,OA,2.431,OLA,0.4,Cs2CO3,0,PlaceHolder,0,PlaceHolder,0,PlaceHolder,0,PlaceHolder,40.76,12.04,rectangle,83,
3151,180,180,0,0.333,1,Cs3Cu2I5,0.8,CuI,0.6,InI3,36.25,ODE,3.781,OA,2.431,OLA,0.4,Cs2CO3,0,PlaceHolder,0,PlaceHolder,0,PlaceHolder,0,PlaceHolder,18.95,15.66,rectangle,100,
3152,180,180,0,0.333,1,Cs3Cu2Cl5,0.2,CuCl,0.4,InCl3,17.5,ODE,3.624,OA,3.0394,OLA,0.15,Cs2CO3,0,PlaceHolder,0,PlaceHolder,0,PlaceHolder,0,PlaceHolder,23.31,22.78,Irregular shape,158,0.632911392
3153,180,180,0,0.333,1,Cs3Cu2Cl5,0.2,CuCl,17.5,ODE,3.624,OA,3.0394,OLA,0.15,Cs2CO3,0,PlaceHolder,0,PlaceHolder,0,PlaceHolder,0,PlaceHolder,0,PlaceHolder,715.36,33.31,cube,37,5.319148936
3154,200,200,0,0.333,1,Cs3Cu2Br5,0.2,CuBr,0.3,InBr3,20.625,ODE,3.624,OA,3.0394,OLA,0.15,Cs2CO3,0,PlaceHolder,0,PlaceHolder,0,PlaceHolder,0,PlaceHolder,13.58,8,sphere,427,0.381679389
3155,160,160,0,0.333,1,Cs3Cu2I5,0.8,CuI,0.4,MnI2,36.25,ODE,3.781,OA,2.431,OLA,0.4,Cs2CO3,0,PlaceHolder,0,PlaceHolder,0,PlaceHolder,0,PlaceHolder,24.22,67.3,rectangle,240,
3156,160,160,0,0.333,1,Cs3Cu2I5,0.8,CuI,0.6,MnI2,36.25,ODE,3.781,OA,2.431,OLA,0.4,Cs2CO3,0,PlaceHolder,0,PlaceHolder,0,PlaceHolder,0,PlaceHolder,13.15,30.04,rectangle,248,
3157,160,160,0,0.333,1,Cs3Cu2I5,0.8,CuI,0.8,MnI2,36.25,ODE,3.781,OA,2.431,OLA,0.4,Cs2CO3,0,PlaceHolder,0,PlaceHolder,0,PlaceHolder,0,PlaceHolder,12.21,1.02,cube,251,
3158,160,160,0,0.333,1,Cs3Cu2I5,0.8,CuI,1,MnI2,36.25,ODE,3.781,OA,2.431,OLA,0.4,Cs2CO3,0,PlaceHolder,0,PlaceHolder,0,PlaceHolder,0,PlaceHolder,12.58,5.41,rectangle,250,
3159,120,120,0,0.333,1,Cs3Cu2I5,0.8,CuI,1,MnI2,36.25,ODE,3.781,OA,2.431,OLA,0.4,Cs2CO3,0,PlaceHolder,0,PlaceHolder,0,PlaceHolder,0,PlaceHolder,22.84,75.04,Irregular shape,250,
3160,140,140,0,0.333,1,Cs3Cu2I5,0.8,CuI,1,MnI2,36.25,ODE,3.781,OA,2.431,OLA,0.4,Cs2CO3,0,PlaceHolder,0,PlaceHolder,0,PlaceHolder,0,PlaceHolder,11.91,10.5,rectangle,250,
3161,180,180,0,0.333,1,Cs3Cu2I5,0.8,CuI,1,MnI2,36.25,ODE,3.781,OA,2.431,OLA,0.4,Cs2CO3,0,PlaceHolder,0,PlaceHolder,0,PlaceHolder,0,PlaceHolder,15.59,39.22,cube,250,
3162,150,150,0,0.167,1,Cs3Cu2I5,0.15,CuI,3.125,ODE,1.103,OA,0.456,OLA,0.2,Cs2CO3,0,PlaceHolder,0,PlaceHolder,0,PlaceHolder,0,PlaceHolder,0,PlaceHolder,18.05,14.75,sphere,,
3163,180,180,0,0.25,1,Cs3Cu2I5,0.25,CuI,34.028,ODE,5.076,OA,4.559,OLA,0.06,Cs2CO3,0.15,InI3,0,PlaceHolder,0,PlaceHolder,0,PlaceHolder,0,PlaceHolder,29.44,22.5,rectangle,76,0.35971223
3164,180,180,0,0.25,1,Cs3Cu2I5,0.25,CuI,34.028,ODE,5.076,OA,4.559,OLA,0.06,Cs2CO3,0.05,InI3,0,PlaceHolder,0,PlaceHolder,0,PlaceHolder,0,PlaceHolder,94.3,36.15,rectangle,11,0.4784689
3165,180,180,0,0.25,1,Cs3Cu2I5,0.25,CuI,34.028,ODE,5.076,OA,4.559,OLA,0.06,Cs2CO3,0.1,InI3,0,PlaceHolder,0,PlaceHolder,0,PlaceHolder,0,PlaceHolder,26.56,26.22,rectangle,63,0.318471338
3166,180,180,0,0.25,1,Cs3Cu2I5,0.25,CuI,34.028,ODE,5.076,OA,4.559,OLA,0.06,Cs2CO3,0.2,InI3,0,PlaceHolder,0,PlaceHolder,0,PlaceHolder,0,PlaceHolder,30.4,18.07,Irregular shape,51,0.314465409
3167,160,160,0,0.167,1,Cs3Cu2I5,0.22,Cs2CO3,1.688,OA,18.415,ODE,0.0536,CuI,0.217,OLA,0,PlaceHolder,0,PlaceHolder,0,PlaceHolder,0,PlaceHolder,0,PlaceHolder,23.4,5.58,sphere,,
3168,130,130,0,10,1,CsCu2I3,0.188,CuI,16.801,ODE,1.65,OA,1.52,OLA,0.0235,Cs2CO3,0,PlaceHolder,0,PlaceHolder,0,PlaceHolder,0,PlaceHolder,0,PlaceHolder,,,rod,,
3169,140,140,0,10,1,CsCu2I3,0.188,CuI,16.801,ODE,1.65,OA,1.52,OLA,0.0235,Cs2CO3,0,PlaceHolder,0,PlaceHolder,0,PlaceHolder,0,PlaceHolder,0,PlaceHolder,375.41,30.27,rod,17,3.773584906
3170,150,150,0,10,1,CsCu2I3,0.188,CuI,16.801,ODE,1.65,OA,1.52,OLA,0.0235,Cs2CO3,0,PlaceHolder,0,PlaceHolder,0,PlaceHolder,0,PlaceHolder,0,PlaceHolder,268.08,35.76,rod,34,3.389830508
3171,160,160,0,10,1,CsCu2I3,0.188,CuI,16.801,ODE,1.65,OA,1.52,OLA,0.0235,Cs2CO3,0,PlaceHolder,0,PlaceHolder,0,PlaceHolder,0,PlaceHolder,0,PlaceHolder,278.01,35.49,rod,45,4.95049505
3172,170,170,0,10,1,CsCu2I3,0.188,CuI,16.801,ODE,1.65,OA,1.52,OLA,0.0235,Cs2CO3,0,PlaceHolder,0,PlaceHolder,0,PlaceHolder,0,PlaceHolder,0,PlaceHolder,,,rod,,
3173,180,180,0,10,1,CsCu2I3,0.188,CuI,16.801,ODE,1.65,OA,1.52,OLA,0.0235,Cs2CO3,0,PlaceHolder,0,PlaceHolder,0,PlaceHolder,0,PlaceHolder,0,PlaceHolder,511.78,45.32,rod,10,11.11111111
3174,160,160,0,0.167,1,Cs3Cu2I5,0.22,Cs2CO3,1.818,OA,18.029,ODE,0.115,CuI,0.468,OLA,0,PlaceHolder,0,PlaceHolder,0,PlaceHolder,0,PlaceHolder,0,PlaceHolder,17.78,5.84,sphere,,
3175,70,70,0,0.167,1,Cs3Cu2I5,6,CuI,16.4,OLA,19.073,OA,335.331,ODE,0.614,Cs2CO3,0,PlaceHolder,0,PlaceHolder,0,PlaceHolder,0,PlaceHolder,0,PlaceHolder,20.39,13.62,rectangle,77,0.273224044
3176,260,260,0,0.167,1,Cs3Cu2I5,0.15,Cs2CO3,0.2,CuAc,6.302,OA,3.0394,OLA,31.25,ODE,0.71,HI,5.205,H2O,0,PlaceHolder,0,PlaceHolder,0,PlaceHolder,22.39,16.78,sphere,,
3177,260,260,0,0.167,1,Cs3Cu2I5,0.15,Cs2CO3,0.2,CuAc,6.302,OA,3.0394,OLA,31.25,ODE,0.71,HI,5.205,H2O,0.33,CaAc2,0,PlaceHolder,0,PlaceHolder,41.4,11.54,sphere,,
3178,25,100,,15,1,Cs3Cu2I5,0.4,Cs2CO3,0.8,CuI,0.4,ZnI2,4.559,OLA,4.726,OA,46.875,ODE,0,PlaceHolder,0,PlaceHolder,0,PlaceHolder,0,PlaceHolder,19.74,21.99,rod,102,0.99009901
3179,25,100,,15,1,Cs3Cu2I5,0.4,Cs2CO3,0.8,CuI,0.8,ZnI2,4.559,OLA,4.726,OA,46.875,ODE,0,PlaceHolder,0,PlaceHolder,0,PlaceHolder,0,PlaceHolder,10.94,22.12,rod,304,0.99009901
3180,25,100,,15,1,Cs3Cu2I5,0.4,Cs2CO3,0.8,CuI,1.2,ZnI2,4.559,OLA,4.726,OA,46.875,ODE,0,PlaceHolder,0,PlaceHolder,0,PlaceHolder,0,PlaceHolder,9.8,8.8,rectangle,428,0.99009901
3181,25,100,,15,1,Cs3Cu2I5,0.4,Cs2CO3,0.8,CuI,1.8,ZnI2,4.559,OLA,4.726,OA,46.875,ODE,0,PlaceHolder,0,PlaceHolder,0,PlaceHolder,0,PlaceHolder,15.21,21.62,rectangle,214,0.99009901
3182,25,120,,15,1,Cs3Cu2I5,0.4,Cs2CO3,0.8,CuI,1.2,ZnI2,4.559,OLA,4.726,OA,46.875,ODE,0,PlaceHolder,0,PlaceHolder,0,PlaceHolder,0,PlaceHolder,13.28,13.58,rectangle,268,1
3183,25,140,,15,1,Cs3Cu2I5,0.4,Cs2CO3,0.8,CuI,1.2,ZnI2,4.559,OLA,4.726,OA,46.875,ODE,0,PlaceHolder,0,PlaceHolder,0,PlaceHolder,0,PlaceHolder,13.7,13.81,rectangle,265,1
3184,25,160,,15,1,Cs3Cu2I5,0.4,Cs2CO3,0.8,CuI,1.2,ZnI2,4.559,OLA,4.726,OA,46.875,ODE,0,PlaceHolder,0,PlaceHolder,0,PlaceHolder,0,PlaceHolder,14.08,15.42,cube,189,0.99009901
3185,25,100,,15,1,Cs3Cu2Br5,0.4,Cs2CO3,0.8,CuBr,1.2,ZnBr2,4.559,OLA,4.726,OA,46.875,ODE,0,PlaceHolder,0,PlaceHolder,0,PlaceHolder,0,PlaceHolder,17.11,14.2,cube,227,0.917431193
3186,25,100,,15,1,Cs3Cu2Cl5,0.4,Cs2CO3,0.8,CuCl,1.2,MnCl2,4.559,OLA,4.726,OA,46.875,ODE,0,PlaceHolder,0,PlaceHolder,0,PlaceHolder,0,PlaceHolder,22.38,18.04,cube,133,0.917431193
3187,70,70,0,0.5,1,Cs3Cu2I5,0.4,CuI,2.138,OA,1.52,OLA,40.067,ODE,0.176,Cs2CO3,0,PlaceHolder,0,PlaceHolder,0,PlaceHolder,0,PlaceHolder,0,PlaceHolder,20,12.5,sphere,,
3188,70,70,0,0.5,1,Cs3Cu2Br5,0.4,CuBr,2.138,OA,1.52,OLA,40.067,ODE,0.176,Cs2CO3,0,PlaceHolder,0,PlaceHolder,0,PlaceHolder,0,PlaceHolder,0,PlaceHolder,47.96,23.2,sphere,62,0.487804878
3189,110,110,0,0.167,1,Cs3Cu2I5,1.22,CuI,0.421,Cs2CO3,10.787,OA,9.118,OLA,68.051,ODE,0,PlaceHolder,0,PlaceHolder,0,PlaceHolder,0,PlaceHolder,0,PlaceHolder,43,13.95,hexagon,52,
3190,70,70,0,0.167,1,Cs3Cu2I5,1.22,CuI,0.421,Cs2CO3,10.787,OA,9.118,OLA,68.051,ODE,0,PlaceHolder,0,PlaceHolder,0,PlaceHolder,0,PlaceHolder,0,PlaceHolder,153.4,23.62,Irregular shape,20,1.19760479
3191,160,160,0,0.167,1,CsCu2I3,0.75,CuI,0.0468,Cs2CO3,6.45,OA,6.0787,OLA,49.228,ODE,0,PlaceHolder,0,PlaceHolder,0,PlaceHolder,0,PlaceHolder,0,PlaceHolder,124.76,26.05,rod,36,1.886792453
3192,120,120,0,0.167,1,Cs3Cu2I5,0.1,CuAc2,0.05,Cs2CO3,5.0414,OA,17.292,ODE,0.81,OLA,0.159,I2,0,PlaceHolder,0,PlaceHolder,0,PlaceHolder,0,PlaceHolder,16.68,9.1,rectangle,338,0.386100386
3193,120,120,0,0.167,1,Cs3Cu2Br5,0.1,CuAc2,0.05,Cs2CO3,5.0414,OA,15.625,ODE,1.52,OLA,0.55,HBr,0,PlaceHolder,0,PlaceHolder,0,PlaceHolder,0,PlaceHolder,17.03,11.92,rectangle,300,0.393700787
3194,120,120,0,0.167,1,Cs3Cu2Cl5,0.1,CuAc2,0.05,Cs2CO3,1.575,OA,15.625,ODE,1.52,OLA,0.55,HCl,0,PlaceHolder,0,PlaceHolder,0,PlaceHolder,0,PlaceHolder,14.03,12.29,cube,342,0.393700787
3195,70,70,0,0.167,1,Cs3Cu2I5,0.4,CuI,3.0394,OLA,3.892,OA,43.015,ODE,0.235,Cs2CO3,0,PlaceHolder,0,PlaceHolder,0,PlaceHolder,0,PlaceHolder,0,PlaceHolder,22.1,6.79,sphere,,
3196,70,70,0,0.167,1,Cs3Cu2I5,0.4,CuI,3.0394,OLA,3.299,OA,33.603,ODE,0.047,Cs2CO3,0,PlaceHolder,0,PlaceHolder,0,PlaceHolder,0,PlaceHolder,0,PlaceHolder,12.2,8.2,sphere,,
3197,70,70,0,0.167,1,Cs3Cu2I5,0.4,CuI,3.0394,OLA,3.225,OA,32.426,ODE,0.0235,Cs2CO3,0,PlaceHolder,0,PlaceHolder,0,PlaceHolder,0,PlaceHolder,0,PlaceHolder,10,7,sphere,,
3198,70,70,0,0.167,1,Cs3Cu2I5,0.4,CuI,3.0394,OLA,3.188,OA,31.838,ODE,0.0118,Cs2CO3,0,PlaceHolder,0,PlaceHolder,0,PlaceHolder,0,PlaceHolder,0,PlaceHolder,8.9,12.36,sphere,,
3199,70,70,0,0.167,1,Cs3Cu2I5,0.4,CuI,3.0394,OLA,2.317,OA,43.015,ODE,0.235,Cs2CO3,0,PlaceHolder,0,PlaceHolder,0,PlaceHolder,0,PlaceHolder,0,PlaceHolder,27.83,8.68,rhombus,,
3200,70,70,0,0.167,1,Cs3Cu2I5,0.4,CuI,3.0394,OLA,3.522,OA,37.132,ODE,0.118,Cs2CO3,0,PlaceHolder,0,PlaceHolder,0,PlaceHolder,0,PlaceHolder,0,PlaceHolder,15.9,6.29,sphere,,
3201,70,70,0,0.167,1,Cs3Cu2I5,0.4,CuI,3.0394,OLA,4.263,OA,48.897,ODE,0.353,Cs2CO3,0,PlaceHolder,0,PlaceHolder,0,PlaceHolder,0,PlaceHolder,0,PlaceHolder,31.1,11.9,sphere,,
3202,70,70,0,0.167,1,Cs3Cu2I5,0.4,CuI,3.0394,OLA,4.634,OA,54.779,ODE,0.47,Cs2CO3,0,PlaceHolder,0,PlaceHolder,0,PlaceHolder,0,PlaceHolder,0,PlaceHolder,36.9,14.36,sphere,,
3203,70,70,0,0.167,1,Cs3Cu2I5,0.4,CuI,3.0394,OLA,5.375,OA,66.544,ODE,0.705,Cs2CO3,0,PlaceHolder,0,PlaceHolder,0,PlaceHolder,0,PlaceHolder,0,PlaceHolder,171.6,12.82,sphere,,
3204,70,70,0,10,1,Cs3Cu2I5,0.4,CuI,3.0394,OLA,3.299,OA,33.603,ODE,0.047,Cs2CO3,0,PlaceHolder,0,PlaceHolder,0,PlaceHolder,0,PlaceHolder,0,PlaceHolder,20.6,7.77,rod,,
3205,70,70,0,30,1,Cs3Cu2I5,0.4,CuI,3.0394,OLA,3.299,OA,33.603,ODE,0.047,Cs2CO3,0,PlaceHolder,0,PlaceHolder,0,PlaceHolder,0,PlaceHolder,0,PlaceHolder,13.8,10.14,rod,,
3206,70,70,0,60,1,Cs3Cu2I5,0.4,CuI,3.0394,OLA,3.299,OA,33.603,ODE,0.047,Cs2CO3,0,PlaceHolder,0,PlaceHolder,0,PlaceHolder,0,PlaceHolder,0,PlaceHolder,15.1,10.6,Irregular shape,,
3207,70,70,0,120,1,Cs3Cu2I5,0.4,CuI,3.0394,OLA,3.299,OA,33.603,ODE,0.047,Cs2CO3,0,PlaceHolder,0,PlaceHolder,0,PlaceHolder,0,PlaceHolder,0,PlaceHolder,16.6,8.43,rod,,
3208,70,70,0,10,1,Cs3Cu2I5,0.4,CuI,3.0394,OLA,3.225,OA,32.426,ODE,0.0235,Cs2CO3,0,PlaceHolder,0,PlaceHolder,0,PlaceHolder,0,PlaceHolder,0,PlaceHolder,11.1,9,sphere,,
3209,70,70,0,30,1,Cs3Cu2I5,0.4,CuI,3.0394,OLA,3.225,OA,32.426,ODE,0.0235,Cs2CO3,0,PlaceHolder,0,PlaceHolder,0,PlaceHolder,0,PlaceHolder,0,PlaceHolder,11.4,9.65,sphere,,
3210,70,70,0,60,1,Cs3Cu2I5,0.4,CuI,3.0394,OLA,3.225,OA,32.426,ODE,0.0235,Cs2CO3,0,PlaceHolder,0,PlaceHolder,0,PlaceHolder,0,PlaceHolder,0,PlaceHolder,16.6,7.23,sphere,,
3211,70,70,0,120,1,Cs3Cu2I5,0.4,CuI,3.0394,OLA,3.225,OA,32.426,ODE,0.0235,Cs2CO3,0,PlaceHolder,0,PlaceHolder,0,PlaceHolder,0,PlaceHolder,0,PlaceHolder,14,7.14,sphere,,
3212,100,100,0,0.167,1,Cs3Cu2I5,0.4,CuI,3.0394,OLA,3.892,OA,43.015,ODE,0.235,Cs2CO3,0,PlaceHolder,0,PlaceHolder,0,PlaceHolder,0,PlaceHolder,0,PlaceHolder,23.5,8.09,sphere,,
3213,100,100,0,0.167,1,Cs3Cu2I5,0.4,CuI,3.0394,OLA,3.299,OA,33.603,ODE,0.047,Cs2CO3,0,PlaceHolder,0,PlaceHolder,0,PlaceHolder,0,PlaceHolder,0,PlaceHolder,15.5,9.68,rectangle,,
3214,100,100,0,0.167,1,Cs3Cu2I5,0.4,CuI,3.0394,OLA,3.225,OA,32.426,ODE,0.0235,Cs2CO3,0,PlaceHolder,0,PlaceHolder,0,PlaceHolder,0,PlaceHolder,0,PlaceHolder,13.2,11.36,Irregular shape,,
3215,80,80,0,0.167,1,Cs3Cu2I5,0.4,CuI,3.0394,OLA,3.892,OA,43.015,ODE,0.235,Cs2CO3,0,PlaceHolder,0,PlaceHolder,0,PlaceHolder,0,PlaceHolder,0,PlaceHolder,22.7,8.81,sphere,,
3216,80,80,0,0.167,1,Cs3Cu2I5,0.4,CuI,3.0394,OLA,3.299,OA,33.603,ODE,0.047,Cs2CO3,0,PlaceHolder,0,PlaceHolder,0,PlaceHolder,0,PlaceHolder,0,PlaceHolder,13.4,9.7,rectangle,,
