Repository: Sharpiless/Nanocrystals-Deep-Learning

## Abstract 
The synthesis model based on transformer structure for nanocrystals takes the synthesis conditions and material structure features from the synthesis recipe dataset as input. By utilizing the proposed reaction intermediate-based data augmentation, the input data was expanded **tenfold**. This resulted in the model achieving an average absolute error of **1.39 nm** in predicting nanocrystal size, and the average accuracy for predicting morphology reached **90%**.

We show the transformer model in the following:

File: data/0309_classification_and_reg-raw-v3.csv (part 15 of 18)
ID,Temperature1,Temperature2,Speed,Time,Num,Y1,Y2,Y3,T1,T2,A1,B1,C1,D1,E1,F1,G1,H1,I1,J1,K1,L1,M1,A2,B2,C2,D2,E2,F2,G2,H2,I2,J2,K2,L2,M2
2722,98,98,0,30,96,14.77,11.05,9,1,Au,0.0127,2774.695,0.0581,0,0,0,0,0,0,0,0,0,0,HAuCl4,H2O,Na-CIT,PlaceHolder,PlaceHolder,PlaceHolder,PlaceHolder,PlaceHolder,PlaceHolder,PlaceHolder,PlaceHolder,PlaceHolder,PlaceHolder
2723,100,100,0,30,250,16.2,13.58,9,1,Au,0.135,13873.474,0.484,0,0,0,0,0,0,0,0,0,0,HAuCl4,H2O,Na-CIT,PlaceHolder,PlaceHolder,PlaceHolder,PlaceHolder,PlaceHolder,PlaceHolder,PlaceHolder,PlaceHolder,PlaceHolder,PlaceHolder
2724,100,100,0,60,-1,31.4,40.45,9,1,Ag,0.01,1109.878,0.04,0,0,0,0,0,0,0,0,0,0,AgNO3,H2O,Na-CIT,PlaceHolder,PlaceHolder,PlaceHolder,PlaceHolder,PlaceHolder,PlaceHolder,PlaceHolder,PlaceHolder,PlaceHolder,PlaceHolder
2725,100,100,0,60,-1,22.7,13.22,9,1,Au,0.01,1109.878,0.04,0,0,0,0,0,0,0,0,0,0,HAuCl4,H2O,Na-CIT,PlaceHolder,PlaceHolder,PlaceHolder,PlaceHolder,PlaceHolder,PlaceHolder,PlaceHolder,PlaceHolder,PlaceHolder,PlaceHolder
2726,80,80,0,120,85,11.7,15.32,9,1,Au,0.05,2774.695,0.76,0,0,0,0,0,0,0,0,0,0,HAuCl4,H2O,OLA,PlaceHolder,PlaceHolder,PlaceHolder,PlaceHolder,PlaceHolder,PlaceHolder,PlaceHolder,PlaceHolder,PlaceHolder,PlaceHolder
2727,100,100,0,60,33,50.55,19.13,0,1,Au,0.0125,2802.442,0.02,0,0,0,0,0,0,0,0,0,0,AuCl3,H2O,Na-CIT,PlaceHolder,PlaceHolder,PlaceHolder,PlaceHolder,PlaceHolder,PlaceHolder,PlaceHolder,PlaceHolder,PlaceHolder,PlaceHolder
2728,2.85,2.85,0,8.16222,150,2.69,3.86,9,1,Au,0.0844,0.15625,374.584,0.012,0,0,0,0,0,0,0,0,0,THPC,NaOH,H2O,HAuCl4,PlaceHolder,PlaceHolder,PlaceHolder,PlaceHolder,PlaceHolder,PlaceHolder,PlaceHolder,PlaceHolder,PlaceHolder
2729,2.85,2.85,0,28.09206,150,2.9,7.48,9,1,Au,0.0844,0.15625,374.584,0.012,0,0,0,0,0,0,0,0,0,THPC,NaOH,H2O,HAuCl4,PlaceHolder,PlaceHolder,PlaceHolder,PlaceHolder,PlaceHolder,PlaceHolder,PlaceHolder,PlaceHolder,PlaceHolder
2730,2.85,2.85,0,57.33122,150,3.14,6.27,9,1,Au,0.0844,0.15625,374.584,0.012,0,0,0,0,0,0,0,0,0,THPC,NaOH,H2O,HAuCl4,PlaceHolder,PlaceHolder,PlaceHolder,PlaceHolder,PlaceHolder,PlaceHolder,PlaceHolder,PlaceHolder,PlaceHolder
2731,2.85,2.85,0,88.01267,150,3.4,8.05,9,1,Au,0.0844,0.15625,374.584,0.012,0,0,0,0,0,0,0,0,0,THPC,NaOH,H2O,HAuCl4,PlaceHolder,PlaceHolder,PlaceHolder,PlaceHolder,PlaceHolder,PlaceHolder,PlaceHolder,PlaceHolder,PlaceHolder
2732,2.85,2.85,0,117.90742,150,3.5,8.62,9,1,Au,0.0844,0.15625,374.584,0.012,0,0,0,0,0,0,0,0,0,THPC,NaOH,H2O,HAuCl4,PlaceHolder,PlaceHolder,PlaceHolder,PlaceHolder,PlaceHolder,PlaceHolder,PlaceHolder,PlaceHolder,PlaceHolder
2733,2.85,2.85,0,147.80217,150,3.7,7.76,9,1,Au,0.0844,0.15625,374.584,0.012,0,0,0,0,0,0,0,0,0,THPC,NaOH,H2O,HAuCl4,PlaceHolder,PlaceHolder,PlaceHolder,PlaceHolder,PlaceHolder,PlaceHolder,PlaceHolder,PlaceHolder,PlaceHolder
2734,2.85,2.85,0,237.61754,150,4,6.37,9,1,Au,0.0844,0.15625,374.584,0.012,0,0,0,0,0,0,0,0,0,THPC,NaOH,H2O,HAuCl4,PlaceHolder,PlaceHolder,PlaceHolder,PlaceHolder,PlaceHolder,PlaceHolder,PlaceHolder,PlaceHolder,PlaceHolder
2735,2.85,2.85,0,357.98324,150,4.1,7.49,9,1,Au,0.0844,0.15625,374.584,0.012,0,0,0,0,0,0,0,0,0,THPC,NaOH,H2O,HAuCl4,PlaceHolder,PlaceHolder,PlaceHolder,PlaceHolder,PlaceHolder,PlaceHolder,PlaceHolder,PlaceHolder,PlaceHolder
2736,2.85,2.85,0,538.13844,150,4.3,7.65,9,1,Au,0.0844,0.15625,374.584,0.012,0,0,0,0,0,0,0,0,0,THPC,NaOH,H2O,HAuCl4,PlaceHolder,PlaceHolder,PlaceHolder,PlaceHolder,PlaceHolder,PlaceHolder,PlaceHolder,PlaceHolder,PlaceHolder
2737,24.85,24.85,0,16.02926,150,3.08,5.96,9,1,Au,0.0844,0.15625,374.584,0.012,0,0,0,0,0,0,0,0,0,THPC,NaOH,H2O,HAuCl4,PlaceHolder,PlaceHolder,PlaceHolder,PlaceHolder,PlaceHolder,PlaceHolder,PlaceHolder,PlaceHolder,PlaceHolder
2738,24.85,24.85,0,65.19826,150,3.82,7.88,9,1,Au,0.0844,0.15625,374.584,0.012,0,0,0,0,0,0,0,0,0,THPC,NaOH,H2O,HAuCl4,PlaceHolder,PlaceHolder,PlaceHolder,PlaceHolder,PlaceHolder,PlaceHolder,PlaceHolder,PlaceHolder,PlaceHolder
2739,24.85,24.85,0,95.7486,150,4.12,6.72,9,1,Au,0.0844,0.15625,374.584,0.012,0,0,0,0,0,0,0,0,0,THPC,NaOH,H2O,HAuCl4,PlaceHolder,PlaceHolder,PlaceHolder,PlaceHolder,PlaceHolder,PlaceHolder,PlaceHolder,PlaceHolder,PlaceHolder
2740,24.85,24.85,0,125.77446,150,4.37,8.4,9,1,Au,0.0844,0.15625,374.584,0.012,0,0,0,0,0,0,0,0,0,THPC,NaOH,H2O,HAuCl4,PlaceHolder,PlaceHolder,PlaceHolder,PlaceHolder,PlaceHolder,PlaceHolder,PlaceHolder,PlaceHolder,PlaceHolder
2741,24.85,24.85,0,155.66921,150,4.49,6.89,9,1,Au,0.0844,0.15625,374.584,0.012,0,0,0,0,0,0,0,0,0,THPC,NaOH,H2O,HAuCl4,PlaceHolder,PlaceHolder,PlaceHolder,PlaceHolder,PlaceHolder,PlaceHolder,PlaceHolder,PlaceHolder,PlaceHolder
2742,24.85,24.85,0,185.56396,150,4.6,6.43,9,1,Au,0.0844,0.15625,374.584,0.012,0,0,0,0,0,0,0,0,0,THPC,NaOH,H2O,HAuCl4,PlaceHolder,PlaceHolder,PlaceHolder,PlaceHolder,PlaceHolder,PlaceHolder,PlaceHolder,PlaceHolder,PlaceHolder
2743,24.85,24.85,0,214.80312,150,4.75,6.92,9,1,Au,0.0844,0.15625,374.584,0.012,0,0,0,0,0,0,0,0,0,THPC,NaOH,H2O,HAuCl4,PlaceHolder,PlaceHolder,PlaceHolder,PlaceHolder,PlaceHolder,PlaceHolder,PlaceHolder,PlaceHolder,PlaceHolder
2744,24.85,24.85,0,245.35346,150,4.85,7.57,9,1,Au,0.0844,0.15625,374.584,0.012,0,0,0,0,0,0,0,0,0,THPC,NaOH,H2O,HAuCl4,PlaceHolder,PlaceHolder,PlaceHolder,PlaceHolder,PlaceHolder,PlaceHolder,PlaceHolder,PlaceHolder,PlaceHolder
2745,24.85,24.85,0,275.37932,150,4.89,6.45,9,1,Au,0.0844,0.15625,374.584,0.012,0,0,0,0,0,0,0,0,0,THPC,NaOH,H2O,HAuCl4,PlaceHolder,PlaceHolder,PlaceHolder,PlaceHolder,PlaceHolder,PlaceHolder,PlaceHolder,PlaceHolder,PlaceHolder
2746,24.85,24.85,0,305.27407,150,4.97,6.84,9,1,Au,0.0844,0.15625,374.584,0.012,0,0,0,0,0,0,0,0,0,THPC,NaOH,H2O,HAuCl4,PlaceHolder,PlaceHolder,PlaceHolder,PlaceHolder,PlaceHolder,PlaceHolder,PlaceHolder,PlaceHolder,PlaceHolder
2747,24.85,24.85,0,335.82441,150,4.99,5.11,9,1,Au,0.0844,0.15625,374.584,0.012,0,0,0,0,0,0,0,0,0,THPC,NaOH,H2O,HAuCl4,PlaceHolder,PlaceHolder,PlaceHolder,PlaceHolder,PlaceHolder,PlaceHolder,PlaceHolder,PlaceHolder,PlaceHolder
2748,24.85,24.85,0,365.85028,150,5.05,8.46,9,1,Au,0.0844,0.15625,374.584,0.012,0,0,0,0,0,0,0,0,0,THPC,NaOH,H2O,HAuCl4,PlaceHolder,PlaceHolder,PlaceHolder,PlaceHolder,PlaceHolder,PlaceHolder,PlaceHolder,PlaceHolder,PlaceHolder
2749,24.85,24.85,0,395.74503,150,5.11,7.08,9,1,Au,0.0844,0.15625,374.584,0.012,0,0,0,0,0,0,0,0,0,THPC,NaOH,H2O,HAuCl4,PlaceHolder,PlaceHolder,PlaceHolder,PlaceHolder,PlaceHolder,PlaceHolder,PlaceHolder,PlaceHolder,PlaceHolder
2750,24.85,24.85,0,454.87894,150,5.16,5.57,9,1,Au,0.0844,0.15625,374.584,0.012,0,0,0,0,0,0,0,0,0,THPC,NaOH,H2O,HAuCl4,PlaceHolder,PlaceHolder,PlaceHolder,PlaceHolder,PlaceHolder,PlaceHolder,PlaceHolder,PlaceHolder,PlaceHolder
2751,24.85,24.85,0,515.32402,150,5.17,4.55,9,1,Au,0.0844,0.15625,374.584,0.012,0,0,0,0,0,0,0,0,0,THPC,NaOH,H2O,HAuCl4,PlaceHolder,PlaceHolder,PlaceHolder,PlaceHolder,PlaceHolder,PlaceHolder,PlaceHolder,PlaceHolder,PlaceHolder
2752,24.85,24.85,0,574.45793,150,5.2,5.17,9,1,Au,0.0844,0.15625,374.584,0.012,0,0,0,0,0,0,0,0,0,THPC,NaOH,H2O,HAuCl4,PlaceHolder,PlaceHolder,PlaceHolder,PlaceHolder,PlaceHolder,PlaceHolder,PlaceHolder,PlaceHolder,PlaceHolder
2753,49.85,49.85,0,6.71993,150,3.21,18.61,9,1,Au,0.0844,0.15625,374.584,0.012,0,0,0,0,0,0,0,0,0,THPC,NaOH,H2O,HAuCl4,PlaceHolder,PlaceHolder,PlaceHolder,PlaceHolder,PlaceHolder,PlaceHolder,PlaceHolder,PlaceHolder,PlaceHolder
2754,49.85,49.85,0,28.09206,150,3.7,14.36,9,1,Au,0.0844,0.15625,374.584,0.012,0,0,0,0,0,0,0,0,0,THPC,NaOH,H2O,HAuCl4,PlaceHolder,PlaceHolder,PlaceHolder,PlaceHolder,PlaceHolder,PlaceHolder,PlaceHolder,PlaceHolder,PlaceHolder
2755,49.85,49.85,0,57.33122,150,4.21,13.08,9,1,Au,0.0844,0.15625,374.584,0.012,0,0,0,0,0,0,0,0,0,THPC,NaOH,H2O,HAuCl4,PlaceHolder,PlaceHolder,PlaceHolder,PlaceHolder,PlaceHolder,PlaceHolder,PlaceHolder,PlaceHolder,PlaceHolder
2756,49.85,49.85,0,88.01267,150,4.5,9.92,9,1,Au,0.0844,0.15625,374.584,0.012,0,0,0,0,0,0,0,0,0,THPC,NaOH,H2O,HAuCl4,PlaceHolder,PlaceHolder,PlaceHolder,PlaceHolder,PlaceHolder,PlaceHolder,PlaceHolder,PlaceHolder,PlaceHolder
2757,49.85,49.85,0,117.12072,150,4.7,13.7,9,1,Au,0.0844,0.15625,374.584,0.012,0,0,0,0,0,0,0,0,0,THPC,NaOH,H2O,HAuCl4,PlaceHolder,PlaceHolder,PlaceHolder,PlaceHolder,PlaceHolder,PlaceHolder,PlaceHolder,PlaceHolder,PlaceHolder
2758,49.85,49.85,0,147.80217,150,4.9,14.2,9,1,Au,0.0844,0.15625,374.584,0.012,0,0,0,0,0,0,0,0,0,THPC,NaOH,H2O,HAuCl4,PlaceHolder,PlaceHolder,PlaceHolder,PlaceHolder,PlaceHolder,PlaceHolder,PlaceHolder,PlaceHolder,PlaceHolder
2759,49.85,49.85,0,237.61754,150,5.4,13.25,9,1,Au,0.0844,0.15625,374.584,0.012,0,0,0,0,0,0,0,0,0,THPC,NaOH,H2O,HAuCl4,PlaceHolder,PlaceHolder,PlaceHolder,PlaceHolder,PlaceHolder,PlaceHolder,PlaceHolder,PlaceHolder,PlaceHolder
2760,49.85,49.85,0,357.19653,150,5.61,10.65,9,1,Au,0.0844,0.15625,374.584,0.012,0,0,0,0,0,0,0,0,0,THPC,NaOH,H2O,HAuCl4,PlaceHolder,PlaceHolder,PlaceHolder,PlaceHolder,PlaceHolder,PlaceHolder,PlaceHolder,PlaceHolder,PlaceHolder
2761,49.85,49.85,0,538.13844,150,5.8,12.42,9,1,Au,0.0844,0.15625,374.584,0.012,0,0,0,0,0,0,0,0,0,THPC,NaOH,H2O,HAuCl4,PlaceHolder,PlaceHolder,PlaceHolder,PlaceHolder,PlaceHolder,PlaceHolder,PlaceHolder,PlaceHolder,PlaceHolder
2762,24.85,24.85,0,16.42069,150,2.11,16.67,9,1,Au,0.0844,0.15625,367.647,0.006,0,0,0,0,0,0,0,0,0,THPC,NaOH,H2O,HAuCl4,PlaceHolder,PlaceHolder,PlaceHolder,PlaceHolder,PlaceHolder,PlaceHolder,PlaceHolder,PlaceHolder,PlaceHolder
2763,24.85,24.85,0,35.59141,150,2.53,14.96,9,1,Au,0.0844,0.15625,367.647,0.006,0,0,0,0,0,0,0,0,0,THPC,NaOH,H2O,HAuCl4,PlaceHolder,PlaceHolder,PlaceHolder,PlaceHolder,PlaceHolder,PlaceHolder,PlaceHolder,PlaceHolder,PlaceHolder
2764,24.85,24.85,0,67.54261,150,2.93,14.47,9,1,Au,0.0844,0.15625,367.647,0.006,0,0,0,0,0,0,0,0,0,THPC,NaOH,H2O,HAuCl4,PlaceHolder,PlaceHolder,PlaceHolder,PlaceHolder,PlaceHolder,PlaceHolder,PlaceHolder,PlaceHolder,PlaceHolder
2765,24.85,24.85,0,95.79419,150,3.11,12.95,9,1,Au,0.0844,0.15625,367.647,0.006,0,0,0,0,0,0,0,0,0,THPC,NaOH,H2O,HAuCl4,PlaceHolder,PlaceHolder,PlaceHolder,PlaceHolder,PlaceHolder,PlaceHolder,PlaceHolder,PlaceHolder,PlaceHolder
2766,24.85,24.85,0,126.06375,150,3.33,9.27,9,1,Au,0.0844,0.15625,367.647,0.006,0,0,0,0,0,0,0,0,0,THPC,NaOH,H2O,HAuCl4,PlaceHolder,PlaceHolder,PlaceHolder,PlaceHolder,PlaceHolder,PlaceHolder,PlaceHolder,PlaceHolder,PlaceHolder
2767,24.85,24.85,0,156.16514,150,3.38,11.22,9,1,Au,0.0844,0.15625,367.647,0.006,0,0,0,0,0,0,0,0,0,THPC,NaOH,H2O,HAuCl4,PlaceHolder,PlaceHolder,PlaceHolder,PlaceHolder,PlaceHolder,PlaceHolder,PlaceHolder,PlaceHolder,PlaceHolder
2768,24.85,24.85,0,186.26653,150,3.52,11.44,9,1,Au,0.0844,0.15625,367.647,0.006,0,0,0,0,0,0,0,0,0,THPC,NaOH,H2O,HAuCl4,PlaceHolder,PlaceHolder,PlaceHolder,PlaceHolder,PlaceHolder,PlaceHolder,PlaceHolder,PlaceHolder,PlaceHolder
2769,24.85,24.85,0,215.5271,150,3.69,6.73,9,1,Au,0.0844,0.15625,367.647,0.006,0,0,0,0,0,0,0,0,0,THPC,NaOH,H2O,HAuCl4,PlaceHolder,PlaceHolder,PlaceHolder,PlaceHolder,PlaceHolder,PlaceHolder,PlaceHolder,PlaceHolder,PlaceHolder
2770,24.85,24.85,0,245.62849,150,3.76,5.61,9,1,Au,0.0844,0.15625,367.647,0.006,0,0,0,0,0,0,0,0,0,THPC,NaOH,H2O,HAuCl4,PlaceHolder,PlaceHolder,PlaceHolder,PlaceHolder,PlaceHolder,PlaceHolder,PlaceHolder,PlaceHolder,PlaceHolder
2771,24.85,24.85,0,275.89804,150,3.82,9.77,9,1,Au,0.0844,0.15625,367.647,0.006,0,0,0,0,0,0,0,0,0,THPC,NaOH,H2O,HAuCl4,PlaceHolder,PlaceHolder,PlaceHolder,PlaceHolder,PlaceHolder,PlaceHolder,PlaceHolder,PlaceHolder,PlaceHolder
2772,24.85,24.85,0,305.99943,150,3.84,5.73,9,1,Au,0.0844,0.15625,367.647,0.006,0,0,0,0,0,0,0,0,0,THPC,NaOH,H2O,HAuCl4,PlaceHolder,PlaceHolder,PlaceHolder,PlaceHolder,PlaceHolder,PlaceHolder,PlaceHolder,PlaceHolder,PlaceHolder
2773,24.85,24.85,0,336.10082,150,3.87,12.32,9,1,Au,0.0844,0.15625,367.647,0.006,0,0,0,0,0,0,0,0,0,THPC,NaOH,H2O,HAuCl4,PlaceHolder,PlaceHolder,PlaceHolder,PlaceHolder,PlaceHolder,PlaceHolder,PlaceHolder,PlaceHolder,PlaceHolder
2774,24.85,24.85,0,365.36139,150,3.9,12.2,9,1,Au,0.0844,0.15625,367.647,0.006,0,0,0,0,0,0,0,0,0,THPC,NaOH,H2O,HAuCl4,PlaceHolder,PlaceHolder,PlaceHolder,PlaceHolder,PlaceHolder,PlaceHolder,PlaceHolder,PlaceHolder,PlaceHolder
2775,24.85,24.85,0,395.63095,150,3.93,11.34,9,1,Au,0.0844,0.15625,367.647,0.006,0,0,0,0,0,0,0,0,0,THPC,NaOH,H2O,HAuCl4,PlaceHolder,PlaceHolder,PlaceHolder,PlaceHolder,PlaceHolder,PlaceHolder,PlaceHolder,PlaceHolder,PlaceHolder
2776,24.85,24.85,0,509.81443,150,3.94,8.92,9,1,Au,0.0844,0.15625,367.647,0.006,0,0,0,0,0,0,0,0,0,THPC,NaOH,H2O,HAuCl4,PlaceHolder,PlaceHolder,PlaceHolder,PlaceHolder,PlaceHolder,PlaceHolder,PlaceHolder,PlaceHolder,PlaceHolder
2777,24.85,24.85,0,570.01721,150,3.98,8.3,9,1,Au,0.0844,0.15625,367.647,0.006,0,0,0,0,0,0,0,0,0,THPC,NaOH,H2O,HAuCl4,PlaceHolder,PlaceHolder,PlaceHolder,PlaceHolder,PlaceHolder,PlaceHolder,PlaceHolder,PlaceHolder,PlaceHolder
2778,24.85,24.85,0,631.22898,150,4.02,10.34,9,1,Au,0.0844,0.15625,367.647,0.006,0,0,0,0,0,0,0,0,0,THPC,NaOH,H2O,HAuCl4,PlaceHolder,PlaceHolder,PlaceHolder,PlaceHolder,PlaceHolder,PlaceHolder,PlaceHolder,PlaceHolder,PlaceHolder
2779,24.85,24.85,0,690.7591,150,4.04,13.56,9,1,Au,0.0844,0.15625,367.647,0.006,0,0,0,0,0,0,0,0,0,THPC,NaOH,H2O,HAuCl4,PlaceHolder,PlaceHolder,PlaceHolder,PlaceHolder,PlaceHolder,PlaceHolder,PlaceHolder,PlaceHolder,PlaceHolder
2780,24.85,24.85,0,16.42069,150,4.33,15.75,9,1,Au,0.0844,0.15625,381.521,0.018,0,0,0,0,0,0,0,0,0,THPC,NaOH,H2O,HAuCl4,PlaceHolder,PlaceHolder,PlaceHolder,PlaceHolder,PlaceHolder,PlaceHolder,PlaceHolder,PlaceHolder,PlaceHolder
2781,24.85,24.85,0,35.59141,150,4.65,14.12,9,1,Au,0.0844,0.15625,381.521,0.018,0,0,0,0,0,0,0,0,0,THPC,NaOH,H2O,HAuCl4,PlaceHolder,PlaceHolder,PlaceHolder,PlaceHolder,PlaceHolder,PlaceHolder,PlaceHolder,PlaceHolder,PlaceHolder
2782,24.85,24.85,0,66.53362,150,4.88,14.96,9,1,Au,0.0844,0.15625,381.521,0.018,0,0,0,0,0,0,0,0,0,THPC,NaOH,H2O,HAuCl4,PlaceHolder,PlaceHolder,PlaceHolder,PlaceHolder,PlaceHolder,PlaceHolder,PlaceHolder,PlaceHolder,PlaceHolder
2783,24.85,24.85,0,95.79419,150,5.02,13.29,9,1,Au,0.0844,0.15625,381.521,0.018,0,0,0,0,0,0,0,0,0,THPC,NaOH,H2O,HAuCl4,PlaceHolder,PlaceHolder,PlaceHolder,PlaceHolder,PlaceHolder,PlaceHolder,PlaceHolder,PlaceHolder,PlaceHolder
2784,24.85,24.85,0,126.06375,150,5.07,14.1,9,1,Au,0.0844,0.15625,381.521,0.018,0,0,0,0,0,0,0,0,0,THPC,NaOH,H2O,HAuCl4,PlaceHolder,PlaceHolder,PlaceHolder,PlaceHolder,PlaceHolder,PlaceHolder,PlaceHolder,PlaceHolder,PlaceHolder
2785,24.85,24.85,0,156.16514,150,5.15,12.76,9,1,Au,0.0844,0.15625,381.521,0.018,0,0,0,0,0,0,0,0,0,THPC,NaOH,H2O,HAuCl4,PlaceHolder,PlaceHolder,PlaceHolder,PlaceHolder,PlaceHolder,PlaceHolder,PlaceHolder,PlaceHolder,PlaceHolder
2786,24.85,24.85,0,186.26653,150,5.17,14.29,9,1,Au,0.0844,0.15625,381.521,0.018,0,0,0,0,0,0,0,0,0,THPC,NaOH,H2O,HAuCl4,PlaceHolder,PlaceHolder,PlaceHolder,PlaceHolder,PlaceHolder,PlaceHolder,PlaceHolder,PlaceHolder,PlaceHolder
2787,24.85,24.85,0,215.5271,150,5.25,14.21,9,1,Au,0.0844,0.15625,381.521,0.018,0,0,0,0,0,0,0,0,0,THPC,NaOH,H2O,HAuCl4,PlaceHolder,PlaceHolder,PlaceHolder,PlaceHolder,PlaceHolder,PlaceHolder,PlaceHolder,PlaceHolder,PlaceHolder
2788,24.85,24.85,0,246.63747,150,5.28,12.72,9,1,Au,0.0844,0.15625,381.521,0.018,0,0,0,0,0,0,0,0,0,THPC,NaOH,H2O,HAuCl4,PlaceHolder,PlaceHolder,PlaceHolder,PlaceHolder,PlaceHolder,PlaceHolder,PlaceHolder,PlaceHolder,PlaceHolder
2789,24.85,24.85,0,275.89804,150,5.31,13.07,9,1,Au,0.0844,0.15625,381.521,0.018,0,0,0,0,0,0,0,0,0,THPC,NaOH,H2O,HAuCl4,PlaceHolder,PlaceHolder,PlaceHolder,PlaceHolder,PlaceHolder,PlaceHolder,PlaceHolder,PlaceHolder,PlaceHolder
2790,24.85,24.85,0,305.99943,150,5.33,13.59,9,1,Au,0.0844,0.15625,381.521,0.018,0,0,0,0,0,0,0,0,0,THPC,NaOH,H2O,HAuCl4,PlaceHolder,PlaceHolder,PlaceHolder,PlaceHolder,PlaceHolder,PlaceHolder,PlaceHolder,PlaceHolder,PlaceHolder
2791,24.85,24.85,0,335.26,150,5.34,13.66,9,1,Au,0.0844,0.15625,381.521,0.018,0,0,0,0,0,0,0,0,0,THPC,NaOH,H2O,HAuCl4,PlaceHolder,PlaceHolder,PlaceHolder,PlaceHolder,PlaceHolder,PlaceHolder,PlaceHolder,PlaceHolder,PlaceHolder
2792,24.85,24.85,0,366.37038,150,5.36,12.83,9,1,Au,0.0844,0.15625,381.521,0.018,0,0,0,0,0,0,0,0,0,THPC,NaOH,H2O,HAuCl4,PlaceHolder,PlaceHolder,PlaceHolder,PlaceHolder,PlaceHolder,PlaceHolder,PlaceHolder,PlaceHolder,PlaceHolder
2793,24.85,24.85,0,395.63095,150,5.36,13.34,9,1,Au,0.0844,0.15625,381.521,0.018,0,0,0,0,0,0,0,0,0,THPC,NaOH,H2O,HAuCl4,PlaceHolder,PlaceHolder,PlaceHolder,PlaceHolder,PlaceHolder,PlaceHolder,PlaceHolder,PlaceHolder,PlaceHolder
2794,24.85,24.85,0,425.73234,150,5.39,13.73,9,1,Au,0.0844,0.15625,381.521,0.018,0,0,0,0,0,0,0,0,0,THPC,NaOH,H2O,HAuCl4,PlaceHolder,PlaceHolder,PlaceHolder,PlaceHolder,PlaceHolder,PlaceHolder,PlaceHolder,PlaceHolder,PlaceHolder
2795,24.85,24.85,0,455.83373,150,5.41,12.04,9,1,Au,0.0844,0.15625,381.521,0.018,0,0,0,0,0,0,0,0,0,THPC,NaOH,H2O,HAuCl4,PlaceHolder,PlaceHolder,PlaceHolder,PlaceHolder,PlaceHolder,PlaceHolder,PlaceHolder,PlaceHolder,PlaceHolder
2796,24.85,24.85,0,546.30606,150,5.43,12.79,9,1,Au,0.0844,0.15625,381.521,0.018,0,0,0,0,0,0,0,0,0,THPC,NaOH,H2O,HAuCl4,PlaceHolder,PlaceHolder,PlaceHolder,PlaceHolder,PlaceHolder,PlaceHolder,PlaceHolder,PlaceHolder,PlaceHolder
2797,24.85,24.85,0,605.66802,150,5.45,13.17,9,1,Au,0.0844,0.15625,381.521,0.018,0,0,0,0,0,0,0,0,0,THPC,NaOH,H2O,HAuCl4,PlaceHolder,PlaceHolder,PlaceHolder,PlaceHolder,PlaceHolder,PlaceHolder,PlaceHolder,PlaceHolder,PlaceHolder
2798,100,100,0,30,-1,10,5,9,1,Au,55,30521.643,0.17,0,0,0,0,0,0,0,0,0,0,KAuCl4,H2O,Na-CIT,PlaceHolder,PlaceHolder,PlaceHolder,PlaceHolder,PlaceHolder,PlaceHolder,PlaceHolder,PlaceHolder,PlaceHolder,PlaceHolder
2799,95,80,0,120,-1,10.2,8.82,9,1,Au,0.075,4716.981,0.38,0,0,0,0,0,0,0,0,0,0,HAuCl4,H2O,Na-CIT,PlaceHolder,PlaceHolder,PlaceHolder,PlaceHolder,PlaceHolder,PlaceHolder,PlaceHolder,PlaceHolder,PlaceHolder,PlaceHolder
2800,95,95,0,60,290,27.97,13.55,9,1,SiO2,6.25,0.536,1109.878,6.696,0,0,0,0,0,0,0,0,0,CTAC,TELA,H2O,TEOS,PlaceHolder,PlaceHolder,PlaceHolder,PlaceHolder,PlaceHolder,PlaceHolder,PlaceHolder,PlaceHolder,PlaceHolder
2801,95,95,0,60,235,44.38,9.27,9,1,SiO2,6.25,0.402,1109.878,6.696,0,0,0,0,0,0,0,0,0,CTAC,TELA,H2O,TEOS,PlaceHolder,PlaceHolder,PlaceHolder,PlaceHolder,PlaceHolder,PlaceHolder,PlaceHolder,PlaceHolder,PlaceHolder
2802,95,95,0,60,110,61.33,21.76,9,1,SiO2,6.25,0.268,1109.878,6.696,0,0,0,0,0,0,0,0,0,CTAC,TELA,H2O,TEOS,PlaceHolder,PlaceHolder,PlaceHolder,PlaceHolder,PlaceHolder,PlaceHolder,PlaceHolder,PlaceHolder,PlaceHolder
2803,95,95,0,60,34,100.3,4.21,9,1,SiO2,6.25,0.134,1109.878,6.696,0,0,0,0,0,0,0,0,0,CTAC,TELA,H2O,TEOS,PlaceHolder,PlaceHolder,PlaceHolder,PlaceHolder,PlaceHolder,PlaceHolder,PlaceHolder,PlaceHolder,PlaceHolder
2804,105,150,13.90111345,30,-1,5.59,31.98,0,1,Cu,0.4,66.488,1.2,0.4,0.4,0,0,0,0,0,0,0,0,Cu(acac)2,DE,HDD,OA,OLA,PlaceHolder,PlaceHolder,PlaceHolder,PlaceHolder,PlaceHolder,PlaceHolder,PlaceHolder,PlaceHolder
2805,105,160,13.90111345,30,-1,9.05,26,0,1,Cu,0.4,66.488,1.2,0.4,0.4,0,0,0,0,0,0,0,0,Cu(acac)2,DE,HDD,OA,OLA,PlaceHolder,PlaceHolder,PlaceHolder,PlaceHolder,PlaceHolder,PlaceHolder,PlaceHolder,PlaceHolder
2806,105,170,13.90111345,30,-1,14.27,14.44,0,1,Cu,0.4,66.488,1.2,0.4,0.4,0,0,0,0,0,0,0,0,Cu(acac)2,DE,HDD,OA,OLA,PlaceHolder,PlaceHolder,PlaceHolder,PlaceHolder,PlaceHolder,PlaceHolder,PlaceHolder,PlaceHolder
2807,105,180,13.90111345,30,-1,16.15,15.96,0,1,Cu,0.4,66.488,1.2,0.4,0.4,0,0,0,0,0,0,0,0,Cu(acac)2,DE,HDD,OA,OLA,PlaceHolder,PlaceHolder,PlaceHolder,PlaceHolder,PlaceHolder,PlaceHolder,PlaceHolder,PlaceHolder
2808,105,185,13.90111345,30,-1,22.82,14.58,0,1,Cu,0.4,66.488,1.2,0.4,0.4,0,0,0,0,0,0,0,0,Cu(acac)2,DE,HDD,OA,OLA,PlaceHolder,PlaceHolder,PlaceHolder,PlaceHolder,PlaceHolder,PlaceHolder,PlaceHolder,PlaceHolder
2809,105,190,13.90111345,30,-1,23.95,27.1,0,1,Cu,0.4,66.488,1.2,0.4,0.4,0,0,0,0,0,0,0,0,Cu(acac)2,DE,HDD,OA,OLA,PlaceHolder,PlaceHolder,PlaceHolder,PlaceHolder,PlaceHolder,PlaceHolder,PlaceHolder,PlaceHolder
2810,80,80,0,840,-1,1.87,18.72,9,1,Cu,10,5549.39,20,0,0,0,0,0,0,0,0,0,0,CuCl2,H2O,LAA,PlaceHolder,PlaceHolder,PlaceHolder,PlaceHolder,PlaceHolder,PlaceHolder,PlaceHolder,PlaceHolder,PlaceHolder,PlaceHolder
2811,80,80,0,840,-1,1.68,20.83,9,1,Cu,10,5549.39,30,0,0,0,0,0,0,0,0,0,0,CuCl2,H2O,LAA,PlaceHolder,PlaceHolder,PlaceHolder,PlaceHolder,PlaceHolder,PlaceHolder,PlaceHolder,PlaceHolder,PlaceHolder,PlaceHolder
2812,80,80,0,840,-1,1.57,13.37,9,1,Cu,10,5549.39,40,0,0,0,0,0,0,0,0,0,0,CuCl2,H2O,LAA,PlaceHolder,PlaceHolder,PlaceHolder,PlaceHolder,PlaceHolder,PlaceHolder,PlaceHolder,PlaceHolder,PlaceHolder,PlaceHolder
2813,80,80,0,840,-1,1.34,10.45,9,1,Cu,10,5549.39,50,0,0,0,0,0,0,0,0,0,0,CuCl2,H2O,LAA,PlaceHolder,PlaceHolder,PlaceHolder,PlaceHolder,PlaceHolder,PlaceHolder,PlaceHolder,PlaceHolder,PlaceHolder,PlaceHolder
2814,80,80,0,480,-1,7,42.86,9,1,Cu,0.04,11098.779,0.06,0.8,0,0,0,0,0,0,0,0,0,CuSO4,H2O,PVP,LAA,PlaceHolder,PlaceHolder,PlaceHolder,PlaceHolder,PlaceHolder,PlaceHolder,PlaceHolder,PlaceHolder,PlaceHolder
2815,80,80,0,480,-1,4,25,9,1,Cu,0.04,11098.779,0.1,0.8,0,0,0,0,0,0,0,0,0,CuSO4,H2O,PVP,LAA,PlaceHolder,PlaceHolder,PlaceHolder,PlaceHolder,PlaceHolder,PlaceHolder,PlaceHolder,PlaceHolder,PlaceHolder
2816,80,80,0,60,-1,6,50,9,1,Cu,0.04,3586.274,0.06,0.32,0,0,0,0,0,0,0,0,0,CuSO4,EG,PVP,LAA,PlaceHolder,PlaceHolder,PlaceHolder,PlaceHolder,PlaceHolder,PlaceHolder,PlaceHolder,PlaceHolder,PlaceHolder
2817,80,80,0,60,-1,3,33.33,9,1,Cu,0.04,3586.274,0.1,0.32,0,0,0,0,0,0,0,0,0,CuSO4,EG,PVP,LAA,PlaceHolder,PlaceHolder,PlaceHolder,PlaceHolder,PlaceHolder,PlaceHolder,PlaceHolder,PlaceHolder,PlaceHolder
2818,25,165,13.90111345,120,-1,18.17,7.45,1,1,Cu,0.5,18.692,2,0,0,0,0,0,0,0,0,0,0,CuCl2,OLA,(TMS)3Si,PlaceHolder,PlaceHolder,PlaceHolder,PlaceHolder,PlaceHolder,PlaceHolder,PlaceHolder,PlaceHolder,PlaceHolder,PlaceHolder
2819,25,165,13.90111345,600,-1,697.864,17.33,7,1,Cu,0.5,18.692,1,0,0,0,0,0,0,0,0,0,0,CuCl2,OLA,(TMS)3Si,PlaceHolder,PlaceHolder,PlaceHolder,PlaceHolder,PlaceHolder,PlaceHolder,PlaceHolder,PlaceHolder,PlaceHolder,PlaceHolder
2820,25,165,13.90111345,600,-1,615.458,17.14,7,1,Cu,0.5,18.692,2,0,0,0,0,0,0,0,0,0,0,CuCl2,OLA,(TMS)3Si,PlaceHolder,PlaceHolder,PlaceHolder,PlaceHolder,PlaceHolder,PlaceHolder,PlaceHolder,PlaceHolder,PlaceHolder,PlaceHolder
2821,25,165,13.90111345,600,-1,579.222,17.42,7,1,Cu,0.5,18.692,4,0,0,0,0,0,0,0,0,0,0,CuCl2,OLA,(TMS)3Si,PlaceHolder,PlaceHolder,PlaceHolder,PlaceHolder,PlaceHolder,PlaceHolder,PlaceHolder,PlaceHolder,PlaceHolder,PlaceHolder
2822,25,165,13.90111345,600,-1,836.143,34.06,7,1,Cu,0.25,18.692,1,0,0,0,0,0,0,0,0,0,0,CuCl2,OLA,(TMS)3Si,PlaceHolder,PlaceHolder,PlaceHolder,PlaceHolder,PlaceHolder,PlaceHolder,PlaceHolder,PlaceHolder,PlaceHolder,PlaceHolder
2823,25,165,13.90111345,600,-1,632.798,25.41,7,1,Cu,1,18.692,4,0,0,0,0,0,0,0,0,0,0,CuCl2,OLA,(TMS)3Si,PlaceHolder,PlaceHolder,PlaceHolder,PlaceHolder,PlaceHolder,PlaceHolder,PlaceHolder,PlaceHolder,PlaceHolder,PlaceHolder
2824,100,100,0,60,500,10.7,6.54,9,1,Cu,0.25,378.554,2.5,2.261,0,0,0,0,0,0,0,0,0,CuCl(PPh3)3,toluene,BBA,DODA,PlaceHolder,PlaceHolder,PlaceHolder,PlaceHolder,PlaceHolder,PlaceHolder,PlaceHolder,PlaceHolder,PlaceHolder
2825,80,80,0,120,500,9.7,9.28,9,1,Cu,0.25,378.554,2.5,2.261,0,0,0,0,0,0,0,0,0,CuCl(PPh3)3,toluene,BBA,DODA,PlaceHolder,PlaceHolder,PlaceHolder,PlaceHolder,PlaceHolder,PlaceHolder,PlaceHolder,PlaceHolder,PlaceHolder
2826,50,50,0,120,500,3.5,11.43,9,1,Cu,0.25,378.554,2.5,2.261,0,0,0,0,0,0,0,0,0,CuCl(PPh3)3,toluene,BBA,DODA,PlaceHolder,PlaceHolder,PlaceHolder,PlaceHolder,PlaceHolder,PlaceHolder,PlaceHolder,PlaceHolder,PlaceHolder
2827,100,100,0,60,500,8.7,8.05,9,1,Cu,0.25,378.554,2.5,4.522,0,0,0,0,0,0,0,0,0,CuCl(PPh3)3,toluene,BBA,DODA,PlaceHolder,PlaceHolder,PlaceHolder,PlaceHolder,PlaceHolder,PlaceHolder,PlaceHolder,PlaceHolder,PlaceHolder
2828,50,50,0,120,500,7.4,9.46,9,1,Cu,0.25,378.554,2.5,1.58,0,0,0,0,0,0,0,0,0,CuCl(PPh3)3,toluene,BBA,OLA,PlaceHolder,PlaceHolder,PlaceHolder,PlaceHolder,PlaceHolder,PlaceHolder,PlaceHolder,PlaceHolder,PlaceHolder
2829,80,80,0,120,130,10.21,15.56,9,1,Cu,0.25,378.554,2.5,1.58,0,0,0,0,0,0,0,0,0,CuCl(PPh3)3,toluene,BBA,OLA,PlaceHolder,PlaceHolder,PlaceHolder,PlaceHolder,PlaceHolder,PlaceHolder,PlaceHolder,PlaceHolder,PlaceHolder
2830,100,100,0,60,106,9.05,12.96,9,1,Cu,0.167,378.554,2.5,1.58,0,0,0,0,0,0,0,0,0,CuCl(PPh3)3,toluene,BBA,OLA,PlaceHolder,PlaceHolder,PlaceHolder,PlaceHolder,PlaceHolder,PlaceHolder,PlaceHolder,PlaceHolder,PlaceHolder
2831,23,23,0,1440,-1,3.5,28.57,9,1,Cu,139.715,537.941,15.03,149.908,0,0,0,0,0,0,0,0,0,AMIP,EG,CuAc2,HYD,PlaceHolder,PlaceHolder,PlaceHolder,PlaceHolder,PlaceHolder,PlaceHolder,PlaceHolder,PlaceHolder,PlaceHolder
2832,23,23,0,1440,-1,5.8,17.24,9,1,Cu,593.13,5.01,99.802,0,0,0,0,0,0,0,0,0,0,AMIP,CuAc2,HYD,PlaceHolder,PlaceHolder,PlaceHolder,PlaceHolder,PlaceHolder,PlaceHolder,PlaceHolder,PlaceHolder,PlaceHolder,PlaceHolder
2833,25,25,0,180,100,4.28,10.75,0,1,Cu,0.1,221.976,1,171.261,780.054,1,0,0,0,0,0,0,0,CuAc2,H2O,decyne,ethanol,CH2Cl2,NaBH4,PlaceHolder,PlaceHolder,PlaceHolder,PlaceHolder,PlaceHolder,PlaceHolder,PlaceHolder
2834,0,0,0,180,100,6.29,15.74,0,1,Cu,0.1,221.976,1,171.261,780.054,1,0,0,0,0,0,0,0,CuAc2,H2O,decyne,ethanol,CH2Cl2,NaBH4,PlaceHolder,PlaceHolder,PlaceHolder,PlaceHolder,PlaceHolder,PlaceHolder,PlaceHolder
2835,25,60,13.90111345,120,-1,203.11,11.11,1,1,Cu2O,1,2,10,6659.267,0,0,0,0,0,0,0,0,0,CuCl2,NaOH,fructose,H2O,PlaceHolder,PlaceHolder,PlaceHolder,PlaceHolder,PlaceHolder,PlaceHolder,PlaceHolder,PlaceHolder,PlaceHolder
2836,60,90,3,60,-1,4.5,8,9,1,Pd,0.246,54.709,3.449,0,0,0,0,0,0,0,0,0,0,Pd(acac)2,OLA,BBA,PlaceHolder,PlaceHolder,PlaceHolder,PlaceHolder,PlaceHolder,PlaceHolder,PlaceHolder,PlaceHolder,PlaceHolder,PlaceHolder
2837,25,180,13.90111345,120,35,4.17,5.52,0,1,CeO2,0.5,62.864,1.5,1.5,0,0,0,0,0,0,0,0,0,Ce-AN,DPE,OA,OLA,PlaceHolder,PlaceHolder,PlaceHolder,PlaceHolder,PlaceHolder,PlaceHolder,PlaceHolder,PlaceHolder,PlaceHolder
2838,25,180,13.90111345,120,35,5.78,9.69,9,1,CeO2,0.5,31.25,3,0,0,0,0,0,0,0,0,0,0,Ce-AN,ODE,OLA,PlaceHolder,PlaceHolder,PlaceHolder,PlaceHolder,PlaceHolder,PlaceHolder,PlaceHolder,PlaceHolder,PlaceHolder,PlaceHolder
2839,25,180,13.90111345,120,315,7.38,14.23,0,1,CeO2,0.5,31.25,0.75,0,0,0,0,0,0,0,0,0,0,Ce-AN,ODE,OLA,PlaceHolder,PlaceHolder,PlaceHolder,PlaceHolder,PlaceHolder,PlaceHolder,PlaceHolder,PlaceHolder,PlaceHolder,PlaceHolder
2840,25,150,13.90111345,120,210,7.58,15.18,0,1,CeO2,0.5,31.25,3,0,0,0,0,0,0,0,0,0,0,Ce-AN,ODE,OLA,PlaceHolder,PlaceHolder,PlaceHolder,PlaceHolder,PlaceHolder,PlaceHolder,PlaceHolder,PlaceHolder,PlaceHolder,PlaceHolder
2841,25,180,10,60,-1,10,5,9,1,Ag,1,60.787,0,0,0,0,0,0,0,0,0,0,0,AgNO3,OLA,PlaceHolder,PlaceHolder,PlaceHolder,PlaceHolder,PlaceHolder,PlaceHolder,PlaceHolder,PlaceHolder,PlaceHolder,PlaceHolder,PlaceHolder
2842,25,140,10,60,-1,7.3,6.85,9,1,Ag,1,60.787,0,0,0,0,0,0,0,0,0,0,0,AgNO3,OLA,PlaceHolder,PlaceHolder,PlaceHolder,PlaceHolder,PlaceHolder,PlaceHolder,PlaceHolder,PlaceHolder,PlaceHolder,PlaceHolder,PlaceHolder
2843,25,210,10,60,-1,12.5,4.8,9,1,Ag,1,60.787,0,0,0,0,0,0,0,0,0,0,0,AgNO3,OLA,PlaceHolder,PlaceHolder,PlaceHolder,PlaceHolder,PlaceHolder,PlaceHolder,PlaceHolder,PlaceHolder,PlaceHolder,PlaceHolder,PlaceHolder
2844,25,240,10,60,-1,15.6,5.77,9,1,Ag,1,60.787,0,0,0,0,0,0,0,0,0,0,0,AgNO3,OLA,PlaceHolder,PlaceHolder,PlaceHolder,PlaceHolder,PlaceHolder,PlaceHolder,PlaceHolder,PlaceHolder,PlaceHolder,PlaceHolder,PlaceHolder
2845,25,270,10,60,-1,17.8,8.99,9,1,Ag,1,60.787,0,0,0,0,0,0,0,0,0,0,0,AgNO3,OLA,PlaceHolder,PlaceHolder,PlaceHolder,PlaceHolder,PlaceHolder,PlaceHolder,PlaceHolder,PlaceHolder,PlaceHolder,PlaceHolder,PlaceHolder
2846,25,180,10,60,-1,3.3,12.12,9,1,Ag,1,60.787,1.575,0,0,0,0,0,0,0,0,0,0,AgNO3,OLA,OA,PlaceHolder,PlaceHolder,PlaceHolder,PlaceHolder,PlaceHolder,PlaceHolder,PlaceHolder,PlaceHolder,PlaceHolder,PlaceHolder
2847,25,180,10,120,-1,5.3,7.55,9,1,Ag,1,60.787,0.315,0,0,0,0,0,0,0,0,0,0,AgNO3,OLA,OA,PlaceHolder,PlaceHolder,PlaceHolder,PlaceHolder,PlaceHolder,PlaceHolder,PlaceHolder,PlaceHolder,PlaceHolder,PlaceHolder
2848,25,180,10,120,-1,3.9,10.26,9,1,Ag,1,60.787,1.575,0,0,0,0,0,0,0,0,0,0,AgNO3,OLA,OA,PlaceHolder,PlaceHolder,PlaceHolder,PlaceHolder,PlaceHolder,PlaceHolder,PlaceHolder,PlaceHolder,PlaceHolder,PlaceHolder
2849,25,120,10,120,-1,2.2,22.73,9,1,Ag,1,60.787,1.575,0,0,0,0,0,0,0,0,0,0,AgNO3,OLA,OA,PlaceHolder,PlaceHolder,PlaceHolder,PlaceHolder,PlaceHolder,PlaceHolder,PlaceHolder,PlaceHolder,PlaceHolder,PlaceHolder
2850,260,260,0,60,-1,38.36,8.53,1,1,Ag,26.595,6.0787,0.3,0.2,0,0,0,0,0,0,0,0,0,DE,OLA,DDOACl,AgNO3,PlaceHolder,PlaceHolder,PlaceHolder,PlaceHolder,PlaceHolder,PlaceHolder,PlaceHolder,PlaceHolder,PlaceHolder
2851,260,260,0,0.05,80,16.59,23.75,0,1,Ag,26.595,6.0787,0.3,0.2,0,0,0,0,0,0,0,0,0,DE,OLA,DDOACl,AgNO3,PlaceHolder,PlaceHolder,PlaceHolder,PlaceHolder,PlaceHolder,PlaceHolder,PlaceHolder,PlaceHolder,PlaceHolder
2852,260,260,0,1,57,22.01,23.81,0,1,Ag,26.595,6.0787,0.3,0.2,0,0,0,0,0,0,0,0,0,DE,OLA,DDOACl,AgNO3,PlaceHolder,PlaceHolder,PlaceHolder,PlaceHolder,PlaceHolder,PlaceHolder,PlaceHolder,PlaceHolder,PlaceHolder
2853,260,260,0,5,52,22.34,18.61,0,1,Ag,26.595,6.0787,0.3,0.2,0,0,0,0,0,0,0,0,0,DE,OLA,DDOACl,AgNO3,PlaceHolder,PlaceHolder,PlaceHolder,PlaceHolder,PlaceHolder,PlaceHolder,PlaceHolder,PlaceHolder,PlaceHolder
2854,260,260,0,10,27,30.62,16.72,1,1,Ag,26.595,6.0787,0.3,0.2,0,0,0,0,0,0,0,0,0,DE,OLA,DDOACl,AgNO3,PlaceHolder,PlaceHolder,PlaceHolder,PlaceHolder,PlaceHolder,PlaceHolder,PlaceHolder,PlaceHolder,PlaceHolder
2855,260,260,0,30,17,35.4,7.75,1,1,Ag,26.595,6.0787,0.3,0.2,0,0,0,0,0,0,0,0,0,DE,OLA,DDOACl,AgNO3,PlaceHolder,PlaceHolder,PlaceHolder,PlaceHolder,PlaceHolder,PlaceHolder,PlaceHolder,PlaceHolder,PlaceHolder
2856,260,260,0,60,207,9.78,23.81,9,1,Ag,26.595,6.0787,0.2,0,0,0,0,0,0,0,0,0,0,DE,OLA,AgNO3,PlaceHolder,PlaceHolder,PlaceHolder,PlaceHolder,PlaceHolder,PlaceHolder,PlaceHolder,PlaceHolder,PlaceHolder,PlaceHolder
2857,260,260,0,60,63,36.01,21.51,0,1,Ag,26.595,6.0787,0.1,0.2,0,0,0,0,0,0,0,0,0,DE,OLA,DDOACl,AgNO3,PlaceHolder,PlaceHolder,PlaceHolder,PlaceHolder,PlaceHolder,PlaceHolder,PlaceHolder,PlaceHolder,PlaceHolder
2858,180,180,0,60,101,16.03,23.92,0,1,Ag,26.595,6.0787,0.3,0.2,0,0,0,0,0,0,0,0,0,DE,OLA,DDOACl,AgNO3,PlaceHolder,PlaceHolder,PlaceHolder,PlaceHolder,PlaceHolder,PlaceHolder,PlaceHolder,PlaceHolder,PlaceHolder
2859,220,220,0,60,62,21.08,26.07,0,1,Ag,26.595,6.0787,0.3,0.2,0,0,0,0,0,0,0,0,0,DE,OLA,DDOACl,AgNO3,PlaceHolder,PlaceHolder,PlaceHolder,PlaceHolder,PlaceHolder,PlaceHolder,PlaceHolder,PlaceHolder,PlaceHolder
2860,260,260,0,60,-1,23.61,8.88,9,1,Ag,26.595,6.0787,0.03,0.02,0,0,0,0,0,0,0,0,0,DE,OLA,DDOACl,AgNO3,PlaceHolder,PlaceHolder,PlaceHolder,PlaceHolder,PlaceHolder,PlaceHolder,PlaceHolder,PlaceHolder,PlaceHolder
2861,260,260,0,60,-1,35.49,7.78,1,1,Ag,26.595,6.0787,0.075,0.05,0,0,0,0,0,0,0,0,0,DE,OLA,DDOACl,AgNO3,PlaceHolder,PlaceHolder,PlaceHolder,PlaceHolder,PlaceHolder,PlaceHolder,PlaceHolder,PlaceHolder,PlaceHolder
2862,260,260,0,60,-1,43.43,9.6,1,1,Ag,26.595,6.0787,0.75,0.5,0,0,0,0,0,0,0,0,0,DE,OLA,DDOACl,AgNO3,PlaceHolder,PlaceHolder,PlaceHolder,PlaceHolder,PlaceHolder,PlaceHolder,PlaceHolder,PlaceHolder,PlaceHolder
2863,260,260,0,60,-1,50.96,13.11,1,1,Ag,26.595,6.0787,1.5,1,0,0,0,0,0,0,0,0,0,DE,OLA,DDOACl,AgNO3,PlaceHolder,PlaceHolder,PlaceHolder,PlaceHolder,PlaceHolder,PlaceHolder,PlaceHolder,PlaceHolder,PlaceHolder
2864,60,60,0,420,249,210.3,26.69,10,1,Ag,16.92,610.433,0.564,0,0,0,0,0,0,0,0,0,0,PVP,H2O,AgNO3,PlaceHolder,PlaceHolder,PlaceHolder,PlaceHolder,PlaceHolder,PlaceHolder,PlaceHolder,PlaceHolder,PlaceHolder,PlaceHolder
2865,60,60,0,1260,230,237.8,26.5,10,1,Ag,16.92,610.433,0.564,0,0,0,0,0,0,0,0,0,0,PVP,H2O,AgNO3,PlaceHolder,PlaceHolder,PlaceHolder,PlaceHolder,PlaceHolder,PlaceHolder,PlaceHolder,PlaceHolder,PlaceHolder,PlaceHolder
2866,180,180,0,3,200,11,10,9,1,Ag,0.65,3.0394,142.15,1.161,0,0,0,0,0,0,0,0,0,AgNO3,OLA,DCB,HDD,PlaceHolder,PlaceHolder,PlaceHolder,PlaceHolder,PlaceHolder,PlaceHolder,PlaceHolder,PlaceHolder,PlaceHolder
2867,0,0,0,10,263,180.23,27.16,0,1,Ag,0.15,1,89.657,69.367,0.1,0,0,0,0,0,0,0,0,AgNO3,PVP,EG,H2O,LAA,PlaceHolder,PlaceHolder,PlaceHolder,PlaceHolder,PlaceHolder,PlaceHolder,PlaceHolder,PlaceHolder
2868,0,0,0,20,140,220.3,34.34,0,1,Ag,0.15,1,89.657,69.367,0.1,0,0,0,0,0,0,0,0,AgNO3,PVP,EG,H2O,LAA,PlaceHolder,PlaceHolder,PlaceHolder,PlaceHolder,PlaceHolder,PlaceHolder,PlaceHolder,PlaceHolder
2869,0,0,0,30,462,145.65,48.02,0,1,Ag,0.15,1,89.657,69.367,0.1,0,0,0,0,0,0,0,0,AgNO3,PVP,EG,H2O,LAA,PlaceHolder,PlaceHolder,PlaceHolder,PlaceHolder,PlaceHolder,PlaceHolder,PlaceHolder,PlaceHolder
2870,0,0,0,40,284,145.43,38.86,0,1,Ag,0.15,1,89.657,69.367,0.1,0,0,0,0,0,0,0,0,AgNO3,PVP,EG,H2O,LAA,PlaceHolder,PlaceHolder,PlaceHolder,PlaceHolder,PlaceHolder,PlaceHolder,PlaceHolder,PlaceHolder
2871,0,0,0,50,289,171.2,27.56,0,1,Ag,0.15,1,89.657,69.4,0.1,0,0,0,0,0,0,0,0,AgNO3,PVP,EG,H2O,LAA,PlaceHolder,PlaceHolder,PlaceHolder,PlaceHolder,PlaceHolder,PlaceHolder,PlaceHolder,PlaceHolder
2872,80,80,0,30,1065,110.82,26.79,0,1,Ag,0.15,1,89.657,69.367,0.1,0,0,0,0,0,0,0,0,AgNO3,PVP,EG,H2O,LAA,PlaceHolder,PlaceHolder,PlaceHolder,PlaceHolder,PlaceHolder,PlaceHolder,PlaceHolder,PlaceHolder
2873,0,0,0,30,237,178.73,26.82,0,1,Ag,0.15,0.75,80.691,83.241,0.1,0,0,0,0,0,0,0,0,AgNO3,PVP,EG,H2O,LAA,PlaceHolder,PlaceHolder,PlaceHolder,PlaceHolder,PlaceHolder,PlaceHolder,PlaceHolder,PlaceHolder
2874,0,0,0,30,621,289.01,40.13,0,1,Ag,0.15,0.15,89.657,22.198,0.1,0,0,0,0,0,0,0,0,AgNO3,PVP,EG,H2O,LAA,PlaceHolder,PlaceHolder,PlaceHolder,PlaceHolder,PlaceHolder,PlaceHolder,PlaceHolder,PlaceHolder
2875,60,25,0,360,-1,76.73,1.03,1,1,Ag,0.1,312.431,0.05,0.0005,3.43E-07,0,0,0,0,0,0,0,0,CTAC,H2O,LAA,AgTFA,FeCl3,PlaceHolder,PlaceHolder,PlaceHolder,PlaceHolder,PlaceHolder,PlaceHolder,PlaceHolder,PlaceHolder
2876,60,60,0,1260,-1,124.97,17.67,0,1,Ag,2.82,610.433,0.564,0,0,0,0,0,0,0,0,0,0,PVP,H2O,AgNO3,PlaceHolder,PlaceHolder,PlaceHolder,PlaceHolder,PlaceHolder,PlaceHolder,PlaceHolder,PlaceHolder,PlaceHolder,PlaceHolder
2877,60,60,0,1260,-1,143.33,20.57,0,1,Ag,8.46,610.433,0.564,0,0,0,0,0,0,0,0,0,0,PVP,H2O,AgNO3,PlaceHolder,PlaceHolder,PlaceHolder,PlaceHolder,PlaceHolder,PlaceHolder,PlaceHolder,PlaceHolder,PlaceHolder,PlaceHolder
2878,60,60,0,1260,-1,167.16,22.24,0,1,Ag,12.408,610.433,0.564,0,0,0,0,0,0,0,0,0,0,PVP,H2O,AgNO3,PlaceHolder,PlaceHolder,PlaceHolder,PlaceHolder,PlaceHolder,PlaceHolder,PlaceHolder,PlaceHolder,PlaceHolder,PlaceHolder
2879,60,60,0,1260,-1,193.88,28.04,0,1,Ag,16.92,610.433,0.564,0,0,0,0,0,0,0,0,0,0,PVP,H2O,AgNO3,PlaceHolder,PlaceHolder,PlaceHolder,PlaceHolder,PlaceHolder,PlaceHolder,PlaceHolder,PlaceHolder,PlaceHolder,PlaceHolder
2880,60,60,0,1260,-1,155.11,18.26,0,1,Ag,21.432,610.433,0.564,0,0,0,0,0,0,0,0,0,0,PVP,H2O,AgNO3,PlaceHolder,PlaceHolder,PlaceHolder,PlaceHolder,PlaceHolder,PlaceHolder,PlaceHolder,PlaceHolder,PlaceHolder,PlaceHolder
2881,60,60,0,1260,-1,135.54,19.24,0,1,Ag,27.072,610.433,0.564,0,0,0,0,0,0,0,0,0,0,PVP,H2O,AgNO3,PlaceHolder,PlaceHolder,PlaceHolder,PlaceHolder,PlaceHolder,PlaceHolder,PlaceHolder,PlaceHolder,PlaceHolder,PlaceHolder
2882,80,260,20,180,430,23.4,6.41,9,1,Cu,0.6,21.276,1,0,0,0,0,0,0,0,0,0,0,CuBr,OLA,TOP,PlaceHolder,PlaceHolder,PlaceHolder,PlaceHolder,PlaceHolder,PlaceHolder,PlaceHolder,PlaceHolder,PlaceHolder,PlaceHolder
2883,80,200,20,60,100,12.6,4.05,9,1,Cu,0.15,21.276,1.5,0,0,0,0,0,0,0,0,0,0,Cu(acac)2,OLA,TOPO,PlaceHolder,PlaceHolder,PlaceHolder,PlaceHolder,PlaceHolder,PlaceHolder,PlaceHolder,PlaceHolder,PlaceHolder,PlaceHolder
2884,80,260,20,60,113,52.81,9.4,1,1,Cu,0.6,21.276,1.5,0,0,0,0,0,0,0,0,0,0,CuBr,OLA,TOPO,PlaceHolder,PlaceHolder,PlaceHolder,PlaceHolder,PlaceHolder,PlaceHolder,PlaceHolder,PlaceHolder,PlaceHolder,PlaceHolder
2885,80,260,20,150,44,74.73,23.54,1,1,Cu,0.6,21.276,0.5,0,0,0,0,0,0,0,0,0,0,CuBr,OLA,TOPO,PlaceHolder,PlaceHolder,PlaceHolder,PlaceHolder,PlaceHolder,PlaceHolder,PlaceHolder,PlaceHolder,PlaceHolder,PlaceHolder
2886,80,210,20,60,100,27.15,5.4,1,1,Cu,0.6,6.0787,5,0,0,0,0,0,0,0,0,0,0,CuBr,OLA,TOPO,PlaceHolder,PlaceHolder,PlaceHolder,PlaceHolder,PlaceHolder,PlaceHolder,PlaceHolder,PlaceHolder,PlaceHolder,PlaceHolder
2887,80,210,20,180,95,29.79,6.06,1,1,Cu,0.6,6.0787,5,0,0,0,0,0,0,0,0,0,0,CuBr,OLA,TOPO,PlaceHolder,PlaceHolder,PlaceHolder,PlaceHolder,PlaceHolder,PlaceHolder,PlaceHolder,PlaceHolder,PlaceHolder,PlaceHolder
2888,80,220,20,60,100,34.64,8.79,1,1,Cu,0.6,21.276,1.5,0,0,0,0,0,0,0,0,0,0,CuBr,OLA,TOPO,PlaceHolder,PlaceHolder,PlaceHolder,PlaceHolder,PlaceHolder,PlaceHolder,PlaceHolder,PlaceHolder,PlaceHolder,PlaceHolder
2889,25,100,13.90111345,70,54,33.1,22.39,0,1,Ag,0.01,0.05,2830.189,0.01,0,0,0,0,0,0,0,0,0,AgNO3,SDS,H2O,Na-CIT,PlaceHolder,PlaceHolder,PlaceHolder,PlaceHolder,PlaceHolder,PlaceHolder,PlaceHolder,PlaceHolder,PlaceHolder
2890,25,100,13.90111345,70,27,73.07,24.81,7,1,Ag,0.01,0.05,2941.176,0.03,0,0,0,0,0,0,0,0,0,AgNO3,SDS,H2O,Na-CIT,PlaceHolder,PlaceHolder,PlaceHolder,PlaceHolder,PlaceHolder,PlaceHolder,PlaceHolder,PlaceHolder,PlaceHolder
2891,25,100,13.90111345,70,57,178.98,21.13,0,1,Ag,0.01,2996.67,0.04,0,0,0,0,0,0,0,0,0,0,AgNO3,H2O,Na-CIT,PlaceHolder,PlaceHolder,PlaceHolder,PlaceHolder,PlaceHolder,PlaceHolder,PlaceHolder,PlaceHolder,PlaceHolder,PlaceHolder
2892,24,50,13.90111345,30,-1,20.3,42.36,0,1,Ag,0.17,0.766,0.025,116.886,0,0,0,0,0,0,0,0,0,PVP,DIEA,AgNO3,DMF,PlaceHolder,PlaceHolder,PlaceHolder,PlaceHolder,PlaceHolder,PlaceHolder,PlaceHolder,PlaceHolder,PlaceHolder
2893,50,50,0,0.5,-1,16.3,34.36,0,1,Ag,0.17,0.766,0.025,117.015,0.01,0,0,0,0,0,0,0,0,PVP,DIEA,AgNO3,DMF,NaCl,PlaceHolder,PlaceHolder,PlaceHolder,PlaceHolder,PlaceHolder,PlaceHolder,PlaceHolder,PlaceHolder
2894,50,50,0,8,-1,15,10,9,1,Ag,0.17,0.766,0.025,117.015,0.01,0,0,0,0,0,0,0,0,PVP,DIEA,AgNO3,DMF,NaCl,PlaceHolder,PlaceHolder,PlaceHolder,PlaceHolder,PlaceHolder,PlaceHolder,PlaceHolder,PlaceHolder
2895,24,50,13.90111345,30,50,72.46,18.38,0,1,Ag,0.17,0.766,0.025,502.22,0,0,0,0,0,0,0,0,0,PVP,DIEA,AgNO3,H2O,PlaceHolder,PlaceHolder,PlaceHolder,PlaceHolder,PlaceHolder,PlaceHolder,PlaceHolder,PlaceHolder,PlaceHolder
2896,50,50,0,30,179,59.83,25.61,0,1,Ag,0.17,0.766,0.025,502.775,0.01,0,0,0,0,0,0,0,0,PVP,DIEA,AgNO3,H2O,NaCl,PlaceHolder,PlaceHolder,PlaceHolder,PlaceHolder,PlaceHolder,PlaceHolder,PlaceHolder,PlaceHolder
2897,24,50,13.90111345,3,-1,9.1,9.89,9,1,Ag,0.17,0.766,0.025,117.015,0.01,0,0,0,0,0,0,0,0,PVP,DIEA,AgNO3,DMF,NaCl,PlaceHolder,PlaceHolder,PlaceHolder,PlaceHolder,PlaceHolder,PlaceHolder,PlaceHolder,PlaceHolder
2898,24,50,13.90111345,7,-1,10.8,7.41,9,1,Ag,0.17,0.766,0.025,117.015,0.01,0,0,0,0,0,0,0,0,PVP,DIEA,AgNO3,DMF,NaCl,PlaceHolder,PlaceHolder,PlaceHolder,PlaceHolder,PlaceHolder,PlaceHolder,PlaceHolder,PlaceHolder
2899,24,50,13.90111345,30,-1,12.8,8.59,9,1,Ag,0.17,0.766,0.025,117.015,0.01,0,0,0,0,0,0,0,0,PVP,DIEA,AgNO3,DMF,NaCl,PlaceHolder,PlaceHolder,PlaceHolder,PlaceHolder,PlaceHolder,PlaceHolder,PlaceHolder,PlaceHolder
2900,24,50,13.90111345,60,-1,14.4,8.33,9,1,Ag,0.17,0.766,0.025,117.015,0.01,0,0,0,0,0,0,0,0,PVP,DIEA,AgNO3,DMF,NaCl,PlaceHolder,PlaceHolder,PlaceHolder,PlaceHolder,PlaceHolder,PlaceHolder,PlaceHolder,PlaceHolder
2901,50,50,0,60,273,16.48,9.09,9,1,Ag,0.17,0.766,0.025,117.144,0.05,0,0,0,0,0,0,0,0,PVP,DIEA,AgNO3,DMF,NaCl,PlaceHolder,PlaceHolder,PlaceHolder,PlaceHolder,PlaceHolder,PlaceHolder,PlaceHolder,PlaceHolder
2902,100,100,0,60,73,58.84,23.34,0,1,Ag,0.053,2830.189,0.034,0,0,0,0,0,0,0,0,0,0,AgNO3,H2O,Na-CIT,PlaceHolder,PlaceHolder,PlaceHolder,PlaceHolder,PlaceHolder,PlaceHolder,PlaceHolder,PlaceHolder,PlaceHolder,PlaceHolder
2903,100,100,0,60,66,64.13,33.81,0,1,Ag,0.0147,2774.695,0.034,0,0,0,0,0,0,0,0,0,0,AgNO3,H2O,Na-CIT,PlaceHolder,PlaceHolder,PlaceHolder,PlaceHolder,PlaceHolder,PlaceHolder,PlaceHolder,PlaceHolder,PlaceHolder,PlaceHolder
2904,100,100,0,60,-1,31,9.68,9,1,Ag,0.0147,2777.469,0.034,5.00E-06,0,0,0,0,0,0,0,0,0,AgNO3,H2O,Na-CIT,LAA,PlaceHolder,PlaceHolder,PlaceHolder,PlaceHolder,PlaceHolder,PlaceHolder,PlaceHolder,PlaceHolder,PlaceHolder
2905,100,100,0,60,-1,23,8.7,9,1,Ag,0.0147,2777.469,0.034,5.00E-06,3.00E-06,0,0,0,0,0,0,0,0,AgNO3,H2O,Na-CIT,LAA,KI,PlaceHolder,PlaceHolder,PlaceHolder,PlaceHolder,PlaceHolder,PlaceHolder,PlaceHolder,PlaceHolder
2906,100,100,0,60,64,24.64,18.39,9,1,Ag,0.0147,2777.469,0.017,5.00E-06,3.00E-06,0,0,0,0,0,0,0,0,AgNO3,H2O,Na-CIT,LAA,KI,PlaceHolder,PlaceHolder,PlaceHolder,PlaceHolder,PlaceHolder,PlaceHolder,PlaceHolder,PlaceHolder
