Repository: Sharpiless/Nanocrystals-Deep-Learning

## Abstract 
The synthesis model based on transformer structure for nanocrystals takes the synthesis conditions and material structure features from the synthesis recipe dataset as input. By utilizing the proposed reaction intermediate-based data augmentation, the input data was expanded **tenfold**. This resulted in the model achieving an average absolute error of **1.39 nm** in predicting nanocrystal size, and the average accuracy for predicting morphology reached **90%**.

We show the transformer model in the following:

File: data/raw_selected0128_classification_and_reg.csv (part 15 of 15)
ID,Temperature1,Temperature2,Speed,Time,T1,T2,A1,A2,B1,B2,C1,C2,D1,D2,E1,E2,F1,F2,G1,G2,H1,H2,I1,I2,J1,J2,Y1,Y2,Y3,Num,scaleplate
3217,80,80,0,0.167,1,Cs3Cu2I5,0.4,CuI,3.0394,OLA,3.225,OA,32.426,ODE,0.0235,Cs2CO3,0,PlaceHolder,0,PlaceHolder,0,PlaceHolder,0,PlaceHolder,0,PlaceHolder,10.65,8.45,rectangle,,
3218,120,120,0,0.167,1,Cs3Cu2I5,0.4,CuI,3.0394,OLA,3.892,OA,43.015,ODE,0.235,Cs2CO3,0,PlaceHolder,0,PlaceHolder,0,PlaceHolder,0,PlaceHolder,0,PlaceHolder,35,11.71,rectangle,,
3219,120,120,0,0.167,1,Cs3Cu2I5,0.4,CuI,3.0394,OLA,3.299,OA,33.603,ODE,0.047,Cs2CO3,0,PlaceHolder,0,PlaceHolder,0,PlaceHolder,0,PlaceHolder,0,PlaceHolder,,,rod,,
3220,120,120,0,0.167,1,Cs3Cu2I5,0.4,CuI,3.0394,OLA,3.225,OA,32.426,ODE,0.0235,Cs2CO3,0,PlaceHolder,0,PlaceHolder,0,PlaceHolder,0,PlaceHolder,0,PlaceHolder,,,rod,,
3221,140,140,0,0.167,1,CsCu2I3,0.4,CuI,3.0394,OLA,3.892,OA,43.015,ODE,0.235,Cs2CO3,0,PlaceHolder,0,PlaceHolder,0,PlaceHolder,0,PlaceHolder,0,PlaceHolder,,,rod,,
3222,140,140,0,0.167,1,CsCu2I3,0.4,CuI,3.0394,OLA,3.299,OA,33.603,ODE,0.047,Cs2CO3,0,PlaceHolder,0,PlaceHolder,0,PlaceHolder,0,PlaceHolder,0,PlaceHolder,,,rod,,
3223,140,140,0,0.167,1,CsCu2I3,0.4,CuI,3.0394,OLA,3.225,OA,32.426,ODE,0.0235,Cs2CO3,0,PlaceHolder,0,PlaceHolder,0,PlaceHolder,0,PlaceHolder,0,PlaceHolder,,,rod,,
3224,160,160,0,0.167,1,CsCu2I3,0.4,CuI,3.0394,OLA,3.892,OA,43.015,ODE,0.235,Cs2CO3,0,PlaceHolder,0,PlaceHolder,0,PlaceHolder,0,PlaceHolder,0,PlaceHolder,,,rod,,
3225,160,160,0,0.167,1,CsCu2I3,0.4,CuI,3.0394,OLA,3.299,OA,33.603,ODE,0.047,Cs2CO3,0,PlaceHolder,0,PlaceHolder,0,PlaceHolder,0,PlaceHolder,0,PlaceHolder,,,rod,,
3226,160,160,0,0.167,1,CsCu2I3,0.4,CuI,3.0394,OLA,3.225,OA,32.426,ODE,0.0235,Cs2CO3,0,PlaceHolder,0,PlaceHolder,0,PlaceHolder,0,PlaceHolder,0,PlaceHolder,,,rod,,
3227,150,150,0,0.167,1,Cs3Cu2Br5,0.4,CuBr,3.0394,OLA,3.892,OA,43.015,ODE,0.235,Cs2CO3,0,PlaceHolder,0,PlaceHolder,0,PlaceHolder,0,PlaceHolder,0,PlaceHolder,46.7,10.71,sphere,,
3228,150,150,0,0.167,1,Cs3Cu2Br5,0.4,CuBr,3.0394,OLA,3.299,OA,33.603,ODE,0.047,Cs2CO3,0,PlaceHolder,0,PlaceHolder,0,PlaceHolder,0,PlaceHolder,0,PlaceHolder,23.9,15.06,sphere,,
3229,150,150,0,0.167,1,Cs3Cu2Br5,0.4,CuBr,3.0394,OLA,3.225,OA,32.426,ODE,0.0235,Cs2CO3,0,PlaceHolder,0,PlaceHolder,0,PlaceHolder,0,PlaceHolder,0,PlaceHolder,22,14.36,cube,,
3230,150,150,0,0.167,1,Cs3Cu2Cl5,0.4,CuCl,3.0394,OLA,3.892,OA,43.015,ODE,0.235,Cs2CO3,0,PlaceHolder,0,PlaceHolder,0,PlaceHolder,0,PlaceHolder,0,PlaceHolder,265.17,10.3,cube,,
3231,150,150,0,0.167,1,Cs3Cu2Cl5,0.4,CuCl,3.0394,OLA,3.299,OA,33.603,ODE,0.047,Cs2CO3,0,PlaceHolder,0,PlaceHolder,0,PlaceHolder,0,PlaceHolder,0,PlaceHolder,29.3,10.92,Irregular shape,,
3232,150,150,0,0.167,1,Cs3Cu2Cl5,0.4,CuCl,3.0394,OLA,3.225,OA,32.426,ODE,0.0235,Cs2CO3,0,PlaceHolder,0,PlaceHolder,0,PlaceHolder,0,PlaceHolder,0,PlaceHolder,22.7,11.01,Irregular shape,,
3233,70,70,0,0.5,1,Cs3Cu2I5,0.8,CuI,55.966,ODE,5.958,OA,3.0394,OLA,0.8,Cs2CO3,0,PlaceHolder,0,PlaceHolder,0,PlaceHolder,0,PlaceHolder,0,PlaceHolder,26.85,19.89,sphere,,
3234,70,70,0,0.5,1,Cs3Cu2I5,0.8,CuI,55.966,ODE,5.958,OA,3.0394,OLA,0.8,Cs2CO3,0.6,ZnI2,0,PlaceHolder,0,PlaceHolder,0,PlaceHolder,0,PlaceHolder,29,9.12,sphere,,
3235,150,150,0,0.5,1,Cs3Cu2I5,0.8,CuI,55.966,ODE,5.958,OA,3.0394,OLA,0.8,Cs2CO3,0,PlaceHolder,0,PlaceHolder,0,PlaceHolder,0,PlaceHolder,0,PlaceHolder,58.3,22.13,sphere,,
3236,150,150,0,0.5,1,Cs3Cu2I5,0.8,CuI,55.966,ODE,5.958,OA,3.0394,OLA,0.8,Cs2CO3,0.6,ZnI2,0,PlaceHolder,0,PlaceHolder,0,PlaceHolder,0,PlaceHolder,21.44,12.53,cube,,
3237,180,180,0,0.5,1,Cs3Cu2I5,0.8,CuI,55.966,ODE,5.958,OA,3.0394,OLA,0.8,Cs2CO3,0,PlaceHolder,0,PlaceHolder,0,PlaceHolder,0,PlaceHolder,0,PlaceHolder,54.15,16.39,sphere,,
3238,180,180,0,0.5,1,Cs3Cu2I5,0.8,CuI,55.966,ODE,5.958,OA,3.0394,OLA,0.8,Cs2CO3,0.6,ZnI2,0,PlaceHolder,0,PlaceHolder,0,PlaceHolder,0,PlaceHolder,18.64,8.73,cube,,
3239,180,180,0,0.5,1,Cs3Cu2I5,0.8,CuI,55.966,ODE,5.958,OA,3.0394,OLA,0.8,Cs2CO3,0.4,ZnI2,0,PlaceHolder,0,PlaceHolder,0,PlaceHolder,0,PlaceHolder,23.65,8.88,sphere,,
3240,180,180,0,0.5,1,Cs3Cu2I5,0.8,CuI,55.966,ODE,5.958,OA,3.0394,OLA,0.8,Cs2CO3,0.8,ZnI2,0,PlaceHolder,0,PlaceHolder,0,PlaceHolder,0,PlaceHolder,28.8,13.97,rectangle,109,0.392156863
3241,70,70,0,0.4167,1,Cs3Cu2Br5,0.04,CuBr,40.039,ODE,0.175,Cs2CO3,0.591,OA,1.6,HA,1.6,HLAM,0,PlaceHolder,0,PlaceHolder,0,PlaceHolder,0,PlaceHolder,90,15.56,Irregular shape,,
3242,70,70,0,0.4167,1,Cs3Cu2Br5,0.04,CuBr,40.039,ODE,0.175,Cs2CO3,0.591,OA,1.6,NA_,1.6,NLA,0,PlaceHolder,0,PlaceHolder,0,PlaceHolder,0,PlaceHolder,28.21,4,cube,,
3243,70,70,0,0.4167,1,Cs3Cu2Br5,0.04,CuBr,40.039,ODE,0.175,Cs2CO3,2.191,OA,1.6,OLA,0,PlaceHolder,0,PlaceHolder,0,PlaceHolder,0,PlaceHolder,0,PlaceHolder,22,4.54,sphere,,
3244,70,70,0,0.4167,1,Cs3Cu2Br5,0.04,CuBr,40.039,ODE,0.175,Cs2CO3,0.591,OA,1.6,NA_,1.6,OLA,0,PlaceHolder,0,PlaceHolder,0,PlaceHolder,0,PlaceHolder,32.4,15.74,Irregular shape,,
3245,100,100,0,0.4167,1,Cs3Cu2Br5,0.04,CuBr,40.039,ODE,0.175,Cs2CO3,2.191,OA,1.6,OLA,0,PlaceHolder,0,PlaceHolder,0,PlaceHolder,0,PlaceHolder,0,PlaceHolder,27,7.41,sphere,,
3246,130,130,0,0.4167,1,Cs3Cu2Br5,0.04,CuBr,40.039,ODE,0.175,Cs2CO3,2.191,OA,1.6,OLA,0,PlaceHolder,0,PlaceHolder,0,PlaceHolder,0,PlaceHolder,0,PlaceHolder,43,9.3,sphere,,
3247,160,160,0,0.4167,1,Cs3Cu2Br5,0.04,CuBr,40.039,ODE,0.175,Cs2CO3,2.191,OA,1.6,OLA,0,PlaceHolder,0,PlaceHolder,0,PlaceHolder,0,PlaceHolder,0,PlaceHolder,125,17.6,rectangle,,
3248,120,120,0,0.5,1,Cs3Cu2Cl5,0.4,CuCl,1.52,OLA,40.039,ODE,2.166,OA,0.176,Cs2CO3,0,PlaceHolder,0,PlaceHolder,0,PlaceHolder,0,PlaceHolder,0,PlaceHolder,32.78,21.96,sphere,99,1
3249,70,70,0,0.5,1,CsCu2Cl3,0.4,CuCl,1.52,OLA,40.039,ODE,2.166,OA,0.176,Cs2CO3,0,PlaceHolder,0,PlaceHolder,0,PlaceHolder,0,PlaceHolder,0,PlaceHolder,437.49,36.2,Irregular shape,9,5.050505051
3250,120,120,0,0.167,1,Cs2CuCl4,0.07,CsAc,0.1,CuAc2,3.151,OA,1.52,OLA,17.1875,ODE,0.412,BC,0,PlaceHolder,0,PlaceHolder,0,PlaceHolder,0,PlaceHolder,27.08,8.75,cube,,
3251,120,120,0,0.167,1,Cs3Cu2Br5,0.07,CsAc,0.1,CuAc2,3.151,OA,1.52,OLA,17.1875,ODE,0.412,BB,0,PlaceHolder,0,PlaceHolder,0,PlaceHolder,0,PlaceHolder,19.63,21.36,rod,239,0.427350427
3252,130,130,0,5,1,Cs3Cu2Cl5,0.188,CuCl2,1.65,OA,1.52,OLA,16.801,ODE,0.0235,Cs2CO3,0,PlaceHolder,0,PlaceHolder,0,PlaceHolder,0,PlaceHolder,0,PlaceHolder,24.57,16.64,sphere,42,0.227272727
3253,170,170,0,5,1,Cs3Cu2Cl5,0.188,CuCl2,1.65,OA,1.52,OLA,16.801,ODE,0.0235,Cs2CO3,0,PlaceHolder,0,PlaceHolder,0,PlaceHolder,0,PlaceHolder,0,PlaceHolder,172.09,50.1,rod,15,1.459854015
3254,25,25,0,0.167,1,Cs3Cu2Cl5,0.016,CsCl,0.008,CuCl,2.816,DMSO,47.319,toluene,0,PlaceHolder,0,PlaceHolder,0,PlaceHolder,0,PlaceHolder,0,PlaceHolder,0,PlaceHolder,2.68,29.66,sphere,,
3255,25,25,0,0.167,1,Cs3Cu2Br5,0.016,CsBr,0.008,CuBr,2.816,DMSO,47.319,toluene,0,PlaceHolder,0,PlaceHolder,0,PlaceHolder,0,PlaceHolder,0,PlaceHolder,0,PlaceHolder,2.98,32.05,sphere,,
3256,25,25,0,0.167,1,Cs3Cu2I5,0.016,CsI,0.008,CuI,2.816,DMSO,65.822,ISA,0,PlaceHolder,0,PlaceHolder,0,PlaceHolder,0,PlaceHolder,0,PlaceHolder,0,PlaceHolder,3.61,26.01,sphere,,
3257,180,180,0,0.167,1,Cs3Cu2Cl5,1.176,CuCl,0.024,NaCl,96.875,ODE,17.33,OA,4.559,OLA,0.44,Cs2CO3,0,PlaceHolder,0,PlaceHolder,0,PlaceHolder,0,PlaceHolder,33.2,42.8,sphere,,
3258,180,180,0,0.167,1,Cs3Cu2Cl5,1.176,CuCl,96.875,ODE,17.33,OA,4.559,OLA,0.44,Cs2CO3,0,PlaceHolder,0,PlaceHolder,0,PlaceHolder,0,PlaceHolder,0,PlaceHolder,38.89,38.96,sphere,,
3259,120,120,0,0.167,1,Cs3Cu2Cl5,0.2,CuAc2,3.004,OA,31.275,ODE,1.234,NH4Cl,3.0394,OLA,0.1,Cs2CO3,0,PlaceHolder,0,PlaceHolder,0,PlaceHolder,0,PlaceHolder,10.98,4.64,sphere,206,
3260,70,70,0,0.5,1,Cs3Cu2I5,0.8,CuI,4.277,OA,80.133,ODE,3.0394,OLA,0.352,Cs2CO3,0,PlaceHolder,0,PlaceHolder,0,PlaceHolder,0,PlaceHolder,0,PlaceHolder,36.17,10.84,sphere,79,0.458715596
3261,160,200,0,10,1,Cs2NaYCl6,0.625,Y(acac)3,0.75,CsAc,0.4,NaAc,18.75,ODE,7.877,OA,1.976,OLA,3.152,TMSCl,0,PlaceHolder,0,PlaceHolder,0,PlaceHolder,14.83,28.94,rectangle,,
3262,160,200,0,10,1,Cs2NaYCl6,0.625,Y(acac)3,0.75,CsAc,0.4,NaAc,18.75,ODE,7.877,OA,1.976,OLA,3.152,TMSCl,0.025,SbAc3,0,PlaceHolder,0,PlaceHolder,17.82,43,rectangle,,
3263,200,200,0,0.0167,1,Cs3FeCl5,0.2,FeAc2,31.25,ODE,3.15,OA,3.0394,OLA,1.218,NH4Cl,0.1,Cs2CO3,0,PlaceHolder,0,PlaceHolder,0,PlaceHolder,0,PlaceHolder,15.91,9.93,cube,306,
3264,200,200,0,0.0167,1,Cs3FeBr5,0.2,FeAc2,29.6875,ODE,2.836,OA,1.52,OLA,0.609,NH4Br,0.05,Cs2CO3,0,PlaceHolder,0,PlaceHolder,0,PlaceHolder,0,PlaceHolder,38.48,25.22,cube,155,
3265,180,180,0,0.0167,1,Cs3CoCl5,0.2,CoAc2,31.25,ODE,3.15,OA,3.0394,OLA,1.218,NH4Cl,0.1,Cs2CO3,0,PlaceHolder,0,PlaceHolder,0,PlaceHolder,0,PlaceHolder,9.8,13.27,sphere,581,
3266,160,160,0,0.0167,1,Cs3CoBr5,0.2,CoAc2,29.6875,ODE,2.836,OA,1.52,OLA,0.609,NH4Br,0.05,Cs2CO3,0,PlaceHolder,0,PlaceHolder,0,PlaceHolder,0,PlaceHolder,10.4,8.65,sphere,718,
3267,220,220,0,0.0167,1,CsNiCl3,0.2,Ni(acac)2,29.6875,ODE,2.836,OA,1.52,OLA,0.609,NH4Cl,0.05,Cs2CO3,0,PlaceHolder,0,PlaceHolder,0,PlaceHolder,0,PlaceHolder,13.1,14.5,sphere,332,
3268,250,250,0,10,1,CsNiBr3,0.2,Ni(acac)2,29.6875,ODE,2.836,OA,1.52,OLA,0.609,NH4Br,0.05,Cs2CO3,0,PlaceHolder,0,PlaceHolder,0,PlaceHolder,0,PlaceHolder,22.2,23.87,Irregular shape,73,
3269,200,200,0,0.0167,1,Cs3CoCl5,0.2,CoAc2,31.25,ODE,3.15,OA,3.0394,OLA,1.218,NH4Cl,0.1,Cs2CO3,0,PlaceHolder,0,PlaceHolder,0,PlaceHolder,0,PlaceHolder,14.19,21.31,sphere,352,1.333333333
3270,230,230,0,0.0167,1,Cs2CoCl4,0.2,CoAc2,31.25,ODE,3.15,OA,3.0394,OLA,1.218,NH4Cl,0.1,Cs2CO3,0,PlaceHolder,0,PlaceHolder,0,PlaceHolder,0,PlaceHolder,28.99,39.82,rod,88,1.333333333
3271,250,250,0,0.0167,1,Cs2CoCl4,0.2,CoAc2,31.25,ODE,3.15,OA,3.0394,OLA,1.218,NH4Cl,0.1,Cs2CO3,0,PlaceHolder,0,PlaceHolder,0,PlaceHolder,0,PlaceHolder,28.32,39.59,rod,72,1.333333333
3272,25,25,0,1,1,Cs2CuBr4,2,CsBr,1,CuBr2,563.164,DMSO,13164.473,ISA,0,PlaceHolder,0,PlaceHolder,0,PlaceHolder,0,PlaceHolder,0,PlaceHolder,0,PlaceHolder,8.2,13.41,sphere,,
3273,25,25,0,1,1,CsPbBr3-1,1,CsBr,1,PbBr2,563.164,DMSO,13164.473,ISA,0,PlaceHolder,0,PlaceHolder,0,PlaceHolder,0,PlaceHolder,0,PlaceHolder,0,PlaceHolder,9.93,14.77,cube,,
3274,180,180,0,0.0167,1,K2CuCl3,0.1,K2CO3,1.891,OA,19.53,ODE,0.2,CuCl,0.304,OLA,0,PlaceHolder,0,PlaceHolder,0,PlaceHolder,0,PlaceHolder,0,PlaceHolder,1492.7,33.77,rectangle,15,27.02702703
3275,180,180,0,0.0167,1,K2CuBr3,0.1,K2CO3,2.363,OA,23.4375,ODE,0.2,CuBr,0.76,OLA,0,PlaceHolder,0,PlaceHolder,0,PlaceHolder,0,PlaceHolder,0,PlaceHolder,57.89,66.68,rod,9,1.265822785
3276,150,150,0,0.0167,1,Rb2CuCl3,0.0935,Rb2CO3,4.182,OA,45.853,ODE,0.4,CuCl,3.0394,OLA,0,PlaceHolder,0,PlaceHolder,0,PlaceHolder,0,PlaceHolder,0,PlaceHolder,149.54,26.59,sphere,22,2.5
3277,230,230,0,0.0833,1,Cs2InCl5-H2O,0.5,InCl3,48.875,ODE,3.655,OA,3.0394,OLA,0.883,HCl,5.549,H2O,0.16,Cs2CO3,0,PlaceHolder,0,PlaceHolder,0,PlaceHolder,13,20.77,hexagon,,
3278,230,230,0,0.0833,1,Cs2InCl5-H2O,0.5,InCl3,48.875,ODE,3.655,OA,3.0394,OLA,0.883,HCl,5.549,H2O,0.16,Cs2CO3,0.25,SbCl3,0,PlaceHolder,0,PlaceHolder,11.85,23.81,cube,,
3279,80,80,0,5,1,Cs5Cu3Cl6I2,0.3,CuAc2,0.2,InCl3,4.176,OLA,0.198,HI,1.448,H2O,4.951,OA,29.464,ODE,0.358,Cs2CO3,0,PlaceHolder,0,PlaceHolder,31.5,4,rhombus,100,
3280,80,80,0,0.167,1,Cs5Cu3Cl6I2,0.3,CuAc2,0.2,InCl3,4.176,OLA,0.198,HI,1.448,H2O,4.951,OA,29.464,ODE,0.358,Cs2CO3,0,PlaceHolder,0,PlaceHolder,10.5,33.33,sphere,100,
3281,80,80,0,0.333,1,Cs5Cu3Cl6I2,0.3,CuAc2,0.2,InCl3,4.176,OLA,0.198,HI,1.448,H2O,4.951,OA,29.464,ODE,0.358,Cs2CO3,0,PlaceHolder,0,PlaceHolder,20.83,36.73,sphere,103,1.315789474
3282,80,80,0,0.5,1,Cs5Cu3Cl6I2,0.3,CuAc2,0.2,InCl3,4.176,OLA,0.198,HI,1.448,H2O,4.951,OA,29.464,ODE,0.358,Cs2CO3,0,PlaceHolder,0,PlaceHolder,31.82,4.95,rhombus,100,
3283,60,60,0,5,1,Cs5Cu3Cl6I2,0.3,CuAc2,0.2,InCl3,4.176,OLA,0.198,HI,1.448,H2O,4.951,OA,29.464,ODE,0.358,Cs2CO3,0,PlaceHolder,0,PlaceHolder,25.33,13.1,rhombus,143,0.406504065
3284,120,120,0,5,1,Cs5Cu3Cl6I2,0.3,CuAc2,0.2,InCl3,4.176,OLA,0.198,HI,1.448,H2O,4.951,OA,29.464,ODE,0.358,Cs2CO3,0,PlaceHolder,0,PlaceHolder,41.65,19.42,sphere,52,0.4048583
3285,150,150,0,5,1,Cs5Cu3Cl6I2,0.3,CuAc2,0.2,InCl3,4.176,OLA,0.198,HI,1.448,H2O,4.951,OA,29.464,ODE,0.358,Cs2CO3,0,PlaceHolder,0,PlaceHolder,35.95,16.76,sphere,77,0.4048583
3286,80,80,0,5,1,Cs5Cu3Cl6I2,0.3,CuAc2,0.2,InCl3,3.566,OLA,0.198,HI,1.448,H2O,4.951,OA,29.464,ODE,0.358,Cs2CO3,0,PlaceHolder,0,PlaceHolder,15.64,12.56,sphere,52,0.602409639
3287,80,80,0,5,1,Cs5Cu3Cl6I2,0.3,CuAc2,0.2,InCl3,2.346,OLA,0.198,HI,1.448,H2O,4.951,OA,29.464,ODE,0.358,Cs2CO3,0,PlaceHolder,0,PlaceHolder,32.87,21.98,rod,9,0.595238095
3288,80,80,0,5,1,Cs5Cu3Cl6I2,0.3,CuAc2,0.2,InCl3,1.746,OLA,0.198,HI,1.448,H2O,4.951,OA,29.464,ODE,0.358,Cs2CO3,0,PlaceHolder,0,PlaceHolder,28.67,28.52,rod,9,0.595238095
3289,200,200,0,0.0833,1,Cs4CuSb2Cl12,0.4,CuCl2,0.8,SbCl3,1.719,OA,17.045,ODE,1.52,OLA,0.883,HCl,5.549,H2O,0.0374,Cs2CO3,0,PlaceHolder,0,PlaceHolder,4.18,3.04,sphere,16,
3290,25,150,,30,1,CsBr,0.2,Cs2CO3,0.2,CuBr2,1.575,OA,1.52,OLA,31.25,ODE,0,PlaceHolder,0,PlaceHolder,0,PlaceHolder,0,PlaceHolder,0,PlaceHolder,30.54,11.17,sphere,65,
3291,80,80,0,0.0833,1,Cs5Cu3Cl6I2,0.299,CuI,3.0394,OLA,5.672,OA,38.125,ODE,0.788,TMSCl,0.25,Cs2CO3,0,PlaceHolder,0,PlaceHolder,0,PlaceHolder,0,PlaceHolder,20.21,6.97,rhombus,130,
3292,70,70,0,0.5,1,Cs3Cu2I5,0.4,CuI,1.52,OLA,2.326,OA,43.005,ODE,0.235,Cs2CO3,0,PlaceHolder,0,PlaceHolder,0,PlaceHolder,0,PlaceHolder,0,PlaceHolder,54.9,18.77,cube,199,1.162790698
3293,180,180,0,0.5,1,Cs3Cu2Cl5,0.4,CuCl,1.52,OLA,2.138,OA,40.067,ODE,0.176,Cs2CO3,0,PlaceHolder,0,PlaceHolder,0,PlaceHolder,0,PlaceHolder,0,PlaceHolder,228.86,25.61,cube,31,2.525252525
3294,80,80,0,0.0833,1,Cs2AgInCl6,0.96,AgAc,0.9,InAc3,113.154,DPE,6.0787,OLA,1,Cs2CO3,12.604,OA,6.87,BC,0.1,BiAc3,0,PlaceHolder,0,PlaceHolder,19.3,14.62,cube,,
3295,80,80,0,0.0833,1,Cs2AgInCl6,0.96,AgAc,0.5,InAc3,113.154,DPE,6.0787,OLA,1,Cs2CO3,12.604,OA,6.87,BC,0.5,BiAc3,0,PlaceHolder,0,PlaceHolder,17.49,16.13,cube,,
3296,80,80,0,0.0833,1,Cs2AgInCl6,0.56,AgAc,1,InAc3,113.154,DPE,6.0787,OLA,1,Cs2CO3,12.604,OA,6.87,BC,0.05,BiAc3,0.4,NaAc,0,PlaceHolder,15.8,12.86,cube,,
3297,80,80,0,0.0833,1,Cs2AgInCl6,0.76,AgAc,1,InAc3,113.154,DPE,6.0787,OLA,1,Cs2CO3,12.604,OA,6.87,BC,0.05,BiAc3,0.2,NaAc,0,PlaceHolder,15.91,11.35,cube,,
3298,80,80,0,0.0833,1,Cs2KInCl6,0.36,AgAc,1,InAc3,113.154,DPE,6.0787,OLA,1,Cs2CO3,12.604,OA,6.87,BC,0.05,BiAc3,0.6,KAc,0,PlaceHolder,4,25,sphere,,
3299,80,80,0,0.0833,1,Cs2AgInCl6,0.56,AgAc,1,InAc3,113.154,DPE,6.0787,OLA,1,Cs2CO3,12.604,OA,6.87,BC,0.05,BiAc3,0.4,KAc,0,PlaceHolder,6.2,43.55,sphere,,
3300,25,25,0,0.0833,1,CsPbBr3-1,0.008,CsBr,0.0096,PbBr2,0.00288,CuBr,5.166,DMF,0.0912,OLA,1.575,OA,47.319,toluene,0,PlaceHolder,0,PlaceHolder,0,PlaceHolder,16.58,9.77,cube,,
3301,25,25,0,0.0833,1,Cs4PbBr6,0.008,CsBr,0.0096,PbBr2,0.00672,CuBr,5.166,DMF,0.0912,OLA,1.575,OA,47.319,toluene,0,PlaceHolder,0,PlaceHolder,0,PlaceHolder,13.81,10.01,cube,,
3302,25,25,0,0.167,1,Cs2AgBiBr6,65.822,ISA,1.408,DMSO,0.004,CsBr,0.002,AgBr,0.002,BiBr3,0,PlaceHolder,0,PlaceHolder,0,PlaceHolder,0,PlaceHolder,0,PlaceHolder,5,20,sphere,,
3303,165,175,6,0.0167,1,Cs2NaInCl6,0.65,CsAc,0.45,NaAc,0.5,InAc3,8.822,OA,2.128,OLA,31.25,ODE,3.152,TMSCl,0,PlaceHolder,0,PlaceHolder,0,PlaceHolder,14.1,8,cube,,
3304,165,175,6,0.0167,1,Cs2NaInCl6,0.65,CsAc,0.441,NaAc,0.5,InAc3,8.822,OA,2.128,OLA,31.25,ODE,3.152,TMSCl,0.009,AgAc,0,PlaceHolder,0,PlaceHolder,14.82,16.25,cube,,
3305,165,175,6,0.0167,1,Cs2NaInCl6,0.65,CsAc,0.4275,NaAc,0.5,InAc3,8.822,OA,2.128,OLA,31.25,ODE,3.152,TMSCl,0.0225,AgAc,0,PlaceHolder,0,PlaceHolder,14.73,10.64,cube,,
3306,165,175,6,0.0167,1,Cs2NaInCl6,0.65,CsAc,0.405,NaAc,0.5,InAc3,8.822,OA,2.128,OLA,31.25,ODE,3.152,TMSCl,0.045,AgAc,0,PlaceHolder,0,PlaceHolder,10.81,8.75,cube,,
3307,165,180,6,0.0167,1,Cs2AgInCl6,0.65,CsAc,0.45,AgAc,0.5,InAc3,8.822,OA,2.128,OLA,31.25,ODE,3.152,TMSCl,0,PlaceHolder,0,PlaceHolder,0,PlaceHolder,11.97,15.85,cube,140,0.198019802
3308,165,180,6,0.0167,1,Cs2AgInCl6,0.65,CsAc,0.31,AgAc,0.5,InAc3,8.822,OA,2.128,OLA,31.25,ODE,3.152,TMSCl,0.14,MnAc2,0,PlaceHolder,0,PlaceHolder,20.64,25.08,cube,48,0.202020202
3309,100,100,0,0.0167,1,Cs2AgInCl6,0.025,CsAc,0.05,AgAc,0.05,InAc3,8.176,MXY,0.8,OA,0.2,OLA,0.3,BC,0,PlaceHolder,0,PlaceHolder,0,PlaceHolder,10.04,21.35,cube,38,
3310,100,100,0,0.0167,1,Cs2AgSbCl6,0.025,CsAc,0.02,AgAc,0.05,SbAc3,8.176,MXY,1.3,OA,0.2,OLA,0.6,ETHC,0,PlaceHolder,0,PlaceHolder,0,PlaceHolder,9.37,15.66,cube,35,
3311,100,100,0,0.0167,1,Cs2AgSbCl6,0.025,CsAc,0.02,AgAc,0.05,SbAc3,8.176,MXY,1.3,OA,0.2,OLA,0.6,BC,0,PlaceHolder,0,PlaceHolder,0,PlaceHolder,12.7,28.68,cube,184,0.294117647
3312,25,25,0,10,1,Cs2AgSbCl6,0.02,CsCl,0.01,AgCl,0.01,SbCl3,7.04,DMSO,102.372,EAC,0,PlaceHolder,0,PlaceHolder,0,PlaceHolder,0,PlaceHolder,0,PlaceHolder,10.51,49.05,Irregular shape,,
3313,25,25,0,10,1,Cs2AgSbCl6,0.02,CsCl,0.01,AgCl,0.01,SbCl3,7.04,DMSO,102.372,EAC,0.315,OA,0,PlaceHolder,0,PlaceHolder,0,PlaceHolder,0,PlaceHolder,4.42,17.89,sphere,,
3314,140,140,0,0.25,1,Cs2AgBiCl6,0.71,CsAc,0.5,AgAc,0.5,BiAc3,31.25,ODE,8.851,OA,1.869,OLA,2.7,TMSCl,0,PlaceHolder,0,PlaceHolder,0,PlaceHolder,14.57,13.08,cube,79,
3315,140,140,0,0.25,1,Cs2NaBiCl6,0.71,CsAc,0.125,AgAc,0.5,BiAc3,31.25,ODE,8.851,OA,1.869,OLA,2.7,TMSCl,0.375,NaAc,0,PlaceHolder,0,PlaceHolder,14.38,14.55,cube,145,
3316,170,170,0,0.167,1,Cs2NaBiCl6,0.71,CsAc,0.5,NaAc,0.5,BiAc3,31.25,ODE,8.822,OA,1.915,OLA,2.7,TMSCl,0,PlaceHolder,0,PlaceHolder,0,PlaceHolder,12.41,12.73,cube,100,
3317,150,150,0,0.167,1,Cs2NaBiBr6,0.71,CsAc,0.5,NaAc,0.5,BiAc3,31.25,ODE,8.822,OA,1.915,OLA,2.7,TMSBr,0,PlaceHolder,0,PlaceHolder,0,PlaceHolder,12.19,10.19,cube,100,
3318,140,140,0,0.167,1,Cs2NaBiCl6,0.71,CsAc,0.5,NaAc,0.5,BiAc3,31.25,ODE,8.822,OA,1.915,OLA,2.7,TMSCl,0,PlaceHolder,0,PlaceHolder,0,PlaceHolder,11.28,9,cube,100,
3319,150,150,0,0.167,1,Cs2NaBiCl6,0.71,CsAc,0.5,NaAc,0.5,BiAc3,31.25,ODE,8.822,OA,1.915,OLA,2.7,TMSCl,0,PlaceHolder,0,PlaceHolder,0,PlaceHolder,11.74,9.62,cube,100,
3320,200,200,0,0.167,1,Cs2NaBiCl6,0.71,CsAc,0.5,NaAc,0.5,BiAc3,31.25,ODE,8.822,OA,1.915,OLA,2.7,TMSCl,0,PlaceHolder,0,PlaceHolder,0,PlaceHolder,9.3,18.28,hexagon,100,
3321,170,170,0,0.167,1,Cs2NaBiCl6,0.71,CsAc,0.5,NaAc,0.5,BiAc3,31.25,ODE,8.822,OA,3.83,OLA,2.7,TMSCl,0,PlaceHolder,0,PlaceHolder,0,PlaceHolder,13.99,17.74,cube,100,
3322,140,140,0,0.167,1,Cs2AgBiCl6,0.71,CsAc,0.5,AgAc,0.5,BiAc3,31.25,ODE,8.822,OA,1.915,OLA,2.7,TMSCl,0,PlaceHolder,0,PlaceHolder,0,PlaceHolder,8.91,5.06,cube,,
3323,140,140,0,0.167,1,Cs2AgBiBr6,0.71,CsAc,0.5,AgAc,0.5,BiAc3,31.25,ODE,8.822,OA,1.915,OLA,2.7,TMSBr,0,PlaceHolder,0,PlaceHolder,0,PlaceHolder,10.72,6.32,cube,,
3324,160,160,0,0.25,1,Cs3Bi2Cl9,0.25,CsAc,0.5,BiAc3,23.75,ODE,14.179,OA,0.912,OLA,4,TMSCl,0,PlaceHolder,0,PlaceHolder,0,PlaceHolder,0,PlaceHolder,21.5,17.67,Irregular shape,,
3325,160,160,0,0.25,1,Cs3Bi2Br9,0.25,CsAc,0.5,BiAc3,23.75,ODE,14.179,OA,0.912,OLA,4,TMSBr,0,PlaceHolder,0,PlaceHolder,0,PlaceHolder,0,PlaceHolder,28.5,14.74,Irregular shape,,
3326,220,220,0,2,1,Cs2SnCl6,0.36,SnCl2,3.0394,OLA,3.655,OA,45.75,ODE,0.16,Cs2CO3,0,PlaceHolder,0,PlaceHolder,0,PlaceHolder,0,PlaceHolder,0,PlaceHolder,14.28,14.55,Irregular shape,,
3327,220,220,0,2,1,Cs2SnCl6,0.36,SnCl2,3.0394,OLA,3.655,OA,45.75,ODE,0.16,Cs2CO3,0.036,SbCl3,0,PlaceHolder,0,PlaceHolder,0,PlaceHolder,0,PlaceHolder,20.57,15.55,Irregular shape,,
3328,220,220,0,2,1,Cs2SnCl6,0.36,SnCl2,3.0394,OLA,3.655,OA,45.75,ODE,0.16,Cs2CO3,0.018,SbCl3,0,PlaceHolder,0,PlaceHolder,0,PlaceHolder,0,PlaceHolder,20.51,14.64,Irregular shape,,
3329,220,220,0,0.167,1,Cs2SnCl6,0.36,SnCl2,3.0394,OLA,3.655,OA,45.75,ODE,0.16,Cs2CO3,0.036,SbCl3,0,PlaceHolder,0,PlaceHolder,0,PlaceHolder,0,PlaceHolder,16.64,22.79,Irregular shape,136,0.714285714
3330,220,220,0,0.333,1,Cs2SnCl6,0.36,SnCl2,3.0394,OLA,3.655,OA,45.75,ODE,0.16,Cs2CO3,0.036,SbCl3,0,PlaceHolder,0,PlaceHolder,0,PlaceHolder,0,PlaceHolder,15.7,20.68,Irregular shape,41,0.377358491
3331,220,220,0,1,1,Cs2SnI6,0.18,SnI4,1.52,OLA,1.828,OA,22.875,ODE,0.08,Cs2CO3,0,PlaceHolder,0,PlaceHolder,0,PlaceHolder,0,PlaceHolder,0,PlaceHolder,2.47,33.58,Irregular shape,,
3332,220,220,0,5,1,Cs2SnI6,0.18,SnI4,1.52,OLA,1.828,OA,22.875,ODE,0.08,Cs2CO3,0,PlaceHolder,0,PlaceHolder,0,PlaceHolder,0,PlaceHolder,0,PlaceHolder,,,rectangle,,
3333,220,220,0,10,1,Cs2SnI6,0.18,SnI4,1.52,OLA,1.828,OA,22.875,ODE,0.08,Cs2CO3,0,PlaceHolder,0,PlaceHolder,0,PlaceHolder,0,PlaceHolder,0,PlaceHolder,,,rod,,
3334,220,220,0,30,1,Cs2SnI6,0.18,SnI4,1.52,OLA,1.828,OA,22.875,ODE,0.08,Cs2CO3,0,PlaceHolder,0,PlaceHolder,0,PlaceHolder,0,PlaceHolder,0,PlaceHolder,,,rod,,
3335,220,220,0,60,1,Cs2SnI6,0.18,SnI4,1.52,OLA,1.828,OA,22.875,ODE,0.08,Cs2CO3,0,PlaceHolder,0,PlaceHolder,0,PlaceHolder,0,PlaceHolder,0,PlaceHolder,,,Irregular shape,,
3336,180,180,0,0.0833,1,Cs4CuSb2Cl12,0.355,CsAc,0.125,CuAc2,0.25,SbAc3,3.799,OLA,0.63,OA,15.625,ODE,1.97,TMSCl,0,PlaceHolder,0,PlaceHolder,0,PlaceHolder,12.5,15.2,sphere,200,
3337,180,180,0,0.0833,1,Cs2AgSbCl6,0.355,CsAc,0.0125,CuAc2,0.25,SbAc3,3.799,OLA,0.63,OA,15.625,ODE,1.97,TMSCl,0.225,AgAc,0,PlaceHolder,0,PlaceHolder,9.25,9.76,cube,200,
3338,180,180,0,0.0833,1,Cs4CuSb2Cl12,0.355,CsAc,0.09375,CuAc2,0.25,SbAc3,3.799,OLA,0.63,OA,15.625,ODE,1.97,TMSCl,0.0625,AgAc,0,PlaceHolder,0,PlaceHolder,12.2,10.66,sphere,200,
3339,240,240,0,0.167,1,CsSnCl3,0.56,SnC2O4,1.12,NH4Cl,27.273,ODE,6.531,OA,6.0787,OLA,0.0454,Cs2CO3,0,PlaceHolder,0,PlaceHolder,0,PlaceHolder,0,PlaceHolder,12.67,13.06,cube,,
3340,240,240,0,0.167,1,CsSnBr3,0.56,SnC2O4,1.12,NH4Br,27.273,ODE,6.531,OA,6.0787,OLA,0.0454,Cs2CO3,0,PlaceHolder,0,PlaceHolder,0,PlaceHolder,0,PlaceHolder,12.63,9.11,cube,,
3341,240,240,0,0.167,1,CsSnI3,0.56,SnC2O4,1.12,NH4I,27.273,ODE,6.531,OA,6.0787,OLA,0.0454,Cs2CO3,0,PlaceHolder,0,PlaceHolder,0,PlaceHolder,0,PlaceHolder,11.39,6.72,cube,,
3342,180,180,0,0.167,1,Cs2SnBr6,0.68,SnBr4,2.242,TOP,1.824,OLA,2.039,OA,33.603,ODE,0.047,Cs2CO3,0,PlaceHolder,0,PlaceHolder,0,PlaceHolder,0,PlaceHolder,29.34,27.31,cube,,
3343,180,180,0,1,1,Cs2SnBr6,0.68,SnBr4,2.242,TOP,1.824,OLA,2.039,OA,33.603,ODE,0.047,Cs2CO3,0,PlaceHolder,0,PlaceHolder,0,PlaceHolder,0,PlaceHolder,58,9.48,hexagon,,
3344,220,220,0,1,1,Cs2SnCl6,0.235,SnCl4,0.778,OA,20.02,ODE,0.75,OLA,0.0468,Cs2CO3,0,PlaceHolder,0,PlaceHolder,0,PlaceHolder,0,PlaceHolder,0,PlaceHolder,6.41,24.06,sphere,,
3345,220,220,0,1,1,Cs2SnBr6,0.235,SnBr4,0.778,OA,20.02,ODE,0.75,OLA,0.0468,Cs2CO3,0,PlaceHolder,0,PlaceHolder,0,PlaceHolder,0,PlaceHolder,0,PlaceHolder,3.18,19.8,sphere,,
3346,220,220,0,1,1,Cs2SnI6,0.235,SnI4,0.778,OA,20.02,ODE,0.75,OLA,0.0468,Cs2CO3,0,PlaceHolder,0,PlaceHolder,0,PlaceHolder,0,PlaceHolder,0,PlaceHolder,3.16,17.91,sphere,,
3347,220,220,0,1,1,Cs2SnBr6,0.1175,SnI4,0.778,OA,20.02,ODE,0.75,OLA,0.0468,Cs2CO3,0.1175,SnBr4,0,PlaceHolder,0,PlaceHolder,0,PlaceHolder,0,PlaceHolder,3.17,21.17,sphere,,
3348,250,250,0,45,1,CsEuCl3,0.4,EuCl3,6.0787,OLA,1.121,TOP,1.057,OA,18.483,ODE,0.075,Cs2CO3,0,PlaceHolder,0,PlaceHolder,0,PlaceHolder,0,PlaceHolder,13.92,8.79,sphere,507,0.884955752
3349,200,200,0,0.167,1,Cs2ZrCl6,1.42,Zr(CO3)2,31.25,ODE,5.672,HAc,0.709,CsAc,8.822,OA,1.869,OLA,3.152,TMSCl,0,PlaceHolder,0,PlaceHolder,0,PlaceHolder,21.29,18.19,Irregular shape,,
3350,200,200,0,0.167,1,Cs2ZrCl6,1.42,Zr(CO3)2,31.25,ODE,5.672,HAc,0.709,CsAc,8.822,OA,1.869,OLA,3.152,TMSCl,0.0088,BiAc3,0,PlaceHolder,0,PlaceHolder,20.08,13.38,Irregular shape,,
3351,90,90,0,0.208,1,Cs2TiBr6,0.1,TiC6(acac)2,0.1,Cs2CO3,25,ODE,1.824,OLA,3.151,OA,4.625,TMSBr,0,PlaceHolder,0,PlaceHolder,0,PlaceHolder,0,PlaceHolder,19.95,7.89,rhombus,,
3352,135,135,0,0.208,1,Cs2TiBr6,0.1,TiC6(acac)2,0.1,Cs2CO3,25,ODE,1.824,OLA,3.151,OA,4.625,TMSBr,0,PlaceHolder,0,PlaceHolder,0,PlaceHolder,0,PlaceHolder,16,17.5,sphere,,
3353,185,185,0,0.208,1,Cs2TiBr6,0.1,TiC6(acac)2,0.1,Cs2CO3,25,ODE,1.824,OLA,3.151,OA,4.625,TMSBr,0,PlaceHolder,0,PlaceHolder,0,PlaceHolder,0,PlaceHolder,57,28.07,Irregular shape,,
3354,185,185,0,0.208,1,Cs2TiBr6,0.1,TiC6(acac)2,0.1,Cs2CO3,25,ODE,3.151,OA,4.625,TMSBr,0,PlaceHolder,0,PlaceHolder,0,PlaceHolder,0,PlaceHolder,0,PlaceHolder,,,Irregular shape,,
3355,245,245,0,0.208,1,Cs2TiBr6,0.1,TiC6(acac)2,0.1,Cs2CO3,25,ODE,1.824,OLA,3.151,OA,4.625,TMSBr,0,PlaceHolder,0,PlaceHolder,0,PlaceHolder,0,PlaceHolder,79,55.7,Irregular shape,,
3356,185,185,0,0.208,1,Cs2TiCl6,0.1,TiC6(acac)2,0.1,Cs2CO3,25,ODE,1.824,OLA,3.151,OA,4.625,TMSCl,0,PlaceHolder,0,PlaceHolder,0,PlaceHolder,0,PlaceHolder,31,15.16,sphere,,
3357,230,230,0,0.167,1,Cs2NaBiCl6,0.36,CsAc,0.18,BiAc3,0.18,NaAc,15.625,ODE,3.939,OA,1.003,OLA,1.97,TMSCl,0,PlaceHolder,0,PlaceHolder,0,PlaceHolder,15.78,12.06,sphere,150,
3358,230,230,0,0.167,1,Cs2NaBiCl6,0.36,CsAc,0.18,BiAc3,0.162,NaAc,15.625,ODE,3.939,OA,1.003,OLA,1.97,TMSCl,0.018,AgAc,0,PlaceHolder,0,PlaceHolder,29.33,16.83,sphere,432,1.01010101
3359,230,230,0,0.167,1,Cs2NaBiCl6,0.36,CsAc,0.18,BiAc3,0.135,NaAc,15.625,ODE,3.939,OA,1.003,OLA,1.97,TMSCl,0.045,AgAc,0,PlaceHolder,0,PlaceHolder,37.63,20.72,cube,120,
3360,230,230,0,0.167,1,Cs2NaBiCl6,0.36,CsAc,0.18,BiAc3,0.18,NaAc,15.625,ODE,3.939,OA,1.003,OLA,1.97,TMSCl,0.0045,MnAc2,0,PlaceHolder,0,PlaceHolder,24.14,14.62,sphere,101,0.366300366
3361,230,230,0,0.167,1,Cs2NaBiCl6,0.36,CsAc,0.18,BiAc3,0.18,NaAc,15.625,ODE,3.939,OA,1.003,OLA,1.97,TMSCl,0.009,MnAc2,0,PlaceHolder,0,PlaceHolder,21.47,15.38,sphere,79,0.366300366
3362,230,230,0,0.167,1,Cs2NaBiCl6,0.36,CsAc,0.18,BiAc3,0.18,NaAc,15.625,ODE,3.939,OA,1.003,OLA,1.97,TMSCl,0.018,MnAc2,0,PlaceHolder,0,PlaceHolder,21.85,16.72,sphere,80,
3363,230,230,0,0.167,1,Cs2NaBiCl6,0.36,CsAc,0.18,BiAc3,0.18,NaAc,15.625,ODE,3.939,OA,1.003,OLA,1.97,TMSCl,0.036,MnAc2,0,PlaceHolder,0,PlaceHolder,22.62,15.72,sphere,104,0.364963504
3364,230,230,0,0.167,1,Cs2NaBiCl6,0.36,CsAc,0.18,BiAc3,0.18,NaAc,15.625,ODE,3.939,OA,1.003,OLA,1.97,TMSCl,0.072,MnAc2,0,PlaceHolder,0,PlaceHolder,25.46,25.83,Irregular shape,75,0.364963504
3365,230,230,0,0.167,1,Cs2NaBiCl6,0.36,CsAc,0.18,BiAc3,0.18,NaAc,15.625,ODE,3.939,OA,1.003,OLA,1.97,TMSCl,0.0018,EuAc3,0,PlaceHolder,0,PlaceHolder,13.76,14.76,sphere,120,
3366,230,230,0,0.167,1,Cs2NaBiCl6,0.36,CsAc,0.18,BiAc3,0.18,NaAc,15.625,ODE,3.939,OA,1.003,OLA,1.97,TMSCl,0.0144,EuAc3,0,PlaceHolder,0,PlaceHolder,18.33,26.3,Irregular shape,70,0.305810398
3367,230,230,0,0.167,1,Cs2NaBiCl6,0.36,CsAc,0.18,BiAc3,0.18,NaAc,15.625,ODE,3.939,OA,1.003,OLA,1.97,TMSCl,0.0288,EuAc3,0,PlaceHolder,0,PlaceHolder,18.61,24.89,Irregular shape,69,0.304878049
3368,25,25,0,0.167,1,Cs2NaBiCl6,0.473,OA,65.822,ISA,1.41,DMSO,0.004,CsCl,0.002,BiCl3,0.002,NaCl,0,PlaceHolder,0,PlaceHolder,0,PlaceHolder,0,PlaceHolder,10.03,27.69,sphere,,
3369,25,25,0,0.167,1,Cs2NaBiCl6,0.473,OA,65.822,ISA,1.41,DMSO,0.004,CsCl,0.0015,BiCl3,0.002,NaCl,0.0005,SbCl3,0,PlaceHolder,0,PlaceHolder,0,PlaceHolder,7.03,22.97,sphere,,
3370,200,200,0,2,1,Cs2AgInCl6,0.1,Cs2CO3,0.05,AgAc,0.2,InAc3,19.156,ODE,1.575,OA,0.699,OLA,3.546,TMSCl,0,PlaceHolder,0,PlaceHolder,0,PlaceHolder,11.96,10.38,cube,300,
3371,200,200,0,2,1,Cs2AgInCl6,0.1,Cs2CO3,0.05,AgAc,0.2,InAc3,19.156,ODE,1.575,OA,0.699,OLA,3.546,TMSCl,0.02,YbAc3,0,PlaceHolder,0,PlaceHolder,8.69,9.09,cube,300,
3372,200,200,0,2,1,Cs2AgInCl6,0.1,Cs2CO3,0.05,AgAc,0.2,InAc3,19.156,ODE,1.575,OA,0.699,OLA,3.546,TMSCl,0.04,YbAc3,0,PlaceHolder,0,PlaceHolder,9.37,12.05,cube,300,
3373,200,200,0,2,1,Cs2AgInCl6,0.1,Cs2CO3,0.05,AgAc,0.2,InAc3,19.156,ODE,1.575,OA,0.699,OLA,3.546,TMSCl,0.04,ErAc3,0,PlaceHolder,0,PlaceHolder,8.12,9.72,cube,300,
3374,260,260,0,0.0833,1,Cs2AgInCl6,0.36,AgNO3,0.36,InCl3,0.0036,BiCl3,3.0394,OLA,2.472,HCl,15.538,H2O,45.75,ODE,3.655,OA,0.16,Cs2CO3,0,PlaceHolder,13.23,13.97,cube,57,0.909090909
3375,260,260,0,0.0833,1,Cs2AgInCl6,0.36,AgNO3,0.36,InCl3,0.0036,BiCl3,0.036,Tb(NO3)3,3.0394,OLA,2.472,HCl,15.538,H2O,45.75,ODE,3.655,OA,0.16,Cs2CO3,12.21,16.26,cube,69,0.909090909
3376,260,260,0,0.0833,1,Cs2AgInCl6,0.36,AgNO3,0.36,InCl3,0.0036,BiCl3,0.18,Tb(NO3)3,3.0394,OLA,2.472,HCl,15.538,H2O,45.75,ODE,3.655,OA,0.16,Cs2CO3,12.16,14.02,cube,56,0.869565217
3377,260,260,0,0.0833,1,Cs2AgInCl6,0.36,AgNO3,0.36,InCl3,0.0036,BiCl3,0.288,Tb(NO3)3,3.0394,OLA,2.472,HCl,15.538,H2O,45.75,ODE,3.655,OA,0.16,Cs2CO3,11.88,15.1,cube,66,0.869565217
3378,120,120,0,0.0167,1,Cs2NaInCl6,0.25,Cs2CO3,0.0375,AgAc,0.2125,NaAc,0.25,InAc3,0.00125,BiAc3,1.52,OLA,3.781,OA,14.96,DE,1.889,BC,0,PlaceHolder,11.85,10.48,cube,,
3379,120,120,0,0.0167,1,Cs2NaInCl6,0.25,Cs2CO3,0.0375,AgAc,0.2,NaAc,0.0125,KAc,0.25,InAc3,0.00125,BiAc3,1.52,OLA,3.781,OA,14.96,DE,1.889,BC,11.4,10.89,cube,,
3380,120,120,0,0.0167,1,Cs2NaInCl6,0.25,Cs2CO3,0.0375,AgAc,0.1875,NaAc,0.025,KAc,0.25,InAc3,0.00125,BiAc3,1.52,OLA,3.781,OA,14.96,DE,1.889,BC,12.07,14.95,cube,,
3381,120,120,0,0.0167,1,Cs2NaInCl6,0.25,Cs2CO3,0.0375,AgAc,0.1625,NaAc,0.05,KAc,0.25,InAc3,0.00125,BiAc3,1.52,OLA,3.781,OA,14.96,DE,1.889,BC,12.07,14.02,cube,,
3382,120,120,0,0.0167,1,Cs2KInCl6,0.25,Cs2CO3,0.0375,AgAc,0.2125,KAc,0.25,InAc3,0.00125,BiAc3,1.52,OLA,3.781,OA,14.96,DE,1.889,BC,0,PlaceHolder,20.8,12.98,sphere,,
3383,140,140,0,0.0167,1,Cs2NaInCl6,0.25,Cs2CO3,0.25,NaAc,0.25,InAc3,1.824,OLA,3.781,OA,14.96,DE,1.889,BC,0,PlaceHolder,0,PlaceHolder,0,PlaceHolder,20.2,24.02,cube,,
3384,140,140,0,0.0167,1,Cs2NaInCl6,0.25,Cs2CO3,0.25,NaAc,0.25,InAc3,1.824,OLA,3.781,OA,14.96,DE,1.889,BC,0.00125,SbAc3,0,PlaceHolder,0,PlaceHolder,22.79,23.27,cube,,
3385,140,140,0,0.0167,1,Cs2NaInCl6,0.25,Cs2CO3,0.25,NaAc,0.25,InAc3,1.824,OLA,3.781,OA,14.96,DE,1.889,BC,0.0025,SbAc3,0,PlaceHolder,0,PlaceHolder,18.73,21.69,cube,,
3386,140,140,0,0.0167,1,Cs2NaInCl6,0.25,Cs2CO3,0.25,NaAc,0.25,InAc3,1.824,OLA,3.781,OA,14.96,DE,1.889,BC,0.0125,SbAc3,0,PlaceHolder,0,PlaceHolder,22.23,22.84,cube,,
3387,140,140,0,0.0167,1,Cs2NaInCl6,0.25,Cs2CO3,0.25,NaAc,0.25,InAc3,1.824,OLA,3.781,OA,14.96,DE,1.889,BC,0.025,SbAc3,0,PlaceHolder,0,PlaceHolder,20.65,20.77,cube,,
3388,140,140,0,0.0167,1,Cs2NaInCl6,0.25,Cs2CO3,0.25,NaAc,0.25,InAc3,1.824,OLA,3.781,OA,14.96,DE,1.889,BC,0.05,SbAc3,0,PlaceHolder,0,PlaceHolder,23.8,27.01,cube,,
3389,140,140,0,0.0167,1,Cs2KInCl6,0.25,Cs2CO3,0.25,KAc,0.175,InAc3,1.824,OLA,3.781,OA,14.96,DE,1.889,BC,0,PlaceHolder,0,PlaceHolder,0,PlaceHolder,14.1,21.6,cube,,
3390,140,140,0,0.0167,1,Cs2KInCl6,0.25,Cs2CO3,0.25,KAc,0.175,InAc3,1.824,OLA,3.781,OA,14.96,DE,1.889,BC,0.0004375,SbAc3,0,PlaceHolder,0,PlaceHolder,16.02,34.51,cube,,
3391,140,140,0,0.0167,1,Cs2KInCl6,0.25,Cs2CO3,0.25,KAc,0.175,InAc3,1.824,OLA,3.781,OA,14.96,DE,1.889,BC,0.00175,SbAc3,0,PlaceHolder,0,PlaceHolder,14.1,34.4,cube,,
3392,140,140,0,0.0167,1,Cs2KInCl6,0.25,Cs2CO3,0.25,KAc,0.175,InAc3,1.824,OLA,3.781,OA,14.96,DE,1.889,BC,0.00875,SbAc3,0,PlaceHolder,0,PlaceHolder,15.23,20.74,cube,,
3393,140,140,0,0.0167,1,Cs2KInCl6,0.25,Cs2CO3,0.25,KAc,0.175,InAc3,1.824,OLA,3.781,OA,14.96,DE,1.889,BC,0.0175,SbAc3,0,PlaceHolder,0,PlaceHolder,16.02,20.42,cube,,
3394,140,140,0,0.0167,1,Cs2KInCl6,0.25,Cs2CO3,0.25,KAc,0.175,InAc3,1.824,OLA,3.781,OA,14.96,DE,1.889,BC,0.035,SbAc3,0,PlaceHolder,0,PlaceHolder,15.91,24.11,cube,,
3395,140,140,0,0.0167,1,Rb3InCl6,0.375,Rb2CO3,0.25,InAc3,1.824,OLA,3.781,OA,14.96,DE,1.889,BC,0,PlaceHolder,0,PlaceHolder,0,PlaceHolder,0,PlaceHolder,12.9,16.28,Irregular shape,,
3396,140,140,0,0.0167,1,Rb3InCl6,0.375,Rb2CO3,0.2475,InAc3,0.0025,SbAc3,1.824,OLA,3.781,OA,14.96,DE,1.889,BC,0,PlaceHolder,0,PlaceHolder,0,PlaceHolder,14,20.71,Irregular shape,,
3397,140,140,0,0.0167,1,Rb3InCl6,0.375,Rb2CO3,0.2375,InAc3,0.0125,SbAc3,1.824,OLA,3.781,OA,14.96,DE,1.889,BC,0,PlaceHolder,0,PlaceHolder,0,PlaceHolder,13.4,21.64,Irregular shape,,
3398,140,140,0,0.0167,1,Rb3InCl6,0.375,Rb2CO3,0.225,InAc3,0.025,SbAc3,1.824,OLA,3.781,OA,14.96,DE,1.889,BC,0,PlaceHolder,0,PlaceHolder,0,PlaceHolder,12.8,16.41,Irregular shape,,
3399,140,140,0,0.0167,1,Rb3InCl6,0.375,Rb2CO3,0.2125,InAc3,0.0375,SbAc3,1.824,OLA,3.781,OA,14.96,DE,1.889,BC,0,PlaceHolder,0,PlaceHolder,0,PlaceHolder,14.9,16.11,Irregular shape,,
3400,140,140,0,0.0167,1,Rb3InCl6,0.375,Rb2CO3,0.2,InAc3,0.05,SbAc3,1.824,OLA,3.781,OA,14.96,DE,1.889,BC,0,PlaceHolder,0,PlaceHolder,0,PlaceHolder,14.8,19.59,Irregular shape,,
3401,240,240,0,2,1,Cs2NaLaCl6,0.7,CsAc,0.35,NaAc,6.302,OA,6.0787,OLA,31.25,ODE,3.152,TMSCl,0.35,LaAc3,0,PlaceHolder,0,PlaceHolder,0,PlaceHolder,13.52,14.38,cube,,
3402,240,240,0,2,1,Cs2NaCeCl6,0.7,CsAc,0.35,NaAc,6.302,OA,6.0787,OLA,31.25,ODE,3.152,TMSCl,0.35,CeAc3,0,PlaceHolder,0,PlaceHolder,0,PlaceHolder,13.07,10.66,cube,,
3403,240,240,0,2,1,Cs2NaSmCl6,0.7,CsAc,0.35,NaAc,6.302,OA,6.0787,OLA,31.25,ODE,3.152,TMSCl,0.35,SmAc3,0,PlaceHolder,0,PlaceHolder,0,PlaceHolder,12.05,8.59,cube,,
3404,240,240,0,2,1,Cs2NaEuCl6,0.7,CsAc,0.35,NaAc,6.302,OA,6.0787,OLA,31.25,ODE,3.152,TMSCl,0.35,EuAc3,0,PlaceHolder,0,PlaceHolder,0,PlaceHolder,12.39,8.17,cube,,
3405,240,240,0,2,1,Cs2NaTbCl6,0.7,CsAc,0.35,NaAc,6.302,OA,6.0787,OLA,31.25,ODE,3.152,TMSCl,0.35,TbAc3,0,PlaceHolder,0,PlaceHolder,0,PlaceHolder,14.97,6.63,cube,,
3406,240,240,0,2,1,Cs2NaErCl6,0.7,CsAc,0.35,NaAc,6.302,OA,6.0787,OLA,31.25,ODE,3.152,TMSCl,0.35,ErAc3,0,PlaceHolder,0,PlaceHolder,0,PlaceHolder,13.27,9.35,cube,,
3407,240,240,0,2,1,Cs2NaYbCl6,0.7,CsAc,0.35,NaAc,6.302,OA,6.0787,OLA,31.25,ODE,3.152,TMSCl,0.35,YbAc3,0,PlaceHolder,0,PlaceHolder,0,PlaceHolder,13.6,8.08,cube,,
3408,240,240,0,2,1,Cs2NaLaBr6,0.7,CsAc,0.35,NaAc,6.302,OA,6.0787,OLA,31.25,ODE,3.083,TMSBr,0.35,LaAc3,0,PlaceHolder,0,PlaceHolder,0,PlaceHolder,41.12,6.61,hexagon,,
3409,240,240,0,2,1,Cs2NaCeBr6,0.7,CsAc,0.35,NaAc,6.302,OA,6.0787,OLA,31.25,ODE,3.083,TMSBr,0.35,CeAc3,0,PlaceHolder,0,PlaceHolder,0,PlaceHolder,36.68,6.68,hexagon,,
3410,240,240,0,2,1,Cs2NaSmBr6,0.7,CsAc,0.35,NaAc,6.302,OA,6.0787,OLA,31.25,ODE,3.083,TMSBr,0.35,SmAc3,0,PlaceHolder,0,PlaceHolder,0,PlaceHolder,35.23,3.58,hexagon,,
3411,240,240,0,2,1,Cs2NaEuBr6,0.7,CsAc,0.35,NaAc,6.302,OA,6.0787,OLA,31.25,ODE,3.083,TMSBr,0.35,EuAc3,0,PlaceHolder,0,PlaceHolder,0,PlaceHolder,32.64,8.63,hexagon,,
3412,240,240,0,2,1,Cs2NaTbBr6,0.7,CsAc,0.35,NaAc,6.302,OA,6.0787,OLA,31.25,ODE,3.083,TMSBr,0.35,TbAc3,0,PlaceHolder,0,PlaceHolder,0,PlaceHolder,31.7,8.91,hexagon,,
3413,240,240,0,2,1,Cs2NaErBr6,0.7,CsAc,0.35,NaAc,6.302,OA,6.0787,OLA,31.25,ODE,3.083,TMSBr,0.35,ErAc3,0,PlaceHolder,0,PlaceHolder,0,PlaceHolder,30.58,3.44,hexagon,,
3414,240,240,0,2,1,Cs2NaYbBr6,0.7,CsAc,0.35,NaAc,6.302,OA,6.0787,OLA,31.25,ODE,3.083,TMSBr,0.35,YbAc3,0,PlaceHolder,0,PlaceHolder,0,PlaceHolder,31.43,10.43,hexagon,,
3415,240,240,0,2,1,Cs2NaLaI6,0.7,CsAc,0.35,NaAc,6.302,OA,6.0787,OLA,31.25,ODE,2.919,TMSI,0.35,LaAc3,0,PlaceHolder,0,PlaceHolder,0,PlaceHolder,32.04,3.25,sphere,,
3416,240,240,0,2,1,Cs2NaCeI6,0.7,CsAc,0.35,NaAc,6.302,OA,6.0787,OLA,31.25,ODE,2.919,TMSI,0.35,CeAc3,0,PlaceHolder,0,PlaceHolder,0,PlaceHolder,30.06,3.71,sphere,,
3417,240,240,0,2,1,Cs2NaSmI6,0.7,CsAc,0.35,NaAc,6.302,OA,6.0787,OLA,31.25,ODE,2.919,TMSI,0.35,SmAc3,0,PlaceHolder,0,PlaceHolder,0,PlaceHolder,30.63,5.74,sphere,,
3418,240,240,0,2,1,Cs2NaEuI6,0.7,CsAc,0.35,NaAc,6.302,OA,6.0787,OLA,31.25,ODE,2.919,TMSI,0.35,EuAc3,0,PlaceHolder,0,PlaceHolder,0,PlaceHolder,29.03,4.41,sphere,,
3419,240,240,0,2,1,Cs2NaTbI6,0.7,CsAc,0.35,NaAc,6.302,OA,6.0787,OLA,31.25,ODE,2.919,TMSI,0.35,TbAc3,0,PlaceHolder,0,PlaceHolder,0,PlaceHolder,26,8.97,sphere,,
3420,240,240,0,2,1,Cs2NaErI6,0.7,CsAc,0.35,NaAc,6.302,OA,6.0787,OLA,31.25,ODE,2.919,TMSI,0.35,ErAc3,0,PlaceHolder,0,PlaceHolder,0,PlaceHolder,24.4,3.33,sphere,,
3421,240,240,0,2,1,Cs2NaYbI6,0.7,CsAc,0.35,NaAc,6.302,OA,6.0787,OLA,31.25,ODE,2.919,TMSI,0.35,YbAc3,0,PlaceHolder,0,PlaceHolder,0,PlaceHolder,22.1,6.94,sphere,,
3422,280,280,0,30,1,In2O3,0.2,In(acac)3,0.2,V(acac)3,45.59,OLA,15.754,OA,0,PlaceHolder,0,PlaceHolder,0,PlaceHolder,0,PlaceHolder,0,PlaceHolder,0,PlaceHolder,11.5,28.35,Irregular shape,,
3423,280,280,0,120,1,In2O3,0.2,In(acac)3,0.2,V(acac)3,45.59,OLA,15.754,OA,0,PlaceHolder,0,PlaceHolder,0,PlaceHolder,0,PlaceHolder,0,PlaceHolder,0,PlaceHolder,8.62,10.32,sphere,,
3424,280,280,0,120,1,In2O3,0.2,In(acac)3,45.59,OLA,15.754,OA,0,PlaceHolder,0,PlaceHolder,0,PlaceHolder,0,PlaceHolder,0,PlaceHolder,0,PlaceHolder,0,PlaceHolder,9.76,38.93,Irregular shape,,
3425,280,280,0,600,1,In2O3,0.2,In(acac)3,45.59,OLA,15.754,OA,0,PlaceHolder,0,PlaceHolder,0,PlaceHolder,0,PlaceHolder,0,PlaceHolder,0,PlaceHolder,0,PlaceHolder,7.18,12.81,sphere,,
3426,300,300,0,0.0167,1,CsEuCl3,0.2,NiCl2,18.483,ODE,1.529,OA,1.121,TOP,0.4,EuCl3,4.863,OLA,0.0748,Cs2CO3,0,PlaceHolder,0,PlaceHolder,0,PlaceHolder,12.48,8.53,Irregular shape,,
3427,25,25,0,2,1,CH6NPbBr3,236.596,toluene,3.939,OA,0.304,OLA,0.75,PbBr2,16.144,DMF,0.75,MABr,21.408,ethanol,0,PlaceHolder,0,PlaceHolder,0,PlaceHolder,11.4,28.95,rectangle,,
3428,190,190,0,0.0833,1,CsPbCl3,0.25,PbCl2,65.358,ODE,3.42,OA,9.118,OLA,0.0748,Cs2CO3,0,PlaceHolder,0,PlaceHolder,0,PlaceHolder,0,PlaceHolder,0,PlaceHolder,27.25,16.75,cube,,
3429,280,280,0,15,1,CsEuBr3,0.4,EuAc3,0.1,CsAc,15.625,ODE,6.302,OA,6.0787,OLA,3.083,TMSBr,0,PlaceHolder,0,PlaceHolder,0,PlaceHolder,0,PlaceHolder,13.6,15.15,sphere,,
3430,280,280,0,30,1,CsEuBr3,0.4,EuAc3,0.1,CsAc,15.625,ODE,6.302,OA,6.0787,OLA,3.083,TMSBr,0,PlaceHolder,0,PlaceHolder,0,PlaceHolder,0,PlaceHolder,14.4,36.42,sphere,,
3431,280,280,0,45,1,CsEuBr3,0.4,EuAc3,0.1,CsAc,15.625,ODE,6.302,OA,6.0787,OLA,3.083,TMSBr,0,PlaceHolder,0,PlaceHolder,0,PlaceHolder,0,PlaceHolder,15.96,25.43,sphere,,
3432,280,280,0,60,1,CsEuBr3,0.4,EuAc3,0.1,CsAc,15.625,ODE,6.302,OA,6.0787,OLA,3.083,TMSBr,0,PlaceHolder,0,PlaceHolder,0,PlaceHolder,0,PlaceHolder,22.64,12.34,sphere,,
3433,240,240,0,45,1,CsEuBr3,0.4,EuAc3,0.1,CsAc,15.625,ODE,6.302,OA,6.0787,OLA,3.083,TMSBr,0,PlaceHolder,0,PlaceHolder,0,PlaceHolder,0,PlaceHolder,15.58,41.02,sphere,,
3434,260,260,0,45,1,CsEuBr3,0.4,EuAc3,0.1,CsAc,15.625,ODE,6.302,OA,6.0787,OLA,3.083,TMSBr,0,PlaceHolder,0,PlaceHolder,0,PlaceHolder,0,PlaceHolder,16.85,29.39,sphere,,
3435,300,300,0,45,1,CsEuBr3,0.4,EuAc3,0.1,CsAc,15.625,ODE,6.302,OA,6.0787,OLA,3.083,TMSBr,0,PlaceHolder,0,PlaceHolder,0,PlaceHolder,0,PlaceHolder,16.81,34.05,sphere,,
3436,180,190,6,0.0167,1,Cs3TbCl6,0.7,CsAc,0.5,TbAc3,7.877,OA,1.976,OLA,31.25,ODE,3.94,TMSCl,0,PlaceHolder,0,PlaceHolder,0,PlaceHolder,0,PlaceHolder,13.77,11.28,rectangle,,
3437,180,190,6,0.0167,1,Cs3TbCl6,0.7,CsAc,0.5,TbAc3,7.877,OA,1.976,OLA,31.25,ODE,3.94,TMSCl,0.0125,SbAc3,0,PlaceHolder,0,PlaceHolder,0,PlaceHolder,13.12,16.7,rectangle,,
3438,180,190,6,0.0167,1,Cs2NaInCl6,0.65,CsAc,0.45,NaAc,0.5,InAc3,0.025,TbAc3,7.877,OA,1.976,OLA,31.25,ODE,3.94,TMSCl,0,PlaceHolder,0,PlaceHolder,12.59,12.12,cube,32,0.105263158
3439,180,190,6,0.0167,1,Cs2NaInCl6,0.65,CsAc,0.45,NaAc,0.5,InAc3,0.05,TbAc3,7.877,OA,1.976,OLA,31.25,ODE,3.94,TMSCl,0.025,BiAc3,0,PlaceHolder,12.03,14.87,cube,35,0.104166667
3440,180,180,0,0.0167,1,CsCl,0.3,EuCl3,34.135,ODE,9.695,OA,9.118,OLA,0.0755,Cs2CO3,0,PlaceHolder,0,PlaceHolder,0,PlaceHolder,0,PlaceHolder,0,PlaceHolder,8.31,26.95,Irregular shape,48,
3441,200,200,0,0.0167,1,CsCl,0.3,EuCl3,34.135,ODE,9.695,OA,9.118,OLA,0.0755,Cs2CO3,0,PlaceHolder,0,PlaceHolder,0,PlaceHolder,0,PlaceHolder,0,PlaceHolder,13.52,12.99,sphere,152,
3442,220,220,0,0.0167,1,CsCl,0.3,EuCl3,34.135,ODE,9.695,OA,9.118,OLA,0.0755,Cs2CO3,0,PlaceHolder,0,PlaceHolder,0,PlaceHolder,0,PlaceHolder,0,PlaceHolder,15.01,15.06,sphere,164,
3443,240,240,0,0.0167,1,CsCl,0.3,EuCl3,34.135,ODE,9.695,OA,9.118,OLA,0.0755,Cs2CO3,0,PlaceHolder,0,PlaceHolder,0,PlaceHolder,0,PlaceHolder,0,PlaceHolder,17.03,17.48,sphere,160,
3444,25,260,,45,1,Cs3EuCl6,4.48,CsCl,1.12,EuCl3,62.5,ODE,4.726,OA,4.559,OLA,0,PlaceHolder,0,PlaceHolder,0,PlaceHolder,0,PlaceHolder,0,PlaceHolder,19.51,8.82,sphere,180,
3445,25,260,,50,1,Cs3TbCl6,4.48,CsCl,1.12,TbCl3,62.5,ODE,4.726,OA,4.559,OLA,0,PlaceHolder,0,PlaceHolder,0,PlaceHolder,0,PlaceHolder,0,PlaceHolder,14.96,9.56,sphere,180,
3446,150,150,0,0.0833,1,Rb2ZnCl4,0.4,ZnCl2,37.109,ODE,3.545,OA,3.0394,OLA,0.119,Rb2CO3,0,PlaceHolder,0,PlaceHolder,0,PlaceHolder,0,PlaceHolder,0,PlaceHolder,22.6,9.55,cube,,
3447,150,150,0,0.0833,1,Rb2ZnCl4,0.38,ZnCl2,37.109,ODE,3.545,OA,3.0394,OLA,0.119,Rb2CO3,0.02,CuCl,0,PlaceHolder,0,PlaceHolder,0,PlaceHolder,0,PlaceHolder,20.32,6.18,cube,,
3448,140,140,0,2,1,CsMnCl3,0.376,MnCl2,33.602,ODE,4.875,OA,1.52,OLA,0.0478,Cs2CO3,0,PlaceHolder,0,PlaceHolder,0,PlaceHolder,0,PlaceHolder,0,PlaceHolder,13.6,9.56,sphere,,
3449,140,140,0,2,1,CsMnCl3,0.376,MnCl2,33.696,ODE,4.884,OA,1.529,OLA,0.0478,Cs2CO3,0.00113,PbAc2,0,PlaceHolder,0,PlaceHolder,0,PlaceHolder,0,PlaceHolder,15.2,10.53,Irregular shape,,
3450,140,140,0,2,1,CsMnCl3,0.376,MnCl2,33.915,ODE,4.907,OA,1.55,OLA,0.0478,Cs2CO3,0.00376,PbAc2,0,PlaceHolder,0,PlaceHolder,0,PlaceHolder,0,PlaceHolder,13.7,10.22,Irregular shape,,
3451,140,140,0,2,1,CsMnCl3,0.376,MnCl2,34.5395,ODE,4.97,OA,1.611,OLA,0.0478,Cs2CO3,0.01128,PbAc2,0,PlaceHolder,0,PlaceHolder,0,PlaceHolder,0,PlaceHolder,15.7,14.01,Irregular shape,,
3452,185,195,6,0.0167,1,Cs2NaErCl6,0.65,CsAc,0.45,NaAc,0.5,ErAc3,7.877,OA,1.976,OLA,31.25,ODE,3.152,TMSCl,0,PlaceHolder,0,PlaceHolder,0,PlaceHolder,17.63,22.04,cube,,
3453,185,195,6,0.0167,1,Cs2NaErCl6,0.65,CsAc,0.45,NaAc,0.25,ErAc3,7.877,OA,1.976,OLA,31.25,ODE,3.152,TMSCl,0.25,SbAc3,0,PlaceHolder,0,PlaceHolder,14.16,7.57,cube,,
3454,185,195,6,0.0167,1,Cs2NaErCl6,0.65,CsAc,0.45,NaAc,0.25,ErAc3,7.877,OA,1.976,OLA,31.25,ODE,3.152,TMSCl,0.25,InAc3,0,PlaceHolder,0,PlaceHolder,12.73,12.12,cube,,
3455,185,195,6,0.0167,1,Cs2NaErCl6,0.65,CsAc,0.45,NaAc,0.25,ErAc3,7.877,OA,1.976,OLA,31.25,ODE,3.152,TMSCl,0.25,BiAc3,0,PlaceHolder,0,PlaceHolder,15.03,8.33,cube,,
3456,160,160,0,2,1,CsBr,2.3979,ZnBr2,9.118,OLA,106.592,ODE,2.364,OA,0.34,Cs2CO3,0,PlaceHolder,0,PlaceHolder,0,PlaceHolder,0,PlaceHolder,0,PlaceHolder,25.62,10.25,hexagon,318,0.877192982
3457,160,160,0,2,1,CsI,2.3979,ZnI2,9.118,OLA,106.592,ODE,2.364,OA,0.34,Cs2CO3,0,PlaceHolder,0,PlaceHolder,0,PlaceHolder,0,PlaceHolder,0,PlaceHolder,17.89,14.67,sphere,,
3458,260,260,0,0.333,1,Cs2AgInCl6,0.36,AgNO3,0.36,InCl3,45.75,ODE,3.655,OA,3.0394,OLA,2.472,HCl,15.538,H2O,0.16,Cs2CO3,0.036,DyCl3,0,PlaceHolder,10.89,10.16,cube,,
3459,260,260,0,0.333,1,Cs2AgInCl6,0.36,AgNO3,0.36,InCl3,45.75,ODE,3.655,OA,3.0394,OLA,2.472,HCl,15.538,H2O,0.16,Cs2CO3,0.072,SmCl3,0,PlaceHolder,11.49,13.12,cube,,
3460,260,260,0,0.333,1,Cs2AgInCl6,0.36,AgNO3,0.36,InCl3,45.75,ODE,3.655,OA,3.0394,OLA,2.472,HCl,15.538,H2O,0.16,Cs2CO3,0.108,Tb(NO3)3,0,PlaceHolder,11.8,9.88,cube,,
3461,120,120,0,0.167,1,Cs3Cu2Br5,0.1,CuAc2,0.05,Cs2CO3,5.041,OA,17.1875,ODE,0.55,OCT-HBr,1.52,OLA,0,PlaceHolder,0,PlaceHolder,0,PlaceHolder,0,PlaceHolder,34.78,60,rectangle,,
3462,120,120,0,0.167,1,Cs3Cu2Br5,0.1,CuAc2,0.05,Cs2CO3,5.041,OA,15.625,ODE,0.55,OCT-HBr,4.863,OLA,0,PlaceHolder,0,PlaceHolder,0,PlaceHolder,0,PlaceHolder,67.59,32.61,rod,,
3463,25,125,11.11,1,1,Cs3Cu2Br5,0.1,CuAc2,0.05,Cs2CO3,10.096,OCTA,17.1875,ODE,0.55,OCT-HBr,1.52,OLA,0,PlaceHolder,0,PlaceHolder,0,PlaceHolder,0,PlaceHolder,29.94,34.09,rectangle,,
3464,25,125,11.11,1,1,Cs3Cu2Br5,0.1,CuAc2,0.05,Cs2CO3,5.041,OA,17.1875,ODE,0.55,OCT-HBr,1.52,OLA,0,PlaceHolder,0,PlaceHolder,0,PlaceHolder,0,PlaceHolder,50.13,43.62,rod,,
3465,25,125,11.11,1,1,Cs3Cu2Br5,0.1,CuAc2,0.05,Cs2CO3,5.041,OA,15.625,ODE,0.55,OCT-HBr,4.863,OLA,0,PlaceHolder,0,PlaceHolder,0,PlaceHolder,0,PlaceHolder,20.19,24.45,sphere,222,0.555555556
3466,120,120,0,0.167,1,Cs3Cu2Cl5,0.1,CuAc2,0.05,Cs2CO3,10.096,OCTA,17.1875,ODE,0.55,OCT-HCl,1.52,OLA,0,PlaceHolder,0,PlaceHolder,0,PlaceHolder,0,PlaceHolder,82.46,32.65,rectangle,,
3467,120,120,0,0.5,1,Cs3Cu2Cl5,0.1,CuCl,0.166,InCl3,3.905,OA,3.0394,OLA,18.002,ODE,0.0753,Cs2CO3,0,PlaceHolder,0,PlaceHolder,0,PlaceHolder,0,PlaceHolder,16.34,13.2,sphere,64,0.465116279
3468,25,310,20,45,1,CdO,0.28,Cd(acac)2,0.05,InAc3,0.945,OA,1.824,OLA,31.25,ODE,0,PlaceHolder,0,PlaceHolder,0,PlaceHolder,0,PlaceHolder,0,PlaceHolder,21.9,10.25,Irregular shape,203,
3469,25,320,,60,1,CaS,0.9993,CaAc2,0.0007,CeAc3,3.885,H2O,6.302,OA,36.472,OLA,13.725,TOA,171.261,ethanol,3,N-DPT,0,PlaceHolder,0,PlaceHolder,25.8,3.49,sphere,200,
3470,25,320,,60,1,CaS,0.9993,CaAc2,0.0007,CeAc3,3.885,H2O,6.302,OA,18.236,OLA,27.449,TOA,171.261,ethanol,3,N-DPT,0,PlaceHolder,0,PlaceHolder,20.3,5.91,sphere,200,
3471,25,320,,60,1,CaS,0.9993,CaAc2,0.0007,CeAc3,3.885,H2O,6.302,OA,12.157,OLA,32.024,TOA,171.261,ethanol,3,N-DPT,0,PlaceHolder,0,PlaceHolder,15.3,7.19,sphere,200,
3472,25,320,,60,1,CaS,0.9993,CaAc2,0.0007,CeAc3,3.885,H2O,6.302,OA,9.118,OLA,34.312,TOA,171.261,ethanol,3,N-DPT,0,PlaceHolder,0,PlaceHolder,10.2,7.84,sphere,200,
3473,25,310,38,60,1,LaBrO,0.05,La(CBr3COO)3,20,OLA,0,PlaceHolder,0,PlaceHolder,0,PlaceHolder,0,PlaceHolder,0,PlaceHolder,0,PlaceHolder,0,PlaceHolder,0,PlaceHolder,39.49,10.29,cube,,
3474,25,310,38,60,1,LaBrO,0.01,La(CBr3COO)3,20,OLA,0,PlaceHolder,0,PlaceHolder,0,PlaceHolder,0,PlaceHolder,0,PlaceHolder,0,PlaceHolder,0,PlaceHolder,0,PlaceHolder,45.94,27.55,flower shape,65,0.581395349
3475,25,310,38,60,1,LaBrO,0.1,La(CBr3COO)3,20,OLA,0,PlaceHolder,0,PlaceHolder,0,PlaceHolder,0,PlaceHolder,0,PlaceHolder,0,PlaceHolder,0,PlaceHolder,0,PlaceHolder,35.15,18.57,cube,362,1.052631579
3476,25,310,38,60,1,LaBrO,0.3,La(CBr3COO)3,20,OLA,0,PlaceHolder,0,PlaceHolder,0,PlaceHolder,0,PlaceHolder,0,PlaceHolder,0,PlaceHolder,0,PlaceHolder,0,PlaceHolder,46.67,26.37,cube,192,0.854700855
3477,25,310,38,60,1,LaBrO,0.05,La(CBr3COO)3,18,OLA,2,OA,0,PlaceHolder,0,PlaceHolder,0,PlaceHolder,0,PlaceHolder,0,PlaceHolder,0,PlaceHolder,0,PlaceHolder,67.23,24.58,Irregular shape,102,0.952380952
3478,25,260,38,60,1,LaBrO,0.05,La(CBr3COO)3,20,OLA,0,PlaceHolder,0,PlaceHolder,0,PlaceHolder,0,PlaceHolder,0,PlaceHolder,0,PlaceHolder,0,PlaceHolder,0,PlaceHolder,28.08,26.19,Irregular shape,82,0.41322314
3479,25,280,38,60,1,LaBrO,0.05,La(CBr3COO)3,20,OLA,0,PlaceHolder,0,PlaceHolder,0,PlaceHolder,0,PlaceHolder,0,PlaceHolder,0,PlaceHolder,0,PlaceHolder,0,PlaceHolder,28.25,19.2,cube,201,1.123595506
3480,25,330,38,60,1,LaBrO,0.05,La(CBr3COO)3,20,OLA,0,PlaceHolder,0,PlaceHolder,0,PlaceHolder,0,PlaceHolder,0,PlaceHolder,0,PlaceHolder,0,PlaceHolder,0,PlaceHolder,40.11,19.21,cube,69,1.030927835
3481,25,310,38,0.0167,1,LaBrO,0.05,La(CBr3COO)3,20,OLA,0,PlaceHolder,0,PlaceHolder,0,PlaceHolder,0,PlaceHolder,0,PlaceHolder,0,PlaceHolder,0,PlaceHolder,0,PlaceHolder,27.13,27.45,Irregular shape,145,0.434782609
3482,25,310,38,10,1,LaBrO,0.05,La(CBr3COO)3,20,OLA,0,PlaceHolder,0,PlaceHolder,0,PlaceHolder,0,PlaceHolder,0,PlaceHolder,0,PlaceHolder,0,PlaceHolder,0,PlaceHolder,34.96,25.37,Irregular shape,170,0.574712644
3483,25,310,38,20,1,LaBrO,0.05,La(CBr3COO)3,20,OLA,0,PlaceHolder,0,PlaceHolder,0,PlaceHolder,0,PlaceHolder,0,PlaceHolder,0,PlaceHolder,0,PlaceHolder,0,PlaceHolder,34.99,22.22,rectangle,156,0.507614213
3484,25,310,38,40,1,LaBrO,0.05,La(CBr3COO)3,20,OLA,0,PlaceHolder,0,PlaceHolder,0,PlaceHolder,0,PlaceHolder,0,PlaceHolder,0,PlaceHolder,0,PlaceHolder,0,PlaceHolder,42.89,21.98,rectangle,71,0.420168067
3485,25,310,38,90,1,LaBrO,0.05,La(CBr3COO)3,20,OLA,0,PlaceHolder,0,PlaceHolder,0,PlaceHolder,0,PlaceHolder,0,PlaceHolder,0,PlaceHolder,0,PlaceHolder,0,PlaceHolder,37.47,27.24,cube,90,0.45045045
3486,25,320,38,120,1,EuBrO,0.05,Eu(CBr3COO)3,18,OLA,2,OA,20,ODE,0,PlaceHolder,0,PlaceHolder,0,PlaceHolder,0,PlaceHolder,0,PlaceHolder,0,PlaceHolder,85.19,33.2,sphere,22,1.379310345
3487,25,320,38,120,1,EuBrO,0.05,Eu(CBr3COO)3,15,OLA,5,OA,20,ODE,0,PlaceHolder,0,PlaceHolder,0,PlaceHolder,0,PlaceHolder,0,PlaceHolder,0,PlaceHolder,104.89,13.45,sphere,13,3.225806452
3488,25,320,38,120,1,EuBrO,0.05,Eu(CBr3COO)3,10,OLA,10,OA,20,ODE,0,PlaceHolder,0,PlaceHolder,0,PlaceHolder,0,PlaceHolder,0,PlaceHolder,0,PlaceHolder,22.57,5.5,cube,,
3489,25,310,38,60,1,LaBrO,0.045,La(CBr3COO)3,20,OLA,0.005,Eu(CBr3COO)3,0,PlaceHolder,0,PlaceHolder,0,PlaceHolder,0,PlaceHolder,0,PlaceHolder,0,PlaceHolder,0,PlaceHolder,35.86,14.94,cube,59,0.333333333
3490,160,160,0,0.0833,1,CsPbI3-2,0.376,PbI2,62.5,ODE,7.877,OA,4.559,OLA,0.623,Cs2CO3,0,PlaceHolder,0,PlaceHolder,0,PlaceHolder,0,PlaceHolder,0,PlaceHolder,11.6,12.37,cube,232,0.704225352
3491,160,160,0,0.0833,1,CsPbI3-2,0.376,PbI2,62.5,ODE,7.877,OA,4.559,OLA,0.623,Cs2CO3,0.01128,AgI,0,PlaceHolder,0,PlaceHolder,0,PlaceHolder,0,PlaceHolder,10.97,7.87,cube,64,0.704225352
3492,160,160,0,0.0833,1,CsPbI3-2,0.376,PbI2,62.5,ODE,7.877,OA,4.559,OLA,0.623,Cs2CO3,0.0188,AgI,0,PlaceHolder,0,PlaceHolder,0,PlaceHolder,0,PlaceHolder,13.77,16.33,cube,338,0.704225352
