Repository: Sharpiless/Nanocrystals-Deep-Learning

## Abstract 
The synthesis model based on transformer structure for nanocrystals takes the synthesis conditions and material structure features from the synthesis recipe dataset as input. By utilizing the proposed reaction intermediate-based data augmentation, the input data was expanded **tenfold**. This resulted in the model achieving an average absolute error of **1.39 nm** in predicting nanocrystal size, and the average accuracy for predicting morphology reached **90%**.

We show the transformer model in the following:

File: data/0309_classification_and_reg-raw-v3.csv (part 16 of 18)
ID,Temperature1,Temperature2,Speed,Time,Num,Y1,Y2,Y3,T1,T2,A1,B1,C1,D1,E1,F1,G1,H1,I1,J1,K1,L1,M1,A2,B2,C2,D2,E2,F2,G2,H2,I2,J2,K2,L2,M2
2907,100,100,0,60,123,20.58,10.67,9,1,Ag,0.0147,2777.469,0.029,5.00E-06,3.00E-06,0,0,0,0,0,0,0,0,AgNO3,H2O,Na-CIT,LAA,KI,PlaceHolder,PlaceHolder,PlaceHolder,PlaceHolder,PlaceHolder,PlaceHolder,PlaceHolder,PlaceHolder
2908,100,100,0,60,131,32.3,10.78,9,1,Ag,0.0147,2777.469,0.0425,5.00E-06,3.00E-06,0,0,0,0,0,0,0,0,AgNO3,H2O,Na-CIT,LAA,KI,PlaceHolder,PlaceHolder,PlaceHolder,PlaceHolder,PlaceHolder,PlaceHolder,PlaceHolder,PlaceHolder
2909,100,100,0,60,109,22.82,10.45,9,1,Ag,0.0147,2777.469,0.051,5.00E-06,3.00E-06,0,0,0,0,0,0,0,0,AgNO3,H2O,Na-CIT,LAA,KI,PlaceHolder,PlaceHolder,PlaceHolder,PlaceHolder,PlaceHolder,PlaceHolder,PlaceHolder,PlaceHolder
2910,100,100,0,60,80,24.15,13.94,9,1,Ag,0.0147,2777.469,0.034,1.00E-05,3.00E-06,0,0,0,0,0,0,0,0,AgNO3,H2O,Na-CIT,LAA,KI,PlaceHolder,PlaceHolder,PlaceHolder,PlaceHolder,PlaceHolder,PlaceHolder,PlaceHolder,PlaceHolder
2911,100,100,0,60,62,24.41,10.95,9,1,Ag,0.0147,2777.469,0.034,1.50E-05,3.00E-06,0,0,0,0,0,0,0,0,AgNO3,H2O,Na-CIT,LAA,KI,PlaceHolder,PlaceHolder,PlaceHolder,PlaceHolder,PlaceHolder,PlaceHolder,PlaceHolder,PlaceHolder
2912,100,100,0,60,42,29.46,13.84,9,1,Ag,0.0147,2777.469,0.034,2.00E-05,3.00E-06,0,0,0,0,0,0,0,0,AgNO3,H2O,Na-CIT,LAA,KI,PlaceHolder,PlaceHolder,PlaceHolder,PlaceHolder,PlaceHolder,PlaceHolder,PlaceHolder,PlaceHolder
2913,100,100,0,60,78,25.08,13.45,9,1,Ag,0.0147,2777.469,0.034,1.00E-05,0,0,0,0,0,0,0,0,0,AgNO3,H2O,Na-CIT,LAA,PlaceHolder,PlaceHolder,PlaceHolder,PlaceHolder,PlaceHolder,PlaceHolder,PlaceHolder,PlaceHolder,PlaceHolder
2914,100,100,0,60,84,30.02,9.08,9,1,Ag,0.0147,2777.469,0.034,1.50E-05,0,0,0,0,0,0,0,0,0,AgNO3,H2O,Na-CIT,LAA,PlaceHolder,PlaceHolder,PlaceHolder,PlaceHolder,PlaceHolder,PlaceHolder,PlaceHolder,PlaceHolder,PlaceHolder
2915,100,100,0,60,54,35.45,14.98,9,1,Ag,0.0147,2777.469,0.034,2.00E-05,0,0,0,0,0,0,0,0,0,AgNO3,H2O,Na-CIT,LAA,PlaceHolder,PlaceHolder,PlaceHolder,PlaceHolder,PlaceHolder,PlaceHolder,PlaceHolder,PlaceHolder,PlaceHolder
2916,100,100,0,60,98,28.07,13.56,9,1,Ag,0.0147,2777.469,0.051,1.50E-05,3.00E-06,0,0,0,0,0,0,0,0,AgNO3,H2O,Na-CIT,LAA,KI,PlaceHolder,PlaceHolder,PlaceHolder,PlaceHolder,PlaceHolder,PlaceHolder,PlaceHolder,PlaceHolder
2917,100,100,0,60,129,23.07,13.14,9,1,Ag,0.0147,2777.469,0.051,1.50E-05,5.00E-06,0,0,0,0,0,0,0,0,AgNO3,H2O,Na-CIT,LAA,KI,PlaceHolder,PlaceHolder,PlaceHolder,PlaceHolder,PlaceHolder,PlaceHolder,PlaceHolder,PlaceHolder
2918,100,100,0,60,74,27.96,17.01,9,1,Ag,0.0147,2777.469,0.051,1.50E-05,7.50E-06,0,0,0,0,0,0,0,0,AgNO3,H2O,Na-CIT,LAA,KI,PlaceHolder,PlaceHolder,PlaceHolder,PlaceHolder,PlaceHolder,PlaceHolder,PlaceHolder,PlaceHolder
2919,100,100,0,60,104,22.13,7.93,9,1,Ag,0.0147,2777.469,0.034,5.00E-06,0.004,0,0,0,0,0,0,0,0,AgNO3,H2O,Na-CIT,LAA,NaCl,PlaceHolder,PlaceHolder,PlaceHolder,PlaceHolder,PlaceHolder,PlaceHolder,PlaceHolder,PlaceHolder
2920,100,100,0,60,171,18.92,9.64,9,1,Ag,0.0147,2777.469,0.034,5.00E-06,0.001,0,0,0,0,0,0,0,0,AgNO3,H2O,Na-CIT,LAA,NaBr,PlaceHolder,PlaceHolder,PlaceHolder,PlaceHolder,PlaceHolder,PlaceHolder,PlaceHolder,PlaceHolder
2921,100,100,0,60,150,22.93,9.95,9,1,Ag,0.0147,2777.469,0.034,5.00E-06,1.50E-06,0,0,0,0,0,0,0,0,AgNO3,H2O,Na-CIT,LAA,KI,PlaceHolder,PlaceHolder,PlaceHolder,PlaceHolder,PlaceHolder,PlaceHolder,PlaceHolder,PlaceHolder
2922,100,100,0,60,113,22.79,9.36,9,1,Ag,0.0147,2777.469,0.034,5.00E-06,5.00E-06,0,0,0,0,0,0,0,0,AgNO3,H2O,Na-CIT,LAA,KI,PlaceHolder,PlaceHolder,PlaceHolder,PlaceHolder,PlaceHolder,PlaceHolder,PlaceHolder,PlaceHolder
2923,100,100,0,60,94,23.06,9.37,9,1,Ag,0.0147,2777.469,0.034,5.00E-06,0.003,0,0,0,0,0,0,0,0,AgNO3,H2O,Na-CIT,LAA,NaCl,PlaceHolder,PlaceHolder,PlaceHolder,PlaceHolder,PlaceHolder,PlaceHolder,PlaceHolder,PlaceHolder
2924,100,100,0,60,99,21.34,11.12,9,1,Ag,0.0147,2777.469,0.034,5.00E-06,0.008,0,0,0,0,0,0,0,0,AgNO3,H2O,Na-CIT,LAA,NaCl,PlaceHolder,PlaceHolder,PlaceHolder,PlaceHolder,PlaceHolder,PlaceHolder,PlaceHolder,PlaceHolder
2925,100,100,0,60,59,25.28,11.51,9,1,Ag,0.0147,2777.469,0.051,1.00E-05,3.00E-06,0,0,0,0,0,0,0,0,AgNO3,H2O,Na-CIT,LAA,KI,PlaceHolder,PlaceHolder,PlaceHolder,PlaceHolder,PlaceHolder,PlaceHolder,PlaceHolder,PlaceHolder
2926,100,100,0,60,122,19.75,8.59,9,1,Ag,0.0147,2777.469,0.051,1.00E-05,5.00E-06,0,0,0,0,0,0,0,0,AgNO3,H2O,Na-CIT,LAA,KI,PlaceHolder,PlaceHolder,PlaceHolder,PlaceHolder,PlaceHolder,PlaceHolder,PlaceHolder,PlaceHolder
2927,100,100,0,60,38,25.31,14.06,9,1,Ag,0.0147,2777.469,0.051,1.00E-05,7.50E-06,0,0,0,0,0,0,0,0,AgNO3,H2O,Na-CIT,LAA,KI,PlaceHolder,PlaceHolder,PlaceHolder,PlaceHolder,PlaceHolder,PlaceHolder,PlaceHolder,PlaceHolder
2928,25,180,10,180,200,3.7,29.73,0,1,Ga2CuO4,36.472,1,0.6,0,0,0,0,0,0,0,0,0,0,OLA,Ga(acac)3,Cu(acac)2,PlaceHolder,PlaceHolder,PlaceHolder,PlaceHolder,PlaceHolder,PlaceHolder,PlaceHolder,PlaceHolder,PlaceHolder,PlaceHolder
2929,25,25,0,60,300,5.5,13,9,1,Cu,1,1,129.448,1,4,0,0,0,0,0,0,0,0,CuCl,TPPe,THF,BuMgCl,DT,PlaceHolder,PlaceHolder,PlaceHolder,PlaceHolder,PlaceHolder,PlaceHolder,PlaceHolder,PlaceHolder
2930,65,65,0,60,300,5.9,14,9,1,Cu,1,1,129.448,1,4,0,0,0,0,0,0,0,0,CuCl,TPPe,THF,BuMgCl,DT,PlaceHolder,PlaceHolder,PlaceHolder,PlaceHolder,PlaceHolder,PlaceHolder,PlaceHolder,PlaceHolder
2931,25,25,0,60,300,5.4,9,9,1,Cu,1,3,129.448,1,4,0,0,0,0,0,0,0,0,CuCl,TPPe,THF,BuMgCl,DT,PlaceHolder,PlaceHolder,PlaceHolder,PlaceHolder,PlaceHolder,PlaceHolder,PlaceHolder,PlaceHolder
2932,65,65,0,60,300,5.6,10,9,1,Cu,1,3,129.448,1,4,0,0,0,0,0,0,0,0,CuCl,TPPe,THF,BuMgCl,DT,PlaceHolder,PlaceHolder,PlaceHolder,PlaceHolder,PlaceHolder,PlaceHolder,PlaceHolder,PlaceHolder
2933,65,65,0,60,300,8.5,4,9,1,Cu,1,5,129.448,1,4,0,0,0,0,0,0,0,0,CuCl,TPPe,THF,BuMgCl,DT,PlaceHolder,PlaceHolder,PlaceHolder,PlaceHolder,PlaceHolder,PlaceHolder,PlaceHolder,PlaceHolder
2934,65,65,0,5,300,11,17,0,1,Cu,1,5,129.448,1,0,0,0,0,0,0,0,0,0,CuCl,TPPe,THF,BuMgCl,PlaceHolder,PlaceHolder,PlaceHolder,PlaceHolder,PlaceHolder,PlaceHolder,PlaceHolder,PlaceHolder,PlaceHolder
2935,65,65,0,10,300,13,14,0,1,Cu,1,5,129.448,1,0,0,0,0,0,0,0,0,0,CuCl,TPPe,THF,BuMgCl,PlaceHolder,PlaceHolder,PlaceHolder,PlaceHolder,PlaceHolder,PlaceHolder,PlaceHolder,PlaceHolder,PlaceHolder
2936,65,65,0,15,300,19,22,0,1,Cu,1,5,129.448,1,0,0,0,0,0,0,0,0,0,CuCl,TPPe,THF,BuMgCl,PlaceHolder,PlaceHolder,PlaceHolder,PlaceHolder,PlaceHolder,PlaceHolder,PlaceHolder,PlaceHolder,PlaceHolder
2937,65,65,0,30,300,19,22,0,1,Cu,1,5,129.448,1,0,0,0,0,0,0,0,0,0,CuCl,TPPe,THF,BuMgCl,PlaceHolder,PlaceHolder,PlaceHolder,PlaceHolder,PlaceHolder,PlaceHolder,PlaceHolder,PlaceHolder,PlaceHolder
2938,25,25,0,6,1000,8.7,6.9,9,1,Co,0.15,0.45,73.97,0,0,0,0,0,0,0,0,0,0,CoCl(PPh3)3,TDOL,THF,PlaceHolder,PlaceHolder,PlaceHolder,PlaceHolder,PlaceHolder,PlaceHolder,PlaceHolder,PlaceHolder,PlaceHolder,PlaceHolder
2939,25,25,0,45,1000,2.7,14.81,9,1,Co,0.15,0.45,73.97,0,0,0,0,0,0,0,0,0,0,CoI(PPh3)3,TDOL,THF,PlaceHolder,PlaceHolder,PlaceHolder,PlaceHolder,PlaceHolder,PlaceHolder,PlaceHolder,PlaceHolder,PlaceHolder,PlaceHolder
2940,25,25,0,1440,1000,1.1,54.55,9,1,Co,0.15,0.75,73.97,0,0,0,0,0,0,0,0,0,0,CoCl(PPh3)3,OLA,THF,PlaceHolder,PlaceHolder,PlaceHolder,PlaceHolder,PlaceHolder,PlaceHolder,PlaceHolder,PlaceHolder,PlaceHolder,PlaceHolder
2941,25,25,0,4,1000,8.6,5.81,9,1,Co,0.15,0.45,73.97,0,0,0,0,0,0,0,0,0,0,CoCl(PPh3)3,ODOH,THF,PlaceHolder,PlaceHolder,PlaceHolder,PlaceHolder,PlaceHolder,PlaceHolder,PlaceHolder,PlaceHolder,PlaceHolder,PlaceHolder
2942,80,260,10,60,1516,7.82,14.35,9,1,Cu,3,106.378,6,0,0,0,0,0,0,0,0,0,0,CuBr,OLA,TOP,PlaceHolder,PlaceHolder,PlaceHolder,PlaceHolder,PlaceHolder,PlaceHolder,PlaceHolder,PlaceHolder,PlaceHolder,PlaceHolder
2943,25,260,10,60,44,41.49,11.79,1,1,Cu,3,30.394,25,0,0,0,0,0,0,0,0,0,0,CuBr,OLA,TOPO,PlaceHolder,PlaceHolder,PlaceHolder,PlaceHolder,PlaceHolder,PlaceHolder,PlaceHolder,PlaceHolder,PlaceHolder,PlaceHolder
2944,335,335,0,20,127,91.59,12.09,4,1,Cu,2,60.787,4.48,0,0,0,0,0,0,0,0,0,0,CuBr,OLA,TOP,PlaceHolder,PlaceHolder,PlaceHolder,PlaceHolder,PlaceHolder,PlaceHolder,PlaceHolder,PlaceHolder,PlaceHolder,PlaceHolder
2945,335,335,0,20,88,134.47,11.55,4,1,Cu,2,60.787,4.48,0,0,0,0,0,0,0,0,0,0,CuCl,OLA,TOP,PlaceHolder,PlaceHolder,PlaceHolder,PlaceHolder,PlaceHolder,PlaceHolder,PlaceHolder,PlaceHolder,PlaceHolder,PlaceHolder
2946,25,25,0,15,-1,18.05,14,1,1,Cu2O,0.2,0.01,0.04,547.17,0.34,0,0,0,0,0,0,0,0,SDS,CuSO4,NaOH,H2O,Na-LAA,PlaceHolder,PlaceHolder,PlaceHolder,PlaceHolder,PlaceHolder,PlaceHolder,PlaceHolder,PlaceHolder
2947,25,25,0,15,-1,28.21,12,1,1,Cu2O,0.2,0.01,0.04,547.17,0.29,0,0,0,0,0,0,0,0,SDS,CuSO4,NaOH,H2O,Na-LAA,PlaceHolder,PlaceHolder,PlaceHolder,PlaceHolder,PlaceHolder,PlaceHolder,PlaceHolder,PlaceHolder
2948,25,25,0,15,-1,32.72,14,1,1,Cu2O,0.2,0.01,0.04,547.17,0.2,0,0,0,0,0,0,0,0,SDS,CuSO4,NaOH,H2O,Na-LAA,PlaceHolder,PlaceHolder,PlaceHolder,PlaceHolder,PlaceHolder,PlaceHolder,PlaceHolder,PlaceHolder
2949,25,25,0,15,-1,40.62,14,1,1,Cu2O,0.2,0.01,0.04,547.17,0.16,0,0,0,0,0,0,0,0,SDS,CuSO4,NaOH,H2O,Na-LAA,PlaceHolder,PlaceHolder,PlaceHolder,PlaceHolder,PlaceHolder,PlaceHolder,PlaceHolder,PlaceHolder
2950,25,25,0,15,-1,57.55,12,1,1,Cu2O,0.2,0.01,0.04,547.17,0.1,0,0,0,0,0,0,0,0,SDS,CuSO4,NaOH,H2O,Na-LAA,PlaceHolder,PlaceHolder,PlaceHolder,PlaceHolder,PlaceHolder,PlaceHolder,PlaceHolder,PlaceHolder
2951,25,25,0,15,-1,71.09,8,1,1,Cu2O,0.2,0.01,0.04,547.17,0.07,0,0,0,0,0,0,0,0,SDS,CuSO4,NaOH,H2O,Na-LAA,PlaceHolder,PlaceHolder,PlaceHolder,PlaceHolder,PlaceHolder,PlaceHolder,PlaceHolder,PlaceHolder
2952,25,25,0,15,-1,81.24,10,1,1,Cu2O,0.2,0.01,0.04,547.17,0.06,0,0,0,0,0,0,0,0,SDS,CuSO4,NaOH,H2O,Na-LAA,PlaceHolder,PlaceHolder,PlaceHolder,PlaceHolder,PlaceHolder,PlaceHolder,PlaceHolder,PlaceHolder
2953,25,25,0,15,-1,97.04,11,1,1,Cu2O,0.2,0.01,0.04,547.17,0.05,0,0,0,0,0,0,0,0,SDS,CuSO4,NaOH,H2O,Na-LAA,PlaceHolder,PlaceHolder,PlaceHolder,PlaceHolder,PlaceHolder,PlaceHolder,PlaceHolder,PlaceHolder
2954,25,25,0,15,-1,30.47,15.15044074,1,1,Cu2O,0.2,0.01,0.05,455.05,0.34,0,0,0,0,0,0,0,0,SDS,CuSO4,NaOH,H2O,Na-LAA,PlaceHolder,PlaceHolder,PlaceHolder,PlaceHolder,PlaceHolder,PlaceHolder,PlaceHolder,PlaceHolder
2955,25,25,0,15,-1,40.62,15.15044074,1,1,Cu2O,0.2,0.01,0.06,455.05,0.34,0,0,0,0,0,0,0,0,SDS,CuSO4,NaOH,H2O,Na-LAA,PlaceHolder,PlaceHolder,PlaceHolder,PlaceHolder,PlaceHolder,PlaceHolder,PlaceHolder,PlaceHolder
2956,25,25,0,15,-1,58.68,15.15044074,1,1,Cu2O,0.2,0.01,0.07,455.05,0.34,0,0,0,0,0,0,0,0,SDS,CuSO4,NaOH,H2O,Na-LAA,PlaceHolder,PlaceHolder,PlaceHolder,PlaceHolder,PlaceHolder,PlaceHolder,PlaceHolder,PlaceHolder
2957,25,25,0,15,-1,90.27,15.15044074,1,1,Cu2O,0.2,0.01,0.08,455.05,0.34,0,0,0,0,0,0,0,0,SDS,CuSO4,NaOH,H2O,Na-LAA,PlaceHolder,PlaceHolder,PlaceHolder,PlaceHolder,PlaceHolder,PlaceHolder,PlaceHolder,PlaceHolder
2958,25,25,0,15,-1,116.22,15.15044074,1,1,Cu2O,0.2,0.01,0.09,455.05,0.34,0,0,0,0,0,0,0,0,SDS,CuSO4,NaOH,H2O,Na-LAA,PlaceHolder,PlaceHolder,PlaceHolder,PlaceHolder,PlaceHolder,PlaceHolder,PlaceHolder,PlaceHolder
2959,25,25,0,15,-1,145.56,15.15044074,1,1,Cu2O,0.2,0.01,0.1,455.05,0.34,0,0,0,0,0,0,0,0,SDS,CuSO4,NaOH,H2O,Na-LAA,PlaceHolder,PlaceHolder,PlaceHolder,PlaceHolder,PlaceHolder,PlaceHolder,PlaceHolder,PlaceHolder
2960,25,25,0,15,-1,160.23,15.15044074,1,1,Cu2O,0.2,0.01,0.12,455.05,0.34,0,0,0,0,0,0,0,0,SDS,CuSO4,NaOH,H2O,Na-LAA,PlaceHolder,PlaceHolder,PlaceHolder,PlaceHolder,PlaceHolder,PlaceHolder,PlaceHolder,PlaceHolder
2961,25,25,0,15,-1,204.24,15.15044074,1,1,Cu2O,0.2,0.01,0.15,455.05,0.34,0,0,0,0,0,0,0,0,SDS,CuSO4,NaOH,H2O,Na-LAA,PlaceHolder,PlaceHolder,PlaceHolder,PlaceHolder,PlaceHolder,PlaceHolder,PlaceHolder,PlaceHolder
2962,25,25,0,15,-1,225.68,15.15044074,1,1,Cu2O,0.2,0.01,0.17,455.05,0.34,0,0,0,0,0,0,0,0,SDS,CuSO4,NaOH,H2O,Na-LAA,PlaceHolder,PlaceHolder,PlaceHolder,PlaceHolder,PlaceHolder,PlaceHolder,PlaceHolder,PlaceHolder
2963,25,25,0,60,-1,35.7,8,6,1,Cu2O,0.2,0.02,0.04,541.62,0.34,0,0,0,0,0,0,0,0,SDS,CuSO4,NaOH,H2O,Na-LAA,PlaceHolder,PlaceHolder,PlaceHolder,PlaceHolder,PlaceHolder,PlaceHolder,PlaceHolder,PlaceHolder
2964,25,25,0,60,-1,43.05,10,6,1,Cu2O,0.2,0.02,0.04,541.62,0.28,0,0,0,0,0,0,0,0,SDS,CuSO4,NaOH,H2O,Na-LAA,PlaceHolder,PlaceHolder,PlaceHolder,PlaceHolder,PlaceHolder,PlaceHolder,PlaceHolder,PlaceHolder
2965,25,25,0,60,-1,51.45,8,6,1,Cu2O,0.2,0.02,0.04,541.62,0.18,0,0,0,0,0,0,0,0,SDS,CuSO4,NaOH,H2O,Na-LAA,PlaceHolder,PlaceHolder,PlaceHolder,PlaceHolder,PlaceHolder,PlaceHolder,PlaceHolder,PlaceHolder
2966,100,100,0,360,195,47.66,13.49,10,1,Cu,277.469,0.373,0.139,0.0616,0.00031,0,0,0,0,0,0,0,0,H2O,HDA,GLU,CuCl2,Na2PdCl4,PlaceHolder,PlaceHolder,PlaceHolder,PlaceHolder,PlaceHolder,PlaceHolder,PlaceHolder,PlaceHolder
2967,100,100,0,30,80,34.67,18.38,0,1,Cu,277.469,0.373,0.139,0.0616,0.00031,0,0,0,0,0,0,0,0,H2O,HDA,GLU,CuCl2,Na2PdCl4,PlaceHolder,PlaceHolder,PlaceHolder,PlaceHolder,PlaceHolder,PlaceHolder,PlaceHolder,PlaceHolder
2968,100,100,0,60,225,36.55,18.49,10,1,Cu,277.469,0.373,0.139,0.0616,0.00031,0,0,0,0,0,0,0,0,H2O,HDA,GLU,CuCl2,Na2PdCl4,PlaceHolder,PlaceHolder,PlaceHolder,PlaceHolder,PlaceHolder,PlaceHolder,PlaceHolder,PlaceHolder
2969,100,100,0,180,290,39.85,19.99,10,1,Cu,277.469,0.373,0.139,0.0616,0.00031,0,0,0,0,0,0,0,0,H2O,HDA,GLU,CuCl2,Na2PdCl4,PlaceHolder,PlaceHolder,PlaceHolder,PlaceHolder,PlaceHolder,PlaceHolder,PlaceHolder,PlaceHolder
2970,100,100,0,360,148,37.95,14.85,10,1,Cu,277.469,0.373,0.139,0.0616,0.0012,0,0,0,0,0,0,0,0,H2O,HDA,GLU,CuCl2,Na2PdCl4,PlaceHolder,PlaceHolder,PlaceHolder,PlaceHolder,PlaceHolder,PlaceHolder,PlaceHolder,PlaceHolder
2971,100,100,0,360,157,41.87,14.77,10,1,Cu,277.469,0.373,0.139,0.0616,0.00061,0,0,0,0,0,0,0,0,H2O,HDA,GLU,CuCl2,Na2PdCl4,PlaceHolder,PlaceHolder,PlaceHolder,PlaceHolder,PlaceHolder,PlaceHolder,PlaceHolder,PlaceHolder
2972,100,100,0,360,83,59.74,17.33,10,1,Cu,277.469,0.373,0.139,0.0616,0.0002,0,0,0,0,0,0,0,0,H2O,HDA,GLU,CuCl2,Na2PdCl4,PlaceHolder,PlaceHolder,PlaceHolder,PlaceHolder,PlaceHolder,PlaceHolder,PlaceHolder,PlaceHolder
2973,100,100,0,360,7,200.63,21.85,1,1,Cu,277.469,0.373,0.139,0.0616,0,0,0,0,0,0,0,0,0,H2O,HDA,GLU,CuCl2,PlaceHolder,PlaceHolder,PlaceHolder,PlaceHolder,PlaceHolder,PlaceHolder,PlaceHolder,PlaceHolder,PlaceHolder
2974,100,100,0,360,158,41.56,20.97,10,1,Cu,277.469,0.373,0.139,0.047,0.00031,0,0,0,0,0,0,0,0,H2O,HDA,GLU,CuCl2,Na2PdCl4,PlaceHolder,PlaceHolder,PlaceHolder,PlaceHolder,PlaceHolder,PlaceHolder,PlaceHolder,PlaceHolder
2975,100,100,0,360,141,48.47,17.63,10,1,Cu,277.469,0.373,0.139,0.0704,0.00031,0,0,0,0,0,0,0,0,H2O,HDA,GLU,CuCl2,Na2PdCl4,PlaceHolder,PlaceHolder,PlaceHolder,PlaceHolder,PlaceHolder,PlaceHolder,PlaceHolder,PlaceHolder
2976,100,100,0,360,122,35.63,15.85,1,1,Cu,277.469,0.186,0.139,0.0616,0.00031,0,0,0,0,0,0,0,0,H2O,HDA,GLU,CuCl2,Na2PdCl4,PlaceHolder,PlaceHolder,PlaceHolder,PlaceHolder,PlaceHolder,PlaceHolder,PlaceHolder,PlaceHolder
2977,100,100,0,360,371,38.15,21.21,10,1,Cu,277.469,0.497,0.139,0.0616,0.00031,0,0,0,0,0,0,0,0,H2O,HDA,GLU,CuCl2,Na2PdCl4,PlaceHolder,PlaceHolder,PlaceHolder,PlaceHolder,PlaceHolder,PlaceHolder,PlaceHolder,PlaceHolder
2978,100,100,0,360,280,39.08,14.34,10,1,Cu,277.469,0.373,0.278,0.0616,0.00031,0,0,0,0,0,0,0,0,H2O,HDA,GLU,CuCl2,Na2PdCl4,PlaceHolder,PlaceHolder,PlaceHolder,PlaceHolder,PlaceHolder,PlaceHolder,PlaceHolder,PlaceHolder
2979,100,100,0,360,93,30.1,11.67,10,1,Cu,277.469,0.373,1.388,0.0616,0.00031,0,0,0,0,0,0,0,0,H2O,HDA,GLU,CuCl2,Na2PdCl4,PlaceHolder,PlaceHolder,PlaceHolder,PlaceHolder,PlaceHolder,PlaceHolder,PlaceHolder,PlaceHolder
2980,100,100,0,360,379,29.11,11.69,0,1,Cu,277.469,0.373,0.139,0.0615,0.00031,0,0,0,0,0,0,0,0,H2O,HDA,GLU,Cu(NO3)2,Na2PdCl4,PlaceHolder,PlaceHolder,PlaceHolder,PlaceHolder,PlaceHolder,PlaceHolder,PlaceHolder,PlaceHolder
2981,100,100,0,360,115,56.73,26.41,0,1,Cu,277.469,0.373,0.139,0.0615,0.00031,0.123,0,0,0,0,0,0,0,H2O,HDA,GLU,Cu(NO3)2,Na2PdCl4,NaCl,PlaceHolder,PlaceHolder,PlaceHolder,PlaceHolder,PlaceHolder,PlaceHolder,PlaceHolder
2982,100,100,0,360,143,37.95,23.03,0,1,Cu,277.469,0.373,0.139,0.0615,0.00031,0.123,0,0,0,0,0,0,0,H2O,HDA,GLU,Cu(NO3)2,Na2PdCl4,NaBr,PlaceHolder,PlaceHolder,PlaceHolder,PlaceHolder,PlaceHolder,PlaceHolder,PlaceHolder
2983,100,100,0,360,92,39.77,19.4,0,1,Cu,277.469,0.373,0.139,0.0616,0.00031,0.123,0,0,0,0,0,0,0,H2O,HDA,GLU,CuCl2,Na2PdCl4,NaBr,PlaceHolder,PlaceHolder,PlaceHolder,PlaceHolder,PlaceHolder,PlaceHolder,PlaceHolder
2984,100,100,0,360,289,30.72,18.9,1,1,Cu,277.469,0.373,0.139,0.0616,0.00031,0,0,0,0,0,0,0,0,H2O,HDA,LAA,CuCl2,Na2PdCl4,PlaceHolder,PlaceHolder,PlaceHolder,PlaceHolder,PlaceHolder,PlaceHolder,PlaceHolder,PlaceHolder
2985,335,335,0,20,146,101.57,9.87,4,1,Cu,0.2,4.484,54.709,0,0,0,0,0,0,0,0,0,0,CuCl,TOP,OLA,PlaceHolder,PlaceHolder,PlaceHolder,PlaceHolder,PlaceHolder,PlaceHolder,PlaceHolder,PlaceHolder,PlaceHolder,PlaceHolder
2986,25,180,13.90111345,360,-1,60,8.33,9,1,C,0.865,12.157,0,0,0,0,0,0,0,0,0,0,0,MLA,OLA,PlaceHolder,PlaceHolder,PlaceHolder,PlaceHolder,PlaceHolder,PlaceHolder,PlaceHolder,PlaceHolder,PlaceHolder,PlaceHolder,PlaceHolder
2987,25,25,0,240,-1,150,15.15044074,9,1,Cu,1.173,832.408,7.142,4.542,0,0,0,0,0,0,0,0,0,CuCl2,H2O,NaHCO3,LAA,PlaceHolder,PlaceHolder,PlaceHolder,PlaceHolder,PlaceHolder,PlaceHolder,PlaceHolder,PlaceHolder,PlaceHolder
2988,25,160,13.90111345,60,-1,14.93,12.1,6,1,Cs3BiBr6,5.037,0.562,62.5,4.559,4.726,0,0,0,0,0,0,0,0,CsBr,BiBr3,ODE,OLA,OA,PlaceHolder,PlaceHolder,PlaceHolder,PlaceHolder,PlaceHolder,PlaceHolder,PlaceHolder,PlaceHolder
2989,25,160,13.90111345,60,-1,300,15.15044074,0,1,Cs3Bi2Br9,5.037,0.562,62.5,4.559,47.263,0,0,0,0,0,0,0,0,CsBr,BiBr3,ODE,OLA,OA,PlaceHolder,PlaceHolder,PlaceHolder,PlaceHolder,PlaceHolder,PlaceHolder,PlaceHolder,PlaceHolder
2990,25,135,13.90111345,0.0167,-1,25.5,15.15044074,5,1,BiBrO,5.037,0.562,62.5,4.559,4.726,0,0,0,0,0,0,0,0,CsBr,BiBr3,ODE,OLA,OA,PlaceHolder,PlaceHolder,PlaceHolder,PlaceHolder,PlaceHolder,PlaceHolder,PlaceHolder,PlaceHolder
2991,25,210,20,60,526,33.85,6.4,1,1,Cu,0.6,5,6.0787,0,0,0,0,0,0,0,0,0,0,CuBr,TOPO,OLA,PlaceHolder,PlaceHolder,PlaceHolder,PlaceHolder,PlaceHolder,PlaceHolder,PlaceHolder,PlaceHolder,PlaceHolder,PlaceHolder
2992,25,320,2.7,30,100,12.8,8.59,9,1,Fe3O4,1.11,1.098,25.3125,0,0,0,0,0,0,0,0,0,0,FeOA3,OA,ODE,PlaceHolder,PlaceHolder,PlaceHolder,PlaceHolder,PlaceHolder,PlaceHolder,PlaceHolder,PlaceHolder,PlaceHolder,PlaceHolder
2993,25,320,2.7,30,100,9.3,7.53,9,1,Fe3O4,1.055,1.098,25.3125,0.0499,0,0,0,0,0,0,0,0,0,FeOA3,OA,ODE,GdOA3,PlaceHolder,PlaceHolder,PlaceHolder,PlaceHolder,PlaceHolder,PlaceHolder,PlaceHolder,PlaceHolder,PlaceHolder
2994,25,320,2.7,30,100,8.91,10.13,1,1,Fe3O4,1,1.098,25.3125,0.0999,0,0,0,0,0,0,0,0,0,FeOA3,OA,ODE,GdOA3,PlaceHolder,PlaceHolder,PlaceHolder,PlaceHolder,PlaceHolder,PlaceHolder,PlaceHolder,PlaceHolder,PlaceHolder
2995,25,320,2.7,30,100,8.01,8.45,1,1,Fe3O4,0.944,1.098,25.3125,0.15,0,0,0,0,0,0,0,0,0,FeOA3,OA,ODE,GdOA3,PlaceHolder,PlaceHolder,PlaceHolder,PlaceHolder,PlaceHolder,PlaceHolder,PlaceHolder,PlaceHolder,PlaceHolder
2996,25,320,2.7,30,88,12.47,8.59,1,1,Fe3O4,1,1.098,25.3125,0.101,0,0,0,0,0,0,0,0,0,FeOA3,OA,ODE,EuOA3,PlaceHolder,PlaceHolder,PlaceHolder,PlaceHolder,PlaceHolder,PlaceHolder,PlaceHolder,PlaceHolder,PlaceHolder
2997,25,320,2.7,30,122,10.4,4.41,1,1,Fe3O4,0.944,1.098,25.3125,0.152,0,0,0,0,0,0,0,0,0,FeOA3,OA,ODE,EuOA3,PlaceHolder,PlaceHolder,PlaceHolder,PlaceHolder,PlaceHolder,PlaceHolder,PlaceHolder,PlaceHolder,PlaceHolder
2998,25,320,2.7,30,155,10.65,8.75,1,1,Fe3O4,1,1.098,25.3125,0.1,0,0,0,0,0,0,0,0,0,FeOA3,OA,ODE,CeOA3,PlaceHolder,PlaceHolder,PlaceHolder,PlaceHolder,PlaceHolder,PlaceHolder,PlaceHolder,PlaceHolder,PlaceHolder
2999,25,320,2.7,30,78,9.78,5.43,1,1,Fe3O4,0.944,1.098,25.3125,0.151,0,0,0,0,0,0,0,0,0,FeOA3,OA,ODE,CeOA3,PlaceHolder,PlaceHolder,PlaceHolder,PlaceHolder,PlaceHolder,PlaceHolder,PlaceHolder,PlaceHolder,PlaceHolder
3000,80,260,20,180,100,27.08,6.83,9,1,Cu,3,106.378,6,0,0,0,0,0,0,0,0,0,0,CuBr,OLA,TOP,PlaceHolder,PlaceHolder,PlaceHolder,PlaceHolder,PlaceHolder,PlaceHolder,PlaceHolder,PlaceHolder,PlaceHolder,PlaceHolder
3001,25,200,20,60,100,7.5,9.47,9,1,Cu,0.75,106.378,7.5,0,0,0,0,0,0,0,0,0,0,Cu(acac)2,OLA,TOPO,PlaceHolder,PlaceHolder,PlaceHolder,PlaceHolder,PlaceHolder,PlaceHolder,PlaceHolder,PlaceHolder,PlaceHolder,PlaceHolder
3002,25,210,20,60,100,27.85,8.91,1,1,Cu,3,30.394,25,0,0,0,0,0,0,0,0,0,0,CuBr,OLA,TOPO,PlaceHolder,PlaceHolder,PlaceHolder,PlaceHolder,PlaceHolder,PlaceHolder,PlaceHolder,PlaceHolder,PlaceHolder,PlaceHolder
3003,25,220,20,60,100,49.63,7.34,1,1,Cu,1.5,106.378,7.5,0,0,0,0,0,0,0,0,0,0,CuBr,OLA,TOPO,PlaceHolder,PlaceHolder,PlaceHolder,PlaceHolder,PlaceHolder,PlaceHolder,PlaceHolder,PlaceHolder,PlaceHolder,PlaceHolder
3004,25,260,20,150,100,71.23,7.64,1,1,Cu,1.5,106.378,2.5,0,0,0,0,0,0,0,0,0,0,CuBr,OLA,TOPO,PlaceHolder,PlaceHolder,PlaceHolder,PlaceHolder,PlaceHolder,PlaceHolder,PlaceHolder,PlaceHolder,PlaceHolder,PlaceHolder
3005,25,80,13.90111345,180,-1,20.31,15.15044074,1,1,Pd,0.945,610.433,0.341,5.042,0.194,0,0,0,0,0,0,0,0,PVP,H2O,LAA,KBr,Na2PdCl4,PlaceHolder,PlaceHolder,PlaceHolder,PlaceHolder,PlaceHolder,PlaceHolder,PlaceHolder,PlaceHolder
3006,140,140,0,180,154,4.91,8.99,9,1,Pd,0.27,0.0527,53.794,0,0,0,0,0,0,0,0,0,0,PVP,Na2PdCl4,EG,PlaceHolder,PlaceHolder,PlaceHolder,PlaceHolder,PlaceHolder,PlaceHolder,PlaceHolder,PlaceHolder,PlaceHolder,PlaceHolder
3007,140,140,0,180,202,8.98,9.5,9,1,Pd,0.27,0.0527,31.606,0,0,0,0,0,0,0,0,0,0,PVP,Na2PdCl4,DEG,PlaceHolder,PlaceHolder,PlaceHolder,PlaceHolder,PlaceHolder,PlaceHolder,PlaceHolder,PlaceHolder,PlaceHolder,PlaceHolder
3008,75,75,0,720,178,17.89,22.85,4,1,Pd,0.27,0.0527,31.606,0,0,0,0,0,0,0,0,0,0,PVP,Na2PdCl4,DEG,PlaceHolder,PlaceHolder,PlaceHolder,PlaceHolder,PlaceHolder,PlaceHolder,PlaceHolder,PlaceHolder,PlaceHolder,PlaceHolder
3009,160,160,0,180,759,4.57,8.73,9,1,Pd,0.27,0.0527,53.794,0,0,0,0,0,0,0,0,0,0,PVP,Na2PdCl4,EG,PlaceHolder,PlaceHolder,PlaceHolder,PlaceHolder,PlaceHolder,PlaceHolder,PlaceHolder,PlaceHolder,PlaceHolder,PlaceHolder
3010,130,130,0,180,954,4.53,22.83,0,1,Pd,0.27,0.0527,53.794,0,0,0,0,0,0,0,0,0,0,PVP,Na2PdCl4,EG,PlaceHolder,PlaceHolder,PlaceHolder,PlaceHolder,PlaceHolder,PlaceHolder,PlaceHolder,PlaceHolder,PlaceHolder,PlaceHolder
3011,160,160,0,180,152,9.35,24.71,6,1,Pd,0.27,0.0527,31.606,0,0,0,0,0,0,0,0,0,0,PVP,Na2PdCl4,DEG,PlaceHolder,PlaceHolder,PlaceHolder,PlaceHolder,PlaceHolder,PlaceHolder,PlaceHolder,PlaceHolder,PlaceHolder,PlaceHolder
3012,130,130,0,180,144,10.92,14.28,4,1,Pd,0.27,0.0527,31.606,0,0,0,0,0,0,0,0,0,0,PVP,Na2PdCl4,DEG,PlaceHolder,PlaceHolder,PlaceHolder,PlaceHolder,PlaceHolder,PlaceHolder,PlaceHolder,PlaceHolder,PlaceHolder,PlaceHolder
3013,95,95,0,180,123,19.24,41.78,4,1,Pd,0.27,0.0527,31.606,0,0,0,0,0,0,0,0,0,0,PVP,Na2PdCl4,DEG,PlaceHolder,PlaceHolder,PlaceHolder,PlaceHolder,PlaceHolder,PlaceHolder,PlaceHolder,PlaceHolder,PlaceHolder,PlaceHolder
3014,85,85,0,180,132,21.98,26.14,0,1,Pd,0.27,0.0527,31.606,0,0,0,0,0,0,0,0,0,0,PVP,Na2PdCl4,DEG,PlaceHolder,PlaceHolder,PlaceHolder,PlaceHolder,PlaceHolder,PlaceHolder,PlaceHolder,PlaceHolder,PlaceHolder,PlaceHolder
3015,160,160,0,180,161,12.02,12.15,4,1,Pd,0.27,0.0527,22.574,0,0,0,0,0,0,0,0,0,0,PVP,Na2PdCl4,TEG,PlaceHolder,PlaceHolder,PlaceHolder,PlaceHolder,PlaceHolder,PlaceHolder,PlaceHolder,PlaceHolder,PlaceHolder,PlaceHolder
3016,150,150,0,180,163,9.68,24.51,9,1,Pd,0.27,0.0527,22.574,0,0,0,0,0,0,0,0,0,0,PVP,Na2PdCl4,TEG,PlaceHolder,PlaceHolder,PlaceHolder,PlaceHolder,PlaceHolder,PlaceHolder,PlaceHolder,PlaceHolder,PlaceHolder,PlaceHolder
3017,140,140,0,180,61,10.87,17.52,9,1,Pd,0.27,0.0527,22.574,0,0,0,0,0,0,0,0,0,0,PVP,Na2PdCl4,TEG,PlaceHolder,PlaceHolder,PlaceHolder,PlaceHolder,PlaceHolder,PlaceHolder,PlaceHolder,PlaceHolder,PlaceHolder,PlaceHolder
3018,85,85,0,180,108,23.56,28.06,0,1,Pd,0.27,0.0527,22.574,0,0,0,0,0,0,0,0,0,0,PVP,Na2PdCl4,TEG,PlaceHolder,PlaceHolder,PlaceHolder,PlaceHolder,PlaceHolder,PlaceHolder,PlaceHolder,PlaceHolder,PlaceHolder,PlaceHolder
3019,140,140,0,180,242,7.69,14.55,0,1,Pd,0.27,0.00527,53.794,0,0,0,0,0,0,0,0,0,0,PVP,Na2PdCl4,EG,PlaceHolder,PlaceHolder,PlaceHolder,PlaceHolder,PlaceHolder,PlaceHolder,PlaceHolder,PlaceHolder,PlaceHolder,PlaceHolder
3020,140,140,0,180,132,10.07,11.49,9,1,Pd,0.27,0.002112,53.794,0,0,0,0,0,0,0,0,0,0,PVP,Na2PdCl4,EG,PlaceHolder,PlaceHolder,PlaceHolder,PlaceHolder,PlaceHolder,PlaceHolder,PlaceHolder,PlaceHolder,PlaceHolder,PlaceHolder
3021,130,130,0,180,180,15.78,19.89,0,1,Pd,0.27,0.001056,31.606,0,0,0,0,0,0,0,0,0,0,PVP,Na2PdCl4,DEG,PlaceHolder,PlaceHolder,PlaceHolder,PlaceHolder,PlaceHolder,PlaceHolder,PlaceHolder,PlaceHolder,PlaceHolder,PlaceHolder
3022,130,130,0,180,112,16.26,28.01,0,1,Pd,0.27,0.00527,31.606,0,0,0,0,0,0,0,0,0,0,PVP,Na2PdCl4,DEG,PlaceHolder,PlaceHolder,PlaceHolder,PlaceHolder,PlaceHolder,PlaceHolder,PlaceHolder,PlaceHolder,PlaceHolder,PlaceHolder
3023,105,105,0,180,434,10.02,12.82,0,1,Pd,0.72,0.0527,31.606,0.282,0,0,0,0,0,0,0,0,0,PVP,Na2PdCl4,DEG,Na2SO4,PlaceHolder,PlaceHolder,PlaceHolder,PlaceHolder,PlaceHolder,PlaceHolder,PlaceHolder,PlaceHolder,PlaceHolder
3024,105,105,0,30,415,5.41,14.38,9,1,Pd,0.72,0.0527,31.606,0.282,0,0,0,0,0,0,0,0,0,PVP,Na2PdCl4,DEG,Na2SO4,PlaceHolder,PlaceHolder,PlaceHolder,PlaceHolder,PlaceHolder,PlaceHolder,PlaceHolder,PlaceHolder,PlaceHolder
3025,105,105,0,60,235,5.92,13.35,9,1,Pd,0.72,0.0527,31.606,0.282,0,0,0,0,0,0,0,0,0,PVP,Na2PdCl4,DEG,Na2SO4,PlaceHolder,PlaceHolder,PlaceHolder,PlaceHolder,PlaceHolder,PlaceHolder,PlaceHolder,PlaceHolder,PlaceHolder
3026,105,105,0,120,252,8,16.93,0,1,Pd,0.72,0.0527,31.606,0.282,0,0,0,0,0,0,0,0,0,PVP,Na2PdCl4,DEG,Na2SO4,PlaceHolder,PlaceHolder,PlaceHolder,PlaceHolder,PlaceHolder,PlaceHolder,PlaceHolder,PlaceHolder,PlaceHolder
3027,105,105,0,240,118,10.39,21.95,0,1,Pd,0.72,0.0527,31.606,0.282,0,0,0,0,0,0,0,0,0,PVP,Na2PdCl4,DEG,Na2SO4,PlaceHolder,PlaceHolder,PlaceHolder,PlaceHolder,PlaceHolder,PlaceHolder,PlaceHolder,PlaceHolder,PlaceHolder
3028,105,105,0,360,119,11.48,22.06,0,1,Pd,0.72,0.0527,31.606,0.282,0,0,0,0,0,0,0,0,0,PVP,Na2PdCl4,DEG,Na2SO4,PlaceHolder,PlaceHolder,PlaceHolder,PlaceHolder,PlaceHolder,PlaceHolder,PlaceHolder,PlaceHolder,PlaceHolder
3029,105,105,0,1440,101,12.37,22.54,0,1,Pd,0.72,0.0527,31.606,0.282,0,0,0,0,0,0,0,0,0,PVP,Na2PdCl4,DEG,Na2SO4,PlaceHolder,PlaceHolder,PlaceHolder,PlaceHolder,PlaceHolder,PlaceHolder,PlaceHolder,PlaceHolder,PlaceHolder
3030,105,105,0,180,87,10.78,16.62,4,1,Pd,0.72,0.0527,31.606,0,0,0,0,0,0,0,0,0,0,PVP,Na2PdCl4,DEG,PlaceHolder,PlaceHolder,PlaceHolder,PlaceHolder,PlaceHolder,PlaceHolder,PlaceHolder,PlaceHolder,PlaceHolder,PlaceHolder
3031,105,105,0,180,163,13.69,12.26,4,1,Pd,0.72,0.0527,31.606,0.03,0,0,0,0,0,0,0,0,0,PVP,Na2PdCl4,DEG,HCl,PlaceHolder,PlaceHolder,PlaceHolder,PlaceHolder,PlaceHolder,PlaceHolder,PlaceHolder,PlaceHolder,PlaceHolder
3032,105,105,0,30,34,22.9,11.21,9,1,Pd,0.72,0.0527,31.606,0.03,0,0,0,0,0,0,0,0,0,PVP,Na2PdCl4,DEG,HCl,PlaceHolder,PlaceHolder,PlaceHolder,PlaceHolder,PlaceHolder,PlaceHolder,PlaceHolder,PlaceHolder,PlaceHolder
3033,105,105,0,60,105,33.23,18.52,9,1,Pd,0.72,0.0527,31.606,0.03,0,0,0,0,0,0,0,0,0,PVP,Na2PdCl4,DEG,HCl,PlaceHolder,PlaceHolder,PlaceHolder,PlaceHolder,PlaceHolder,PlaceHolder,PlaceHolder,PlaceHolder,PlaceHolder
3034,105,105,0,120,80,48.75,11.42,4,1,Pd,0.72,0.0527,31.606,0.03,0,0,0,0,0,0,0,0,0,PVP,Na2PdCl4,DEG,HCl,PlaceHolder,PlaceHolder,PlaceHolder,PlaceHolder,PlaceHolder,PlaceHolder,PlaceHolder,PlaceHolder,PlaceHolder
3035,105,105,0,240,35,75.86,12.38,4,1,Pd,0.72,0.0527,31.606,0.03,0,0,0,0,0,0,0,0,0,PVP,Na2PdCl4,DEG,HCl,PlaceHolder,PlaceHolder,PlaceHolder,PlaceHolder,PlaceHolder,PlaceHolder,PlaceHolder,PlaceHolder,PlaceHolder
3036,105,105,0,360,35,78.2,15.86,4,1,Pd,0.72,0.0527,31.606,0.03,0,0,0,0,0,0,0,0,0,PVP,Na2PdCl4,DEG,HCl,PlaceHolder,PlaceHolder,PlaceHolder,PlaceHolder,PlaceHolder,PlaceHolder,PlaceHolder,PlaceHolder,PlaceHolder
3037,105,105,0,1440,32,91.12,11.95,4,1,Pd,0.72,0.0527,31.606,0.03,0,0,0,0,0,0,0,0,0,PVP,Na2PdCl4,DEG,HCl,PlaceHolder,PlaceHolder,PlaceHolder,PlaceHolder,PlaceHolder,PlaceHolder,PlaceHolder,PlaceHolder,PlaceHolder
3038,105,105,0,180,126,7.59,23.3,0,1,Pd,0.72,0.0527,31.606,0.282,0,0,0,0,0,0,0,0,0,PVP,Na2PdCl4,DEG,K2SO4,PlaceHolder,PlaceHolder,PlaceHolder,PlaceHolder,PlaceHolder,PlaceHolder,PlaceHolder,PlaceHolder,PlaceHolder
3039,105,105,0,180,133,7.57,18.17,0,1,Pd,0.72,0.0527,31.606,0.282,0,0,0,0,0,0,0,0,0,PVP,Na2PdCl4,DEG,MgSO4,PlaceHolder,PlaceHolder,PlaceHolder,PlaceHolder,PlaceHolder,PlaceHolder,PlaceHolder,PlaceHolder,PlaceHolder
3040,105,105,0,180,102,10.45,21.35,0,1,Pd,0.72,0.0527,31.606,0.0141,0,0,0,0,0,0,0,0,0,PVP,Na2PdCl4,DEG,Na2SO4,PlaceHolder,PlaceHolder,PlaceHolder,PlaceHolder,PlaceHolder,PlaceHolder,PlaceHolder,PlaceHolder,PlaceHolder
3041,105,105,0,180,148,10.19,15.28,0,1,Pd,0.72,0.0527,31.606,0.0422,0,0,0,0,0,0,0,0,0,PVP,Na2PdCl4,DEG,Na2SO4,PlaceHolder,PlaceHolder,PlaceHolder,PlaceHolder,PlaceHolder,PlaceHolder,PlaceHolder,PlaceHolder,PlaceHolder
3042,105,105,0,180,122,8.91,20.71,0,1,Pd,0.72,0.0527,31.606,0.563,0,0,0,0,0,0,0,0,0,PVP,Na2PdCl4,DEG,Na2SO4,PlaceHolder,PlaceHolder,PlaceHolder,PlaceHolder,PlaceHolder,PlaceHolder,PlaceHolder,PlaceHolder,PlaceHolder
3043,85,85,0,180,97,7.65,28.93,0,1,Pd,0.72,0.0527,31.606,0.282,0,0,0,0,0,0,0,0,0,PVP,Na2PdCl4,DEG,Na2SO4,PlaceHolder,PlaceHolder,PlaceHolder,PlaceHolder,PlaceHolder,PlaceHolder,PlaceHolder,PlaceHolder,PlaceHolder
3044,95,95,0,180,168,8.56,15.32,0,1,Pd,0.72,0.0527,31.606,0.282,0,0,0,0,0,0,0,0,0,PVP,Na2PdCl4,DEG,Na2SO4,PlaceHolder,PlaceHolder,PlaceHolder,PlaceHolder,PlaceHolder,PlaceHolder,PlaceHolder,PlaceHolder,PlaceHolder
3045,115,115,0,180,191,8.02,17.02,0,1,Pd,0.72,0.0527,31.606,0.282,0,0,0,0,0,0,0,0,0,PVP,Na2PdCl4,DEG,Na2SO4,PlaceHolder,PlaceHolder,PlaceHolder,PlaceHolder,PlaceHolder,PlaceHolder,PlaceHolder,PlaceHolder,PlaceHolder
3046,125,125,0,180,222,5.24,16.92,9,1,Pd,0.72,0.0527,31.606,0.282,0,0,0,0,0,0,0,0,0,PVP,Na2PdCl4,DEG,Na2SO4,PlaceHolder,PlaceHolder,PlaceHolder,PlaceHolder,PlaceHolder,PlaceHolder,PlaceHolder,PlaceHolder,PlaceHolder
3047,105,105,0,180,101,8.74,30.66,0,1,Pd,0.72,0.0527,31.606,0.0025,0,0,0,0,0,0,0,0,0,PVP,Na2PdCl4,DEG,NaOH,PlaceHolder,PlaceHolder,PlaceHolder,PlaceHolder,PlaceHolder,PlaceHolder,PlaceHolder,PlaceHolder,PlaceHolder
3048,105,105,0,180,42,9.52,28.98,0,1,Pd,0.72,0.0527,31.606,0.025,0,0,0,0,0,0,0,0,0,PVP,Na2PdCl4,DEG,NaOH,PlaceHolder,PlaceHolder,PlaceHolder,PlaceHolder,PlaceHolder,PlaceHolder,PlaceHolder,PlaceHolder,PlaceHolder
3049,105,105,0,180,85,19.19,22.26,4,1,Pd,0.72,0.0527,53.794,0.03,0,0,0,0,0,0,0,0,0,PVP,Na2PdCl4,EG,HCl,PlaceHolder,PlaceHolder,PlaceHolder,PlaceHolder,PlaceHolder,PlaceHolder,PlaceHolder,PlaceHolder,PlaceHolder
3050,105,105,0,180,130,8.84,22.85,0,1,Pd,0.27,0.0527,31.606,0.282,0,0,0,0,0,0,0,0,0,PVP,Na2PdCl4,DEG,Na2SO4,PlaceHolder,PlaceHolder,PlaceHolder,PlaceHolder,PlaceHolder,PlaceHolder,PlaceHolder,PlaceHolder,PlaceHolder
3051,105,105,0,180,168,8.73,21.31,0,1,Pd,1.8,0.0527,31.606,0.282,0,0,0,0,0,0,0,0,0,PVP,Na2PdCl4,DEG,Na2SO4,PlaceHolder,PlaceHolder,PlaceHolder,PlaceHolder,PlaceHolder,PlaceHolder,PlaceHolder,PlaceHolder,PlaceHolder
3052,105,105,0,180,150,5.89,18.36,0,1,Pd,0.72,0.0105,31.606,0.282,0,0,0,0,0,0,0,0,0,PVP,Na2PdCl4,DEG,Na2SO4,PlaceHolder,PlaceHolder,PlaceHolder,PlaceHolder,PlaceHolder,PlaceHolder,PlaceHolder,PlaceHolder,PlaceHolder
3053,105,105,0,180,158,8.79,18.17,0,1,Pd,0.72,0.105,31.606,0.282,0,0,0,0,0,0,0,0,0,PVP,Na2PdCl4,DEG,Na2SO4,PlaceHolder,PlaceHolder,PlaceHolder,PlaceHolder,PlaceHolder,PlaceHolder,PlaceHolder,PlaceHolder,PlaceHolder
3054,105,105,0,180,186,18.17,19.98,0,1,Pd,0.72,0.0527,31.606,0.282,0,0,0,0,0,0,0,0,0,PVP,Na2PdCl4,DEG,NaNO3,PlaceHolder,PlaceHolder,PlaceHolder,PlaceHolder,PlaceHolder,PlaceHolder,PlaceHolder,PlaceHolder,PlaceHolder
3056,25,160,13.90111345,60,449,7.4,12.88,6,1,Pt,0.025,0.5,0.1,15.197,0,0,0,0,0,0,0,0,0,Na2PtCl6,GLU,CTAB,OLA,PlaceHolder,PlaceHolder,PlaceHolder,PlaceHolder,PlaceHolder,PlaceHolder,PlaceHolder,PlaceHolder,PlaceHolder
3057,25,160,13.90111345,120,196,10.48,10.62,6,1,Pt,0.025,0.5,0.1,15.197,0,0,0,0,0,0,0,0,0,Na2PtCl6,GLU,CTAB,OLA,PlaceHolder,PlaceHolder,PlaceHolder,PlaceHolder,PlaceHolder,PlaceHolder,PlaceHolder,PlaceHolder,PlaceHolder
3058,25,160,13.90111345,180,96,14.55,8.35,6,1,Pt,0.025,0.5,0.1,15.197,0,0,0,0,0,0,0,0,0,Na2PtCl6,GLU,CTAB,OLA,PlaceHolder,PlaceHolder,PlaceHolder,PlaceHolder,PlaceHolder,PlaceHolder,PlaceHolder,PlaceHolder,PlaceHolder
3061,25,160,13.90111345,240,121,19.49,24.81,0,1,Pt,0.025,0.1,15.197,0,0,0,0,0,0,0,0,0,0,Na2PtCl6,CTAB,OLA,PlaceHolder,PlaceHolder,PlaceHolder,PlaceHolder,PlaceHolder,PlaceHolder,PlaceHolder,PlaceHolder,PlaceHolder,PlaceHolder
3062,25,160,13.90111345,240,154,15.88,13.77,6,1,Pt,0.025,0.25,0.1,15.197,0,0,0,0,0,0,0,0,0,Na2PtCl6,GLU,CTAB,OLA,PlaceHolder,PlaceHolder,PlaceHolder,PlaceHolder,PlaceHolder,PlaceHolder,PlaceHolder,PlaceHolder,PlaceHolder
3063,25,160,13.90111345,240,192,15.53,15.72,6,1,Pt,0.025,0.665,0.1,15.197,0,0,0,0,0,0,0,0,0,Na2PtCl6,GLU,CTAB,OLA,PlaceHolder,PlaceHolder,PlaceHolder,PlaceHolder,PlaceHolder,PlaceHolder,PlaceHolder,PlaceHolder,PlaceHolder
3064,25,160,13.90111345,240,114,13.58,6.95,3,1,Pt,0.025,0.835,0.1,15.197,0,0,0,0,0,0,0,0,0,Na2PtCl6,GLU,CTAB,OLA,PlaceHolder,PlaceHolder,PlaceHolder,PlaceHolder,PlaceHolder,PlaceHolder,PlaceHolder,PlaceHolder,PlaceHolder
3065,25,160,13.90111345,240,237,11.97,10.46,0,1,Pt,0.025,1,0.1,15.197,0,0,0,0,0,0,0,0,0,Na2PtCl6,GLU,CTAB,OLA,PlaceHolder,PlaceHolder,PlaceHolder,PlaceHolder,PlaceHolder,PlaceHolder,PlaceHolder,PlaceHolder,PlaceHolder
3066,25,160,13.90111345,240,260,12.16,20.21,0,1,Pt,0.025,1.5,0.1,15.197,0,0,0,0,0,0,0,0,0,Na2PtCl6,GLU,CTAB,OLA,PlaceHolder,PlaceHolder,PlaceHolder,PlaceHolder,PlaceHolder,PlaceHolder,PlaceHolder,PlaceHolder,PlaceHolder
3067,25,160,13.90111345,60,1296,8.02,15.74,6,1,Pt,0.025,0.835,0.1,15.197,0,0,0,0,0,0,0,0,0,Na2PtCl6,GLU,CTAB,OLA,PlaceHolder,PlaceHolder,PlaceHolder,PlaceHolder,PlaceHolder,PlaceHolder,PlaceHolder,PlaceHolder,PlaceHolder
3069,25,160,13.90111345,180,100,10.55,10.42,3,1,Pt,0.025,0.835,0.1,15.197,0,0,0,0,0,0,0,0,0,Na2PtCl6,GLU,CTAB,OLA,PlaceHolder,PlaceHolder,PlaceHolder,PlaceHolder,PlaceHolder,PlaceHolder,PlaceHolder,PlaceHolder,PlaceHolder
3070,25,160,13.90111345,300,52,11.84,25.22,3,1,Pt,0.025,0.835,0.1,15.197,0,0,0,0,0,0,0,0,0,Na2PtCl6,GLU,CTAB,OLA,PlaceHolder,PlaceHolder,PlaceHolder,PlaceHolder,PlaceHolder,PlaceHolder,PlaceHolder,PlaceHolder,PlaceHolder
3071,25,160,13.90111345,240,100,10.34,18.13,0,1,Pt,0.025,0.5,15.197,0,0,0,0,0,0,0,0,0,0,Na2PtCl6,GLU,OLA,PlaceHolder,PlaceHolder,PlaceHolder,PlaceHolder,PlaceHolder,PlaceHolder,PlaceHolder,PlaceHolder,PlaceHolder,PlaceHolder
3072,25,125,13.90111345,120,204,56.87,17.78,9,1,Ag,0.0225,358.627,0.589,0,0,0,0,0,0,0,0,0,0,PVP,EG,AgNO3,PlaceHolder,PlaceHolder,PlaceHolder,PlaceHolder,PlaceHolder,PlaceHolder,PlaceHolder,PlaceHolder,PlaceHolder,PlaceHolder
3073,25,150,13.90111345,300,132,4.72,11.25,10,1,Rh,0.0357,0.333,6.458,15.197,0,0,0,0,0,0,0,0,0,RhAc3,GLU,DMF,OLA,PlaceHolder,PlaceHolder,PlaceHolder,PlaceHolder,PlaceHolder,PlaceHolder,PlaceHolder,PlaceHolder,PlaceHolder
3078,25,150,13.90111345,300,94,7.59,32.33,0,1,Rh,0.0357,0.333,6.458,15.197,0,0,0,0,0,0,0,0,0,RhAc3,LAA,DMF,OLA,PlaceHolder,PlaceHolder,PlaceHolder,PlaceHolder,PlaceHolder,PlaceHolder,PlaceHolder,PlaceHolder,PlaceHolder
3079,25,150,13.90111345,300,106,7.33,22.32,0,1,Rh,0.0357,0.333,6.458,15.197,0,0,0,0,0,0,0,0,0,RhAc3,CITA,DMF,OLA,PlaceHolder,PlaceHolder,PlaceHolder,PlaceHolder,PlaceHolder,PlaceHolder,PlaceHolder,PlaceHolder,PlaceHolder
3080,25,150,13.90111345,300,75,6.85,16.23,10,1,Rh,0.0357,0.333,6.458,7.598,7.8125,0,0,0,0,0,0,0,0,RhAc3,GLU,DMF,OLA,ODE,PlaceHolder,PlaceHolder,PlaceHolder,PlaceHolder,PlaceHolder,PlaceHolder,PlaceHolder,PlaceHolder
3081,25,150,13.90111345,300,6,26.22,11.35,4,1,Rh,0.0357,0.5,6.458,9.118,6.25,0,0,0,0,0,0,0,0,RhAc3,GLU,DMF,OLA,ODE,PlaceHolder,PlaceHolder,PlaceHolder,PlaceHolder,PlaceHolder,PlaceHolder,PlaceHolder,PlaceHolder
3082,220,220,0,20,200,4.56,11.67,10,1,CuInSe2,0.1,0.2,31.25,1.575,3.647,5.428,0.4,0,0,0,0,0,0,CuI,InAc3,ODE,OA,OLA,DT,Se,PlaceHolder,PlaceHolder,PlaceHolder,PlaceHolder,PlaceHolder,PlaceHolder
3083,220,220,0,20,200,4.75,14.06,10,1,CuInSe2,0.1,0.2,0.05,31.25,1.575,3.647,5.428,0.4,0,0,0,0,0,CuI,InAc3,ZnSA2,ODE,OA,OLA,DT,Se,PlaceHolder,PlaceHolder,PlaceHolder,PlaceHolder,PlaceHolder
3084,220,220,0,20,200,6.1,13.11,0,1,CuInSe2,0.1,0.2,0.1,31.25,1.575,3.647,5.428,0.4,0,0,0,0,0,CuI,InAc3,ZnSA2,ODE,OA,OLA,DT,Se,PlaceHolder,PlaceHolder,PlaceHolder,PlaceHolder,PlaceHolder
3085,220,220,0,20,200,5.8,18.97,0,1,CuInSe2,0.1,0.2,0.15,31.25,1.575,3.647,5.428,0.4,0,0,0,0,0,CuI,InAc3,ZnSA2,ODE,OA,OLA,DT,Se,PlaceHolder,PlaceHolder,PlaceHolder,PlaceHolder,PlaceHolder
3086,220,220,0,20,200,5.6,23.21,0,1,CuInSe2,0.1,0.2,0.2,31.25,1.575,3.647,5.428,0.4,0,0,0,0,0,CuI,InAc3,ZnSA2,ODE,OA,OLA,DT,Se,PlaceHolder,PlaceHolder,PlaceHolder,PlaceHolder,PlaceHolder
3087,25,120,13.90111345,240,47,72.8,17.09,4,1,Ag,5.887,35.99,518.511,0,0,0,0,0,0,0,0,0,0,AgNO3,PVP,NMP,PlaceHolder,PlaceHolder,PlaceHolder,PlaceHolder,PlaceHolder,PlaceHolder,PlaceHolder,PlaceHolder,PlaceHolder,PlaceHolder
3088,25,120,13.90111345,40,25,39.65,33.4,4,1,Ag,5.887,35.99,518.511,0,0,0,0,0,0,0,0,0,0,AgNO3,PVP,NMP,PlaceHolder,PlaceHolder,PlaceHolder,PlaceHolder,PlaceHolder,PlaceHolder,PlaceHolder,PlaceHolder,PlaceHolder,PlaceHolder
3089,25,120,13.90111345,180,120,49.56,16.79,4,1,Ag,5.887,35.99,518.511,0,0,0,0,0,0,0,0,0,0,AgNO3,PVP,NMP,PlaceHolder,PlaceHolder,PlaceHolder,PlaceHolder,PlaceHolder,PlaceHolder,PlaceHolder,PlaceHolder,PlaceHolder,PlaceHolder
3093,25,120,13.90111345,240,113,85.58,22.46,4,1,Ag,5.887,17.955,518.511,0,0,0,0,0,0,0,0,0,0,AgNO3,PVP,NMP,PlaceHolder,PlaceHolder,PlaceHolder,PlaceHolder,PlaceHolder,PlaceHolder,PlaceHolder,PlaceHolder,PlaceHolder,PlaceHolder
3094,25,140,13.90111345,240,226,70.97,24.83,4,1,Ag,5.887,35.99,518.511,0,0,0,0,0,0,0,0,0,0,AgNO3,PVP,NMP,PlaceHolder,PlaceHolder,PlaceHolder,PlaceHolder,PlaceHolder,PlaceHolder,PlaceHolder,PlaceHolder,PlaceHolder,PlaceHolder
3095,25,160,13.90111345,240,360,56.67,21.38,4,1,Ag,5.887,35.99,518.511,0,0,0,0,0,0,0,0,0,0,AgNO3,PVP,NMP,PlaceHolder,PlaceHolder,PlaceHolder,PlaceHolder,PlaceHolder,PlaceHolder,PlaceHolder,PlaceHolder,PlaceHolder,PlaceHolder
3096,25,180,13.90111345,240,203,59.96,23.65,4,1,Ag,5.887,35.99,518.511,0,0,0,0,0,0,0,0,0,0,AgNO3,PVP,NMP,PlaceHolder,PlaceHolder,PlaceHolder,PlaceHolder,PlaceHolder,PlaceHolder,PlaceHolder,PlaceHolder,PlaceHolder,PlaceHolder
3097,180,180,0,10,-1,150,15.15044074,9,1,Bi2Se3,8.998,2151.764,1.399,0.932,36.331,133.185,0,0,0,0,0,0,0,PVP,EG,Na2SeO3,Bi(NO3)3,NH2OH,H2O,PlaceHolder,PlaceHolder,PlaceHolder,PlaceHolder,PlaceHolder,PlaceHolder,PlaceHolder
3098,100,100,0,10,64,42.37,16.84,0,1,Bi2Se3,8.998,2151.764,1.399,0.932,36.331,133.185,0,0,0,0,0,0,0,PVP,EG,Na2SeO3,Bi(NO3)3,NH2OH,H2O,PlaceHolder,PlaceHolder,PlaceHolder,PlaceHolder,PlaceHolder,PlaceHolder,PlaceHolder
3099,140,140,0,10,59,50.77,33.77,9,1,Bi2Se3,8.998,2151.764,1.399,0.932,36.331,133.185,0,0,0,0,0,0,0,PVP,EG,Na2SeO3,Bi(NO3)3,NH2OH,H2O,PlaceHolder,PlaceHolder,PlaceHolder,PlaceHolder,PlaceHolder,PlaceHolder,PlaceHolder
3100,200,200,0,10,25,164.44,19.25,9,1,Bi2Se3,8.998,2151.764,1.399,0.932,36.331,133.185,0,0,0,0,0,0,0,PVP,EG,Na2SeO3,Bi(NO3)3,NH2OH,H2O,PlaceHolder,PlaceHolder,PlaceHolder,PlaceHolder,PlaceHolder,PlaceHolder,PlaceHolder
3103,25,260,10,30,-1,1200,16.67,2,1,SnSe,0.1,0.1,30.394,0,0,0,0,0,0,0,0,0,0,SnCl4,SeO2,OLA,PlaceHolder,PlaceHolder,PlaceHolder,PlaceHolder,PlaceHolder,PlaceHolder,PlaceHolder,PlaceHolder,PlaceHolder,PlaceHolder
3104,0,0,0,5,-1,1.9,10.53,9,1,Cu,0.18,31.474,4.175,0,0,0,0,0,0,0,0,0,0,CuCl2,DBE,DT,PlaceHolder,PlaceHolder,PlaceHolder,PlaceHolder,PlaceHolder,PlaceHolder,PlaceHolder,PlaceHolder,PlaceHolder,PlaceHolder
3105,25,25,0,60,-1,1.5,20,9,1,Au,0.032,10.491,2.088,0,0,0,0,0,0,0,0,0,0,HAuCl4,DBE,DT,PlaceHolder,PlaceHolder,PlaceHolder,PlaceHolder,PlaceHolder,PlaceHolder,PlaceHolder,PlaceHolder,PlaceHolder,PlaceHolder
3109,25,245,13.90111345,600,-1,350,15.15044074,0,1,ZrS2,0.3,18.7,5,0,0,0,0,0,0,0,0,0,0,ZrCl4,OLA,DT,PlaceHolder,PlaceHolder,PlaceHolder,PlaceHolder,PlaceHolder,PlaceHolder,PlaceHolder,PlaceHolder,PlaceHolder,PlaceHolder
