Repository: Sharpiless/Nanocrystals-Deep-Learning

## Abstract 
The synthesis model based on transformer structure for nanocrystals takes the synthesis conditions and material structure features from the synthesis recipe dataset as input. By utilizing the proposed reaction intermediate-based data augmentation, the input data was expanded **tenfold**. This resulted in the model achieving an average absolute error of **1.39 nm** in predicting nanocrystal size, and the average accuracy for predicting morphology reached **90%**.

We show the transformer model in the following:

File: data/0309_classification_and_reg-raw-v3.csv (part 17 of 18)
ID,Temperature1,Temperature2,Speed,Time,Num,Y1,Y2,Y3,T1,T2,A1,B1,C1,D1,E1,F1,G1,H1,I1,J1,K1,L1,M1,A2,B2,C2,D2,E2,F2,G2,H2,I2,J2,K2,L2,M2
3110,245,245,0,180,-1,20,15.15044074,9,1,ZrS2,0.73,18.7,5,0,0,0,0,0,0,0,0,0,0,ZrCl4,OLA,CS2,PlaceHolder,PlaceHolder,PlaceHolder,PlaceHolder,PlaceHolder,PlaceHolder,PlaceHolder,PlaceHolder,PlaceHolder,PlaceHolder
3111,25,230,13.90111345,660,-1,650,15.15044074,0,1,TiS2,0.26,18.7,5,0,0,0,0,0,0,0,0,0,0,TiCl4,OLA,DT,PlaceHolder,PlaceHolder,PlaceHolder,PlaceHolder,PlaceHolder,PlaceHolder,PlaceHolder,PlaceHolder,PlaceHolder,PlaceHolder
3114,180,180,0,20,5,153.76,4.7,0,1,CdTe-1,0.5,0.25,32.8125,0.1,0.224,0,0,0,0,0,0,0,0,Cd-PROA,OA,ODE,Te,TOP,PlaceHolder,PlaceHolder,PlaceHolder,PlaceHolder,PlaceHolder,PlaceHolder,PlaceHolder,PlaceHolder
3115,210,210,0,30,23,73.22,37.16,0,1,CdTe-1,0.5,0.25,32.8125,0.1,0.224,0,0,0,0,0,0,0,0,Cd-PROA,OA,ODE,Te,TOP,PlaceHolder,PlaceHolder,PlaceHolder,PlaceHolder,PlaceHolder,PlaceHolder,PlaceHolder,PlaceHolder
3116,160,250,0,60,-1,275,15.15044074,5,1,Ni9S8,0.4,2.5,62.5,0.8,4,0,0,0,0,0,0,0,0,NiAc2,TOPO,ODE,HCl,DT,PlaceHolder,PlaceHolder,PlaceHolder,PlaceHolder,PlaceHolder,PlaceHolder,PlaceHolder,PlaceHolder
3117,160,250,0,60,291,17.03,21.47,7,1,Ni9S8,0.4,2.5,62.5,4,0,0,0,0,0,0,0,0,0,NiAc2,TOPO,ODE,DT,PlaceHolder,PlaceHolder,PlaceHolder,PlaceHolder,PlaceHolder,PlaceHolder,PlaceHolder,PlaceHolder,PlaceHolder
3118,160,250,0,60,17,95.1,40.58,5,1,Ni9S8,0.4,2.5,62.5,0.4,4,0,0,0,0,0,0,0,0,NiAc2,TOPO,ODE,HCl,DT,PlaceHolder,PlaceHolder,PlaceHolder,PlaceHolder,PlaceHolder,PlaceHolder,PlaceHolder,PlaceHolder
3120,160,200,0,60,200,5.97,7.2,9,1,Cu2S,0.4,2.5,62.5,4,0,0,0,0,0,0,0,0,0,CuAc2,TOPO,ODE,DT,PlaceHolder,PlaceHolder,PlaceHolder,PlaceHolder,PlaceHolder,PlaceHolder,PlaceHolder,PlaceHolder,PlaceHolder
3121,160,200,0,60,200,14.15,13.22,9,1,Cu2S,0.4,2.5,62.5,0.08,4,0,0,0,0,0,0,0,0,CuAc2,TOPO,ODE,HCl,DT,PlaceHolder,PlaceHolder,PlaceHolder,PlaceHolder,PlaceHolder,PlaceHolder,PlaceHolder,PlaceHolder
3122,160,200,0,60,200,91.43,21.52,10,1,Cu2S,0.4,2.5,62.5,0.4,4,0,0,0,0,0,0,0,0,CuAc2,TOPO,ODE,HCl,DT,PlaceHolder,PlaceHolder,PlaceHolder,PlaceHolder,PlaceHolder,PlaceHolder,PlaceHolder,PlaceHolder
3124,25,310,20,30,50,1128.38,20,1,1,LaSe2,0.5,2,4.992,17.01,20.002,0,0,0,0,0,0,0,0,La(acac)3,SeO2,OA,OLA,ODE,PlaceHolder,PlaceHolder,PlaceHolder,PlaceHolder,PlaceHolder,PlaceHolder,PlaceHolder,PlaceHolder
3125,25,320,20,30,50,451.35,7.5,1,1,CeSe2,0.5,2,4.992,17.01,20.002,0,0,0,0,0,0,0,0,CeAc3,SeO2,OA,OLA,ODE,PlaceHolder,PlaceHolder,PlaceHolder,PlaceHolder,PlaceHolder,PlaceHolder,PlaceHolder,PlaceHolder
3126,25,310,20,30,6,182.38,33.83,5,1,EuSe2,0.5,2,4.992,17.01,20.002,0,0,0,0,0,0,0,0,Eu(acac)3,SeO2,OA,OLA,ODE,PlaceHolder,PlaceHolder,PlaceHolder,PlaceHolder,PlaceHolder,PlaceHolder,PlaceHolder,PlaceHolder
3127,25,310,20,30,176,106.69,9.94,6,1,NaLaSe2,0.5,2,4.992,17.01,20.002,3,0,0,0,0,0,0,0,La(acac)3,SeO2,OA,OLA,ODE,Na(acac),PlaceHolder,PlaceHolder,PlaceHolder,PlaceHolder,PlaceHolder,PlaceHolder,PlaceHolder
3128,25,320,20,30,16,382.18,21.2,6,1,NaCeSe2,0.5,2,4.992,17.01,20.002,3,0,0,0,0,0,0,0,CeAc3,SeO2,OA,OLA,ODE,Na(acac),PlaceHolder,PlaceHolder,PlaceHolder,PlaceHolder,PlaceHolder,PlaceHolder,PlaceHolder
3129,170,170,0,10,-1,507.77,4.44,1,1,CuSbS2,0.5,0.5,33.433,1.3,0,0,0,0,0,0,0,0,0,Cu(acac)2,SbCl3,OLA,S,PlaceHolder,PlaceHolder,PlaceHolder,PlaceHolder,PlaceHolder,PlaceHolder,PlaceHolder,PlaceHolder,PlaceHolder
3130,170,170,0,15,-1,513.41,3.3,1,1,CuSbS2,0.5,0.5,33.433,1.3,0,0,0,0,0,0,0,0,0,Cu(acac)2,SbCl3,OLA,S,PlaceHolder,PlaceHolder,PlaceHolder,PlaceHolder,PlaceHolder,PlaceHolder,PlaceHolder,PlaceHolder,PlaceHolder
3131,170,170,0,30,-1,451.35,6.25,1,1,CuSbS2,0.5,0.5,33.433,1.3,0,0,0,0,0,0,0,0,0,Cu(acac)2,SbCl3,OLA,S,PlaceHolder,PlaceHolder,PlaceHolder,PlaceHolder,PlaceHolder,PlaceHolder,PlaceHolder,PlaceHolder,PlaceHolder
3132,190,190,0,30,-1,338.51,6.67,1,1,CuSbS2,0.5,0.5,33.433,1.3,0,0,0,0,0,0,0,0,0,Cu(acac)2,SbCl3,OLA,S,PlaceHolder,PlaceHolder,PlaceHolder,PlaceHolder,PlaceHolder,PlaceHolder,PlaceHolder,PlaceHolder,PlaceHolder
3133,220,220,0,30,-1,346.41,3.91,1,1,CuSbS2,0.5,0.5,33.433,1.3,0,0,0,0,0,0,0,0,0,Cu(acac)2,SbCl3,OLA,S,PlaceHolder,PlaceHolder,PlaceHolder,PlaceHolder,PlaceHolder,PlaceHolder,PlaceHolder,PlaceHolder,PlaceHolder
3134,250,250,0,30,-1,363.34,4.97,1,1,CuSbS2,0.5,0.5,33.433,1.3,0,0,0,0,0,0,0,0,0,Cu(acac)2,SbCl3,OLA,S,PlaceHolder,PlaceHolder,PlaceHolder,PlaceHolder,PlaceHolder,PlaceHolder,PlaceHolder,PlaceHolder,PlaceHolder
3135,280,280,0,30,-1,378.01,7.46,1,1,CuSbS2,0.5,0.5,33.433,1.3,0,0,0,0,0,0,0,0,0,Cu(acac)2,SbCl3,OLA,S,PlaceHolder,PlaceHolder,PlaceHolder,PlaceHolder,PlaceHolder,PlaceHolder,PlaceHolder,PlaceHolder,PlaceHolder
3136,25,160,13.90111345,30,150,39.73,6.03,1,1,BiClO,0.3,0.3,1.216,1.26,14.0625,0,0,0,0,0,0,0,0,Fe(acac)3,BiCl3,OLA,OA,ODE,PlaceHolder,PlaceHolder,PlaceHolder,PlaceHolder,PlaceHolder,PlaceHolder,PlaceHolder,PlaceHolder
3137,25,160,13.90111345,60,119,22.31,22.17,1,1,BiClO,0.3,0.3,1.216,1.26,14.0625,0,0,0,0,0,0,0,0,Fe(acac)3,BiCl3,OLA,OA,ODE,PlaceHolder,PlaceHolder,PlaceHolder,PlaceHolder,PlaceHolder,PlaceHolder,PlaceHolder,PlaceHolder
3138,25,160,13.90111345,180,145,26.26,18.22,1,1,BiClO,0.3,0.3,1.216,1.26,14.0625,0,0,0,0,0,0,0,0,Fe(acac)3,BiCl3,OLA,OA,ODE,PlaceHolder,PlaceHolder,PlaceHolder,PlaceHolder,PlaceHolder,PlaceHolder,PlaceHolder,PlaceHolder
3139,25,160,13.90111345,300,59,27.3,20.38,1,1,BiClO,0.3,0.3,1.216,1.26,14.0625,0,0,0,0,0,0,0,0,Fe(acac)3,BiCl3,OLA,OA,ODE,PlaceHolder,PlaceHolder,PlaceHolder,PlaceHolder,PlaceHolder,PlaceHolder,PlaceHolder,PlaceHolder
3140,25,160,13.90111345,30,207,26.07,19.93,1,1,BiClO,0.3,0.3,1.216,1.26,14.0625,0,0,0,0,0,0,0,0,Fe(acac)3,BiCl3,OLA,LA,ODE,PlaceHolder,PlaceHolder,PlaceHolder,PlaceHolder,PlaceHolder,PlaceHolder,PlaceHolder,PlaceHolder
3141,25,160,13.90111345,30,97,28.1,14.01,1,1,BiClO,0.3,0.3,1.216,1.26,14.0625,0,0,0,0,0,0,0,0,Fe(acac)3,BiCl3,OLA,BEA,ODE,PlaceHolder,PlaceHolder,PlaceHolder,PlaceHolder,PlaceHolder,PlaceHolder,PlaceHolder,PlaceHolder
3144,25,320,6.3,120,21,306.87,20.49,1,1,Gd2O3,1.5,9.306,12.157,6.0787,18.75,0,0,0,0,0,0,0,0,GdAc3,TBAB,OLA,OA,ODE,PlaceHolder,PlaceHolder,PlaceHolder,PlaceHolder,PlaceHolder,PlaceHolder,PlaceHolder,PlaceHolder
3145,300,300,0,15,80,50,16,9,1,TiS2,4.8,22.4,16,0,0,0,0,0,0,0,0,0,0,TiCl4,OLA,CS2,PlaceHolder,PlaceHolder,PlaceHolder,PlaceHolder,PlaceHolder,PlaceHolder,PlaceHolder,PlaceHolder,PlaceHolder,PlaceHolder
3146,300,300,0,15,80,100,18,9,1,TiS2,3.54,22.4,11.8,0,0,0,0,0,0,0,0,0,0,TiCl4,OLA,CS2,PlaceHolder,PlaceHolder,PlaceHolder,PlaceHolder,PlaceHolder,PlaceHolder,PlaceHolder,PlaceHolder,PlaceHolder,PlaceHolder
3147,300,300,0,15,80,270,20.37,9,1,TiS2,1.107,22.4,3.686,0,0,0,0,0,0,0,0,0,0,TiCl4,OLA,CS2,PlaceHolder,PlaceHolder,PlaceHolder,PlaceHolder,PlaceHolder,PlaceHolder,PlaceHolder,PlaceHolder,PlaceHolder,PlaceHolder
3148,180,180,0,0.333,150,30.12,6.8,5,1,Cs3Cu2I5,0.8,0.4,36.25,3.781,2.431,0.4,0,0,0,0,0,0,0,CuI,InI3,ODE,OA,OLA,Cs2CO3,PlaceHolder,PlaceHolder,PlaceHolder,PlaceHolder,PlaceHolder,PlaceHolder,PlaceHolder
3149,180,180,0,0.333,50,72.99,10.38,1,1,Cs3Cu2I5,0.8,36.25,3.781,2.431,0.4,0,0,0,0,0,0,0,0,CuI,ODE,OA,OLA,Cs2CO3,PlaceHolder,PlaceHolder,PlaceHolder,PlaceHolder,PlaceHolder,PlaceHolder,PlaceHolder,PlaceHolder
3150,180,180,0,0.333,83,40.76,12.04,5,1,Cs3Cu2I5,0.8,0.2,36.25,3.781,2.431,0.4,0,0,0,0,0,0,0,CuI,InI3,ODE,OA,OLA,Cs2CO3,PlaceHolder,PlaceHolder,PlaceHolder,PlaceHolder,PlaceHolder,PlaceHolder,PlaceHolder
3151,180,180,0,0.333,100,18.95,15.66,5,1,Cs3Cu2I5,0.8,0.6,36.25,3.781,2.431,0.4,0,0,0,0,0,0,0,CuI,InI3,ODE,OA,OLA,Cs2CO3,PlaceHolder,PlaceHolder,PlaceHolder,PlaceHolder,PlaceHolder,PlaceHolder,PlaceHolder
3152,180,180,0,0.333,158,23.31,22.78,0,1,Cs3Cu2Cl5,0.2,0.4,17.5,3.624,3.0394,0.15,0,0,0,0,0,0,0,CuCl,InCl3,ODE,OA,OLA,Cs2CO3,PlaceHolder,PlaceHolder,PlaceHolder,PlaceHolder,PlaceHolder,PlaceHolder,PlaceHolder
3153,180,180,0,0.333,37,715.36,33.31,1,1,Cs3Cu2Cl5,0.2,17.5,3.624,3.0394,0.15,0,0,0,0,0,0,0,0,CuCl,ODE,OA,OLA,Cs2CO3,PlaceHolder,PlaceHolder,PlaceHolder,PlaceHolder,PlaceHolder,PlaceHolder,PlaceHolder,PlaceHolder
3154,200,200,0,0.333,427,13.58,8,9,1,Cs3Cu2Br5,0.2,0.3,20.625,3.624,3.0394,0.15,0,0,0,0,0,0,0,CuBr,InBr3,ODE,OA,OLA,Cs2CO3,PlaceHolder,PlaceHolder,PlaceHolder,PlaceHolder,PlaceHolder,PlaceHolder,PlaceHolder
3155,160,160,0,0.333,240,24.22,67.3,5,1,Cs3Cu2I5,0.8,0.4,36.25,3.781,2.431,0.4,0,0,0,0,0,0,0,CuI,MnI2,ODE,OA,OLA,Cs2CO3,PlaceHolder,PlaceHolder,PlaceHolder,PlaceHolder,PlaceHolder,PlaceHolder,PlaceHolder
3156,160,160,0,0.333,248,13.15,30.04,5,1,Cs3Cu2I5,0.8,0.6,36.25,3.781,2.431,0.4,0,0,0,0,0,0,0,CuI,MnI2,ODE,OA,OLA,Cs2CO3,PlaceHolder,PlaceHolder,PlaceHolder,PlaceHolder,PlaceHolder,PlaceHolder,PlaceHolder
3157,160,160,0,0.333,251,12.21,1.02,1,1,Cs3Cu2I5,0.8,0.8,36.25,3.781,2.431,0.4,0,0,0,0,0,0,0,CuI,MnI2,ODE,OA,OLA,Cs2CO3,PlaceHolder,PlaceHolder,PlaceHolder,PlaceHolder,PlaceHolder,PlaceHolder,PlaceHolder
3158,160,160,0,0.333,250,12.58,5.41,5,1,Cs3Cu2I5,0.8,1,36.25,3.781,2.431,0.4,0,0,0,0,0,0,0,CuI,MnI2,ODE,OA,OLA,Cs2CO3,PlaceHolder,PlaceHolder,PlaceHolder,PlaceHolder,PlaceHolder,PlaceHolder,PlaceHolder
3159,120,120,0,0.333,250,22.84,75.04,0,1,Cs3Cu2I5,0.8,1,36.25,3.781,2.431,0.4,0,0,0,0,0,0,0,CuI,MnI2,ODE,OA,OLA,Cs2CO3,PlaceHolder,PlaceHolder,PlaceHolder,PlaceHolder,PlaceHolder,PlaceHolder,PlaceHolder
3160,140,140,0,0.333,250,11.91,10.5,5,1,Cs3Cu2I5,0.8,1,36.25,3.781,2.431,0.4,0,0,0,0,0,0,0,CuI,MnI2,ODE,OA,OLA,Cs2CO3,PlaceHolder,PlaceHolder,PlaceHolder,PlaceHolder,PlaceHolder,PlaceHolder,PlaceHolder
3161,180,180,0,0.333,250,15.59,39.22,1,1,Cs3Cu2I5,0.8,1,36.25,3.781,2.431,0.4,0,0,0,0,0,0,0,CuI,MnI2,ODE,OA,OLA,Cs2CO3,PlaceHolder,PlaceHolder,PlaceHolder,PlaceHolder,PlaceHolder,PlaceHolder,PlaceHolder
3162,150,150,0,0.167,-1,18.05,14.75,9,1,Cs3Cu2I5,0.15,3.125,1.103,0.456,0.2,0,0,0,0,0,0,0,0,CuI,ODE,OA,OLA,Cs2CO3,PlaceHolder,PlaceHolder,PlaceHolder,PlaceHolder,PlaceHolder,PlaceHolder,PlaceHolder,PlaceHolder
3163,180,180,0,0.25,76,29.44,22.5,5,1,Cs3Cu2I5,0.25,34.028,5.076,4.559,0.06,0.15,0,0,0,0,0,0,0,CuI,ODE,OA,OLA,Cs2CO3,InI3,PlaceHolder,PlaceHolder,PlaceHolder,PlaceHolder,PlaceHolder,PlaceHolder,PlaceHolder
3164,180,180,0,0.25,11,94.3,36.15,5,1,Cs3Cu2I5,0.25,34.028,5.076,4.559,0.06,0.05,0,0,0,0,0,0,0,CuI,ODE,OA,OLA,Cs2CO3,InI3,PlaceHolder,PlaceHolder,PlaceHolder,PlaceHolder,PlaceHolder,PlaceHolder,PlaceHolder
3165,180,180,0,0.25,63,26.56,26.22,5,1,Cs3Cu2I5,0.25,34.028,5.076,4.559,0.06,0.1,0,0,0,0,0,0,0,CuI,ODE,OA,OLA,Cs2CO3,InI3,PlaceHolder,PlaceHolder,PlaceHolder,PlaceHolder,PlaceHolder,PlaceHolder,PlaceHolder
3166,180,180,0,0.25,51,30.4,18.07,0,1,Cs3Cu2I5,0.25,34.028,5.076,4.559,0.06,0.2,0,0,0,0,0,0,0,CuI,ODE,OA,OLA,Cs2CO3,InI3,PlaceHolder,PlaceHolder,PlaceHolder,PlaceHolder,PlaceHolder,PlaceHolder,PlaceHolder
3167,160,160,0,0.167,-1,23.4,5.58,9,1,Cs3Cu2I5,0.22,1.688,18.415,0.0536,0.217,0,0,0,0,0,0,0,0,Cs2CO3,OA,ODE,CuI,OLA,PlaceHolder,PlaceHolder,PlaceHolder,PlaceHolder,PlaceHolder,PlaceHolder,PlaceHolder,PlaceHolder
3169,140,140,0,10,17,375.41,30.27,7,1,CsCu2I3,0.188,16.801,1.65,1.52,0.0235,0,0,0,0,0,0,0,0,CuI,ODE,OA,OLA,Cs2CO3,PlaceHolder,PlaceHolder,PlaceHolder,PlaceHolder,PlaceHolder,PlaceHolder,PlaceHolder,PlaceHolder
3170,150,150,0,10,34,268.08,35.76,7,1,CsCu2I3,0.188,16.801,1.65,1.52,0.0235,0,0,0,0,0,0,0,0,CuI,ODE,OA,OLA,Cs2CO3,PlaceHolder,PlaceHolder,PlaceHolder,PlaceHolder,PlaceHolder,PlaceHolder,PlaceHolder,PlaceHolder
3171,160,160,0,10,45,278.01,35.49,7,1,CsCu2I3,0.188,16.801,1.65,1.52,0.0235,0,0,0,0,0,0,0,0,CuI,ODE,OA,OLA,Cs2CO3,PlaceHolder,PlaceHolder,PlaceHolder,PlaceHolder,PlaceHolder,PlaceHolder,PlaceHolder,PlaceHolder
3173,180,180,0,10,10,511.78,45.32,7,1,CsCu2I3,0.188,16.801,1.65,1.52,0.0235,0,0,0,0,0,0,0,0,CuI,ODE,OA,OLA,Cs2CO3,PlaceHolder,PlaceHolder,PlaceHolder,PlaceHolder,PlaceHolder,PlaceHolder,PlaceHolder,PlaceHolder
3174,160,160,0,0.167,-1,17.78,5.84,9,1,Cs3Cu2I5,0.22,1.818,18.029,0.115,0.468,0,0,0,0,0,0,0,0,Cs2CO3,OA,ODE,CuI,OLA,PlaceHolder,PlaceHolder,PlaceHolder,PlaceHolder,PlaceHolder,PlaceHolder,PlaceHolder,PlaceHolder
3175,70,70,0,0.167,77,20.39,13.62,5,1,Cs3Cu2I5,6,16.4,19.073,335.331,0.614,0,0,0,0,0,0,0,0,CuI,OLA,OA,ODE,Cs2CO3,PlaceHolder,PlaceHolder,PlaceHolder,PlaceHolder,PlaceHolder,PlaceHolder,PlaceHolder,PlaceHolder
3176,260,260,0,0.167,-1,22.39,16.78,9,1,Cs3Cu2I5,0.15,0.2,6.302,3.0394,31.25,0.71,5.205,0,0,0,0,0,0,Cs2CO3,CuAc,OA,OLA,ODE,HI,H2O,PlaceHolder,PlaceHolder,PlaceHolder,PlaceHolder,PlaceHolder,PlaceHolder
3177,260,260,0,0.167,-1,41.4,11.54,9,1,Cs3Cu2I5,0.15,0.2,6.302,3.0394,31.25,0.71,5.205,0.33,0,0,0,0,0,Cs2CO3,CuAc,OA,OLA,ODE,HI,H2O,CaAc2,PlaceHolder,PlaceHolder,PlaceHolder,PlaceHolder,PlaceHolder
3178,25,100,13.90111345,15,102,19.74,21.99,7,1,Cs3Cu2I5,0.4,0.8,0.4,4.559,4.726,46.875,0,0,0,0,0,0,0,Cs2CO3,CuI,ZnI2,OLA,OA,ODE,PlaceHolder,PlaceHolder,PlaceHolder,PlaceHolder,PlaceHolder,PlaceHolder,PlaceHolder
3179,25,100,13.90111345,15,304,10.94,22.12,7,1,Cs3Cu2I5,0.4,0.8,0.8,4.559,4.726,46.875,0,0,0,0,0,0,0,Cs2CO3,CuI,ZnI2,OLA,OA,ODE,PlaceHolder,PlaceHolder,PlaceHolder,PlaceHolder,PlaceHolder,PlaceHolder,PlaceHolder
3180,25,100,13.90111345,15,428,9.8,8.8,5,1,Cs3Cu2I5,0.4,0.8,1.2,4.559,4.726,46.875,0,0,0,0,0,0,0,Cs2CO3,CuI,ZnI2,OLA,OA,ODE,PlaceHolder,PlaceHolder,PlaceHolder,PlaceHolder,PlaceHolder,PlaceHolder,PlaceHolder
3181,25,100,13.90111345,15,214,15.21,21.62,5,1,Cs3Cu2I5,0.4,0.8,1.8,4.559,4.726,46.875,0,0,0,0,0,0,0,Cs2CO3,CuI,ZnI2,OLA,OA,ODE,PlaceHolder,PlaceHolder,PlaceHolder,PlaceHolder,PlaceHolder,PlaceHolder,PlaceHolder
3182,25,120,13.90111345,15,268,13.28,13.58,5,1,Cs3Cu2I5,0.4,0.8,1.2,4.559,4.726,46.875,0,0,0,0,0,0,0,Cs2CO3,CuI,ZnI2,OLA,OA,ODE,PlaceHolder,PlaceHolder,PlaceHolder,PlaceHolder,PlaceHolder,PlaceHolder,PlaceHolder
3183,25,140,13.90111345,15,265,13.7,13.81,5,1,Cs3Cu2I5,0.4,0.8,1.2,4.559,4.726,46.875,0,0,0,0,0,0,0,Cs2CO3,CuI,ZnI2,OLA,OA,ODE,PlaceHolder,PlaceHolder,PlaceHolder,PlaceHolder,PlaceHolder,PlaceHolder,PlaceHolder
3184,25,160,13.90111345,15,189,14.08,15.42,1,1,Cs3Cu2I5,0.4,0.8,1.2,4.559,4.726,46.875,0,0,0,0,0,0,0,Cs2CO3,CuI,ZnI2,OLA,OA,ODE,PlaceHolder,PlaceHolder,PlaceHolder,PlaceHolder,PlaceHolder,PlaceHolder,PlaceHolder
3185,25,100,13.90111345,15,227,17.11,14.2,1,1,Cs3Cu2Br5,0.4,0.8,1.2,4.559,4.726,46.875,0,0,0,0,0,0,0,Cs2CO3,CuBr,ZnBr2,OLA,OA,ODE,PlaceHolder,PlaceHolder,PlaceHolder,PlaceHolder,PlaceHolder,PlaceHolder,PlaceHolder
3186,25,100,13.90111345,15,133,22.38,18.04,1,1,Cs3Cu2Cl5,0.4,0.8,1.2,4.559,4.726,46.875,0,0,0,0,0,0,0,Cs2CO3,CuCl,MnCl2,OLA,OA,ODE,PlaceHolder,PlaceHolder,PlaceHolder,PlaceHolder,PlaceHolder,PlaceHolder,PlaceHolder
3187,70,70,0,0.5,-1,20,12.5,9,1,Cs3Cu2I5,0.4,2.138,1.52,40.067,0.176,0,0,0,0,0,0,0,0,CuI,OA,OLA,ODE,Cs2CO3,PlaceHolder,PlaceHolder,PlaceHolder,PlaceHolder,PlaceHolder,PlaceHolder,PlaceHolder,PlaceHolder
3188,70,70,0,0.5,62,47.96,23.2,9,1,Cs3Cu2Br5,0.4,2.138,1.52,40.067,0.176,0,0,0,0,0,0,0,0,CuBr,OA,OLA,ODE,Cs2CO3,PlaceHolder,PlaceHolder,PlaceHolder,PlaceHolder,PlaceHolder,PlaceHolder,PlaceHolder,PlaceHolder
3189,110,110,0,0.167,52,43,13.95,4,1,Cs3Cu2I5,1.22,0.421,10.787,9.118,68.051,0,0,0,0,0,0,0,0,CuI,Cs2CO3,OA,OLA,ODE,PlaceHolder,PlaceHolder,PlaceHolder,PlaceHolder,PlaceHolder,PlaceHolder,PlaceHolder,PlaceHolder
3190,70,70,0,0.167,20,153.4,23.62,0,1,Cs3Cu2I5,1.22,0.421,10.787,9.118,68.051,0,0,0,0,0,0,0,0,CuI,Cs2CO3,OA,OLA,ODE,PlaceHolder,PlaceHolder,PlaceHolder,PlaceHolder,PlaceHolder,PlaceHolder,PlaceHolder,PlaceHolder
3191,160,160,0,0.167,36,124.76,26.05,7,1,CsCu2I3,0.75,0.0468,6.45,6.0787,49.228,0,0,0,0,0,0,0,0,CuI,Cs2CO3,OA,OLA,ODE,PlaceHolder,PlaceHolder,PlaceHolder,PlaceHolder,PlaceHolder,PlaceHolder,PlaceHolder,PlaceHolder
3192,120,120,0,0.167,338,16.68,9.1,5,1,Cs3Cu2I5,0.1,0.05,5.0414,17.292,0.81,0.159,0,0,0,0,0,0,0,CuAc2,Cs2CO3,OA,ODE,OLA,I2,PlaceHolder,PlaceHolder,PlaceHolder,PlaceHolder,PlaceHolder,PlaceHolder,PlaceHolder
3193,120,120,0,0.167,300,17.03,11.92,5,1,Cs3Cu2Br5,0.1,0.05,5.0414,15.625,1.52,0.55,0,0,0,0,0,0,0,CuAc2,Cs2CO3,OA,ODE,OLA,HBr,PlaceHolder,PlaceHolder,PlaceHolder,PlaceHolder,PlaceHolder,PlaceHolder,PlaceHolder
3194,120,120,0,0.167,342,14.03,12.29,1,1,Cs3Cu2Cl5,0.1,0.05,1.575,15.625,1.52,0.55,0,0,0,0,0,0,0,CuAc2,Cs2CO3,OA,ODE,OLA,HCl,PlaceHolder,PlaceHolder,PlaceHolder,PlaceHolder,PlaceHolder,PlaceHolder,PlaceHolder
3195,70,70,0,0.167,-1,22.1,6.79,9,1,Cs3Cu2I5,0.4,3.0394,3.892,43.015,0.235,0,0,0,0,0,0,0,0,CuI,OLA,OA,ODE,Cs2CO3,PlaceHolder,PlaceHolder,PlaceHolder,PlaceHolder,PlaceHolder,PlaceHolder,PlaceHolder,PlaceHolder
3196,70,70,0,0.167,-1,12.2,8.2,9,1,Cs3Cu2I5,0.4,3.0394,3.299,33.603,0.047,0,0,0,0,0,0,0,0,CuI,OLA,OA,ODE,Cs2CO3,PlaceHolder,PlaceHolder,PlaceHolder,PlaceHolder,PlaceHolder,PlaceHolder,PlaceHolder,PlaceHolder
3197,70,70,0,0.167,-1,10,7,9,1,Cs3Cu2I5,0.4,3.0394,3.225,32.426,0.0235,0,0,0,0,0,0,0,0,CuI,OLA,OA,ODE,Cs2CO3,PlaceHolder,PlaceHolder,PlaceHolder,PlaceHolder,PlaceHolder,PlaceHolder,PlaceHolder,PlaceHolder
3198,70,70,0,0.167,-1,8.9,12.36,9,1,Cs3Cu2I5,0.4,3.0394,3.188,31.838,0.0118,0,0,0,0,0,0,0,0,CuI,OLA,OA,ODE,Cs2CO3,PlaceHolder,PlaceHolder,PlaceHolder,PlaceHolder,PlaceHolder,PlaceHolder,PlaceHolder,PlaceHolder
3199,70,70,0,0.167,-1,27.83,8.68,6,1,Cs3Cu2I5,0.4,3.0394,2.317,43.015,0.235,0,0,0,0,0,0,0,0,CuI,OLA,OA,ODE,Cs2CO3,PlaceHolder,PlaceHolder,PlaceHolder,PlaceHolder,PlaceHolder,PlaceHolder,PlaceHolder,PlaceHolder
3200,70,70,0,0.167,-1,15.9,6.29,9,1,Cs3Cu2I5,0.4,3.0394,3.522,37.132,0.118,0,0,0,0,0,0,0,0,CuI,OLA,OA,ODE,Cs2CO3,PlaceHolder,PlaceHolder,PlaceHolder,PlaceHolder,PlaceHolder,PlaceHolder,PlaceHolder,PlaceHolder
3201,70,70,0,0.167,-1,31.1,11.9,9,1,Cs3Cu2I5,0.4,3.0394,4.263,48.897,0.353,0,0,0,0,0,0,0,0,CuI,OLA,OA,ODE,Cs2CO3,PlaceHolder,PlaceHolder,PlaceHolder,PlaceHolder,PlaceHolder,PlaceHolder,PlaceHolder,PlaceHolder
3202,70,70,0,0.167,-1,36.9,14.36,9,1,Cs3Cu2I5,0.4,3.0394,4.634,54.779,0.47,0,0,0,0,0,0,0,0,CuI,OLA,OA,ODE,Cs2CO3,PlaceHolder,PlaceHolder,PlaceHolder,PlaceHolder,PlaceHolder,PlaceHolder,PlaceHolder,PlaceHolder
3203,70,70,0,0.167,-1,171.6,12.82,9,1,Cs3Cu2I5,0.4,3.0394,5.375,66.544,0.705,0,0,0,0,0,0,0,0,CuI,OLA,OA,ODE,Cs2CO3,PlaceHolder,PlaceHolder,PlaceHolder,PlaceHolder,PlaceHolder,PlaceHolder,PlaceHolder,PlaceHolder
3204,70,70,0,10,-1,20.6,7.77,7,1,Cs3Cu2I5,0.4,3.0394,3.299,33.603,0.047,0,0,0,0,0,0,0,0,CuI,OLA,OA,ODE,Cs2CO3,PlaceHolder,PlaceHolder,PlaceHolder,PlaceHolder,PlaceHolder,PlaceHolder,PlaceHolder,PlaceHolder
3205,70,70,0,30,-1,13.8,10.14,7,1,Cs3Cu2I5,0.4,3.0394,3.299,33.603,0.047,0,0,0,0,0,0,0,0,CuI,OLA,OA,ODE,Cs2CO3,PlaceHolder,PlaceHolder,PlaceHolder,PlaceHolder,PlaceHolder,PlaceHolder,PlaceHolder,PlaceHolder
3206,70,70,0,60,-1,15.1,10.6,0,1,Cs3Cu2I5,0.4,3.0394,3.299,33.603,0.047,0,0,0,0,0,0,0,0,CuI,OLA,OA,ODE,Cs2CO3,PlaceHolder,PlaceHolder,PlaceHolder,PlaceHolder,PlaceHolder,PlaceHolder,PlaceHolder,PlaceHolder
3207,70,70,0,120,-1,16.6,8.43,7,1,Cs3Cu2I5,0.4,3.0394,3.299,33.603,0.047,0,0,0,0,0,0,0,0,CuI,OLA,OA,ODE,Cs2CO3,PlaceHolder,PlaceHolder,PlaceHolder,PlaceHolder,PlaceHolder,PlaceHolder,PlaceHolder,PlaceHolder
3208,70,70,0,10,-1,11.1,9,9,1,Cs3Cu2I5,0.4,3.0394,3.225,32.426,0.0235,0,0,0,0,0,0,0,0,CuI,OLA,OA,ODE,Cs2CO3,PlaceHolder,PlaceHolder,PlaceHolder,PlaceHolder,PlaceHolder,PlaceHolder,PlaceHolder,PlaceHolder
3209,70,70,0,30,-1,11.4,9.65,9,1,Cs3Cu2I5,0.4,3.0394,3.225,32.426,0.0235,0,0,0,0,0,0,0,0,CuI,OLA,OA,ODE,Cs2CO3,PlaceHolder,PlaceHolder,PlaceHolder,PlaceHolder,PlaceHolder,PlaceHolder,PlaceHolder,PlaceHolder
3210,70,70,0,60,-1,16.6,7.23,9,1,Cs3Cu2I5,0.4,3.0394,3.225,32.426,0.0235,0,0,0,0,0,0,0,0,CuI,OLA,OA,ODE,Cs2CO3,PlaceHolder,PlaceHolder,PlaceHolder,PlaceHolder,PlaceHolder,PlaceHolder,PlaceHolder,PlaceHolder
3211,70,70,0,120,-1,14,7.14,9,1,Cs3Cu2I5,0.4,3.0394,3.225,32.426,0.0235,0,0,0,0,0,0,0,0,CuI,OLA,OA,ODE,Cs2CO3,PlaceHolder,PlaceHolder,PlaceHolder,PlaceHolder,PlaceHolder,PlaceHolder,PlaceHolder,PlaceHolder
3212,100,100,0,0.167,-1,23.5,8.09,9,1,Cs3Cu2I5,0.4,3.0394,3.892,43.015,0.235,0,0,0,0,0,0,0,0,CuI,OLA,OA,ODE,Cs2CO3,PlaceHolder,PlaceHolder,PlaceHolder,PlaceHolder,PlaceHolder,PlaceHolder,PlaceHolder,PlaceHolder
3213,100,100,0,0.167,-1,15.5,9.68,5,1,Cs3Cu2I5,0.4,3.0394,3.299,33.603,0.047,0,0,0,0,0,0,0,0,CuI,OLA,OA,ODE,Cs2CO3,PlaceHolder,PlaceHolder,PlaceHolder,PlaceHolder,PlaceHolder,PlaceHolder,PlaceHolder,PlaceHolder
3214,100,100,0,0.167,-1,13.2,11.36,0,1,Cs3Cu2I5,0.4,3.0394,3.225,32.426,0.0235,0,0,0,0,0,0,0,0,CuI,OLA,OA,ODE,Cs2CO3,PlaceHolder,PlaceHolder,PlaceHolder,PlaceHolder,PlaceHolder,PlaceHolder,PlaceHolder,PlaceHolder
3215,80,80,0,0.167,-1,22.7,8.81,9,1,Cs3Cu2I5,0.4,3.0394,3.892,43.015,0.235,0,0,0,0,0,0,0,0,CuI,OLA,OA,ODE,Cs2CO3,PlaceHolder,PlaceHolder,PlaceHolder,PlaceHolder,PlaceHolder,PlaceHolder,PlaceHolder,PlaceHolder
3216,80,80,0,0.167,-1,13.4,9.7,5,1,Cs3Cu2I5,0.4,3.0394,3.299,33.603,0.047,0,0,0,0,0,0,0,0,CuI,OLA,OA,ODE,Cs2CO3,PlaceHolder,PlaceHolder,PlaceHolder,PlaceHolder,PlaceHolder,PlaceHolder,PlaceHolder,PlaceHolder
3217,80,80,0,0.167,-1,10.65,8.45,5,1,Cs3Cu2I5,0.4,3.0394,3.225,32.426,0.0235,0,0,0,0,0,0,0,0,CuI,OLA,OA,ODE,Cs2CO3,PlaceHolder,PlaceHolder,PlaceHolder,PlaceHolder,PlaceHolder,PlaceHolder,PlaceHolder,PlaceHolder
3218,120,120,0,0.167,-1,35,11.71,5,1,Cs3Cu2I5,0.4,3.0394,3.892,43.015,0.235,0,0,0,0,0,0,0,0,CuI,OLA,OA,ODE,Cs2CO3,PlaceHolder,PlaceHolder,PlaceHolder,PlaceHolder,PlaceHolder,PlaceHolder,PlaceHolder,PlaceHolder
3227,150,150,0,0.167,-1,46.7,10.71,9,1,Cs3Cu2Br5,0.4,3.0394,3.892,43.015,0.235,0,0,0,0,0,0,0,0,CuBr,OLA,OA,ODE,Cs2CO3,PlaceHolder,PlaceHolder,PlaceHolder,PlaceHolder,PlaceHolder,PlaceHolder,PlaceHolder,PlaceHolder
3228,150,150,0,0.167,-1,23.9,15.06,9,1,Cs3Cu2Br5,0.4,3.0394,3.299,33.603,0.047,0,0,0,0,0,0,0,0,CuBr,OLA,OA,ODE,Cs2CO3,PlaceHolder,PlaceHolder,PlaceHolder,PlaceHolder,PlaceHolder,PlaceHolder,PlaceHolder,PlaceHolder
3229,150,150,0,0.167,-1,22,14.36,1,1,Cs3Cu2Br5,0.4,3.0394,3.225,32.426,0.0235,0,0,0,0,0,0,0,0,CuBr,OLA,OA,ODE,Cs2CO3,PlaceHolder,PlaceHolder,PlaceHolder,PlaceHolder,PlaceHolder,PlaceHolder,PlaceHolder,PlaceHolder
3230,150,150,0,0.167,-1,265.17,10.3,1,1,Cs3Cu2Cl5,0.4,3.0394,3.892,43.015,0.235,0,0,0,0,0,0,0,0,CuCl,OLA,OA,ODE,Cs2CO3,PlaceHolder,PlaceHolder,PlaceHolder,PlaceHolder,PlaceHolder,PlaceHolder,PlaceHolder,PlaceHolder
3231,150,150,0,0.167,-1,29.3,10.92,0,1,Cs3Cu2Cl5,0.4,3.0394,3.299,33.603,0.047,0,0,0,0,0,0,0,0,CuCl,OLA,OA,ODE,Cs2CO3,PlaceHolder,PlaceHolder,PlaceHolder,PlaceHolder,PlaceHolder,PlaceHolder,PlaceHolder,PlaceHolder
3232,150,150,0,0.167,-1,22.7,11.01,0,1,Cs3Cu2Cl5,0.4,3.0394,3.225,32.426,0.0235,0,0,0,0,0,0,0,0,CuCl,OLA,OA,ODE,Cs2CO3,PlaceHolder,PlaceHolder,PlaceHolder,PlaceHolder,PlaceHolder,PlaceHolder,PlaceHolder,PlaceHolder
3233,70,70,0,0.5,-1,26.85,19.89,9,1,Cs3Cu2I5,0.8,55.966,5.958,3.0394,0.8,0,0,0,0,0,0,0,0,CuI,ODE,OA,OLA,Cs2CO3,PlaceHolder,PlaceHolder,PlaceHolder,PlaceHolder,PlaceHolder,PlaceHolder,PlaceHolder,PlaceHolder
3234,70,70,0,0.5,-1,29,9.12,9,1,Cs3Cu2I5,0.8,55.966,5.958,3.0394,0.8,0.6,0,0,0,0,0,0,0,CuI,ODE,OA,OLA,Cs2CO3,ZnI2,PlaceHolder,PlaceHolder,PlaceHolder,PlaceHolder,PlaceHolder,PlaceHolder,PlaceHolder
3235,150,150,0,0.5,-1,58.3,22.13,9,1,Cs3Cu2I5,0.8,55.966,5.958,3.0394,0.8,0,0,0,0,0,0,0,0,CuI,ODE,OA,OLA,Cs2CO3,PlaceHolder,PlaceHolder,PlaceHolder,PlaceHolder,PlaceHolder,PlaceHolder,PlaceHolder,PlaceHolder
3236,150,150,0,0.5,-1,21.44,12.53,1,1,Cs3Cu2I5,0.8,55.966,5.958,3.0394,0.8,0.6,0,0,0,0,0,0,0,CuI,ODE,OA,OLA,Cs2CO3,ZnI2,PlaceHolder,PlaceHolder,PlaceHolder,PlaceHolder,PlaceHolder,PlaceHolder,PlaceHolder
3237,180,180,0,0.5,-1,54.15,16.39,9,1,Cs3Cu2I5,0.8,55.966,5.958,3.0394,0.8,0,0,0,0,0,0,0,0,CuI,ODE,OA,OLA,Cs2CO3,PlaceHolder,PlaceHolder,PlaceHolder,PlaceHolder,PlaceHolder,PlaceHolder,PlaceHolder,PlaceHolder
3238,180,180,0,0.5,-1,18.64,8.73,1,1,Cs3Cu2I5,0.8,55.966,5.958,3.0394,0.8,0.6,0,0,0,0,0,0,0,CuI,ODE,OA,OLA,Cs2CO3,ZnI2,PlaceHolder,PlaceHolder,PlaceHolder,PlaceHolder,PlaceHolder,PlaceHolder,PlaceHolder
3239,180,180,0,0.5,-1,23.65,8.88,9,1,Cs3Cu2I5,0.8,55.966,5.958,3.0394,0.8,0.4,0,0,0,0,0,0,0,CuI,ODE,OA,OLA,Cs2CO3,ZnI2,PlaceHolder,PlaceHolder,PlaceHolder,PlaceHolder,PlaceHolder,PlaceHolder,PlaceHolder
3240,180,180,0,0.5,109,28.8,13.97,5,1,Cs3Cu2I5,0.8,55.966,5.958,3.0394,0.8,0.8,0,0,0,0,0,0,0,CuI,ODE,OA,OLA,Cs2CO3,ZnI2,PlaceHolder,PlaceHolder,PlaceHolder,PlaceHolder,PlaceHolder,PlaceHolder,PlaceHolder
3241,70,70,0,0.4167,-1,90,15.56,0,1,Cs3Cu2Br5,0.04,40.039,0.175,0.591,1.6,1.6,0,0,0,0,0,0,0,CuBr,ODE,Cs2CO3,OA,HA,HLAM,PlaceHolder,PlaceHolder,PlaceHolder,PlaceHolder,PlaceHolder,PlaceHolder,PlaceHolder
3242,70,70,0,0.4167,-1,28.21,4,1,1,Cs3Cu2Br5,0.04,40.039,0.175,0.591,1.6,1.6,0,0,0,0,0,0,0,CuBr,ODE,Cs2CO3,OA,NA_,NLA,PlaceHolder,PlaceHolder,PlaceHolder,PlaceHolder,PlaceHolder,PlaceHolder,PlaceHolder
3243,70,70,0,0.4167,-1,22,4.54,9,1,Cs3Cu2Br5,0.04,40.039,0.175,2.191,1.6,0,0,0,0,0,0,0,0,CuBr,ODE,Cs2CO3,OA,OLA,PlaceHolder,PlaceHolder,PlaceHolder,PlaceHolder,PlaceHolder,PlaceHolder,PlaceHolder,PlaceHolder
3244,70,70,0,0.4167,-1,32.4,15.74,0,1,Cs3Cu2Br5,0.04,40.039,0.175,0.591,1.6,1.6,0,0,0,0,0,0,0,CuBr,ODE,Cs2CO3,OA,NA_,OLA,PlaceHolder,PlaceHolder,PlaceHolder,PlaceHolder,PlaceHolder,PlaceHolder,PlaceHolder
3245,100,100,0,0.4167,-1,27,7.41,9,1,Cs3Cu2Br5,0.04,40.039,0.175,2.191,1.6,0,0,0,0,0,0,0,0,CuBr,ODE,Cs2CO3,OA,OLA,PlaceHolder,PlaceHolder,PlaceHolder,PlaceHolder,PlaceHolder,PlaceHolder,PlaceHolder,PlaceHolder
3246,130,130,0,0.4167,-1,43,9.3,9,1,Cs3Cu2Br5,0.04,40.039,0.175,2.191,1.6,0,0,0,0,0,0,0,0,CuBr,ODE,Cs2CO3,OA,OLA,PlaceHolder,PlaceHolder,PlaceHolder,PlaceHolder,PlaceHolder,PlaceHolder,PlaceHolder,PlaceHolder
3247,160,160,0,0.4167,-1,125,17.6,5,1,Cs3Cu2Br5,0.04,40.039,0.175,2.191,1.6,0,0,0,0,0,0,0,0,CuBr,ODE,Cs2CO3,OA,OLA,PlaceHolder,PlaceHolder,PlaceHolder,PlaceHolder,PlaceHolder,PlaceHolder,PlaceHolder,PlaceHolder
3248,120,120,0,0.5,99,32.78,21.96,9,1,Cs3Cu2Cl5,0.4,1.52,40.039,2.166,0.176,0,0,0,0,0,0,0,0,CuCl,OLA,ODE,OA,Cs2CO3,PlaceHolder,PlaceHolder,PlaceHolder,PlaceHolder,PlaceHolder,PlaceHolder,PlaceHolder,PlaceHolder
3249,70,70,0,0.5,9,437.49,36.2,0,1,CsCu2Cl3,0.4,1.52,40.039,2.166,0.176,0,0,0,0,0,0,0,0,CuCl,OLA,ODE,OA,Cs2CO3,PlaceHolder,PlaceHolder,PlaceHolder,PlaceHolder,PlaceHolder,PlaceHolder,PlaceHolder,PlaceHolder
3250,120,120,0,0.167,-1,27.08,8.75,1,1,Cs2CuCl4,0.07,0.1,3.151,1.52,17.1875,0.412,0,0,0,0,0,0,0,CsAc,CuAc2,OA,OLA,ODE,BC,PlaceHolder,PlaceHolder,PlaceHolder,PlaceHolder,PlaceHolder,PlaceHolder,PlaceHolder
3251,120,120,0,0.167,239,19.63,21.36,7,1,Cs3Cu2Br5,0.07,0.1,3.151,1.52,17.1875,0.412,0,0,0,0,0,0,0,CsAc,CuAc2,OA,OLA,ODE,BB,PlaceHolder,PlaceHolder,PlaceHolder,PlaceHolder,PlaceHolder,PlaceHolder,PlaceHolder
3252,130,130,0,5,42,24.57,16.64,9,1,Cs3Cu2Cl5,0.188,1.65,1.52,16.801,0.0235,0,0,0,0,0,0,0,0,CuCl2,OA,OLA,ODE,Cs2CO3,PlaceHolder,PlaceHolder,PlaceHolder,PlaceHolder,PlaceHolder,PlaceHolder,PlaceHolder,PlaceHolder
3253,170,170,0,5,15,172.09,50.1,7,1,Cs3Cu2Cl5,0.188,1.65,1.52,16.801,0.0235,0,0,0,0,0,0,0,0,CuCl2,OA,OLA,ODE,Cs2CO3,PlaceHolder,PlaceHolder,PlaceHolder,PlaceHolder,PlaceHolder,PlaceHolder,PlaceHolder,PlaceHolder
3254,25,25,0,0.167,-1,2.68,29.66,9,1,Cs3Cu2Cl5,0.016,0.008,2.816,47.319,0,0,0,0,0,0,0,0,0,CsCl,CuCl,DMSO,toluene,PlaceHolder,PlaceHolder,PlaceHolder,PlaceHolder,PlaceHolder,PlaceHolder,PlaceHolder,PlaceHolder,PlaceHolder
3255,25,25,0,0.167,-1,2.98,32.05,9,1,Cs3Cu2Br5,0.016,0.008,2.816,47.319,0,0,0,0,0,0,0,0,0,CsBr,CuBr,DMSO,toluene,PlaceHolder,PlaceHolder,PlaceHolder,PlaceHolder,PlaceHolder,PlaceHolder,PlaceHolder,PlaceHolder,PlaceHolder
3256,25,25,0,0.167,-1,3.61,26.01,9,1,Cs3Cu2I5,0.016,0.008,2.816,65.822,0,0,0,0,0,0,0,0,0,CsI,CuI,DMSO,ISA,PlaceHolder,PlaceHolder,PlaceHolder,PlaceHolder,PlaceHolder,PlaceHolder,PlaceHolder,PlaceHolder,PlaceHolder
3257,180,180,0,0.167,-1,33.2,42.8,9,1,Cs3Cu2Cl5,1.176,0.024,96.875,17.33,4.559,0.44,0,0,0,0,0,0,0,CuCl,NaCl,ODE,OA,OLA,Cs2CO3,PlaceHolder,PlaceHolder,PlaceHolder,PlaceHolder,PlaceHolder,PlaceHolder,PlaceHolder
3258,180,180,0,0.167,-1,38.89,38.96,9,1,Cs3Cu2Cl5,1.176,96.875,17.33,4.559,0.44,0,0,0,0,0,0,0,0,CuCl,ODE,OA,OLA,Cs2CO3,PlaceHolder,PlaceHolder,PlaceHolder,PlaceHolder,PlaceHolder,PlaceHolder,PlaceHolder,PlaceHolder
3259,120,120,0,0.167,206,10.98,4.64,9,1,Cs3Cu2Cl5,0.2,3.004,31.275,1.234,3.0394,0.1,0,0,0,0,0,0,0,CuAc2,OA,ODE,NH4Cl,OLA,Cs2CO3,PlaceHolder,PlaceHolder,PlaceHolder,PlaceHolder,PlaceHolder,PlaceHolder,PlaceHolder
3260,70,70,0,0.5,79,36.17,10.84,9,1,Cs3Cu2I5,0.8,4.277,80.133,3.0394,0.352,0,0,0,0,0,0,0,0,CuI,OA,ODE,OLA,Cs2CO3,PlaceHolder,PlaceHolder,PlaceHolder,PlaceHolder,PlaceHolder,PlaceHolder,PlaceHolder,PlaceHolder
3261,160,200,0,10,-1,14.83,28.94,5,1,Cs2NaYCl6,0.625,0.75,0.4,18.75,7.877,1.976,3.152,0,0,0,0,0,0,Y(acac)3,CsAc,NaAc,ODE,OA,OLA,TMSCl,PlaceHolder,PlaceHolder,PlaceHolder,PlaceHolder,PlaceHolder,PlaceHolder
3262,160,200,0,10,-1,17.82,43,5,1,Cs2NaYCl6,0.625,0.75,0.4,18.75,7.877,1.976,3.152,0.025,0,0,0,0,0,Y(acac)3,CsAc,NaAc,ODE,OA,OLA,TMSCl,SbAc3,PlaceHolder,PlaceHolder,PlaceHolder,PlaceHolder,PlaceHolder
3263,200,200,0,0.0167,306,15.91,9.93,1,1,Cs3FeCl5,0.2,31.25,3.15,3.0394,1.218,0.1,0,0,0,0,0,0,0,FeAc2,ODE,OA,OLA,NH4Cl,Cs2CO3,PlaceHolder,PlaceHolder,PlaceHolder,PlaceHolder,PlaceHolder,PlaceHolder,PlaceHolder
3264,200,200,0,0.0167,155,38.48,25.22,1,1,Cs3FeBr5,0.2,29.6875,2.836,1.52,0.609,0.05,0,0,0,0,0,0,0,FeAc2,ODE,OA,OLA,NH4Br,Cs2CO3,PlaceHolder,PlaceHolder,PlaceHolder,PlaceHolder,PlaceHolder,PlaceHolder,PlaceHolder
3265,180,180,0,0.0167,581,9.8,13.27,9,1,Cs3CoCl5,0.2,31.25,3.15,3.0394,1.218,0.1,0,0,0,0,0,0,0,CoAc2,ODE,OA,OLA,NH4Cl,Cs2CO3,PlaceHolder,PlaceHolder,PlaceHolder,PlaceHolder,PlaceHolder,PlaceHolder,PlaceHolder
3266,160,160,0,0.0167,718,10.4,8.65,9,1,Cs3CoBr5,0.2,29.6875,2.836,1.52,0.609,0.05,0,0,0,0,0,0,0,CoAc2,ODE,OA,OLA,NH4Br,Cs2CO3,PlaceHolder,PlaceHolder,PlaceHolder,PlaceHolder,PlaceHolder,PlaceHolder,PlaceHolder
3267,220,220,0,0.0167,332,13.1,14.5,9,1,CsNiCl3,0.2,29.6875,2.836,1.52,0.609,0.05,0,0,0,0,0,0,0,Ni(acac)2,ODE,OA,OLA,NH4Cl,Cs2CO3,PlaceHolder,PlaceHolder,PlaceHolder,PlaceHolder,PlaceHolder,PlaceHolder,PlaceHolder
3268,250,250,0,10,73,22.2,23.87,0,1,CsNiBr3,0.2,29.6875,2.836,1.52,0.609,0.05,0,0,0,0,0,0,0,Ni(acac)2,ODE,OA,OLA,NH4Br,Cs2CO3,PlaceHolder,PlaceHolder,PlaceHolder,PlaceHolder,PlaceHolder,PlaceHolder,PlaceHolder
3269,200,200,0,0.0167,352,14.19,21.31,9,1,Cs3CoCl5,0.2,31.25,3.15,3.0394,1.218,0.1,0,0,0,0,0,0,0,CoAc2,ODE,OA,OLA,NH4Cl,Cs2CO3,PlaceHolder,PlaceHolder,PlaceHolder,PlaceHolder,PlaceHolder,PlaceHolder,PlaceHolder
3270,230,230,0,0.0167,88,28.99,39.82,7,1,Cs2CoCl4,0.2,31.25,3.15,3.0394,1.218,0.1,0,0,0,0,0,0,0,CoAc2,ODE,OA,OLA,NH4Cl,Cs2CO3,PlaceHolder,PlaceHolder,PlaceHolder,PlaceHolder,PlaceHolder,PlaceHolder,PlaceHolder
3271,250,250,0,0.0167,72,28.32,39.59,7,1,Cs2CoCl4,0.2,31.25,3.15,3.0394,1.218,0.1,0,0,0,0,0,0,0,CoAc2,ODE,OA,OLA,NH4Cl,Cs2CO3,PlaceHolder,PlaceHolder,PlaceHolder,PlaceHolder,PlaceHolder,PlaceHolder,PlaceHolder
3272,25,25,0,1,-1,8.2,13.41,9,1,Cs2CuBr4,2,1,563.164,13164.473,0,0,0,0,0,0,0,0,0,CsBr,CuBr2,DMSO,ISA,PlaceHolder,PlaceHolder,PlaceHolder,PlaceHolder,PlaceHolder,PlaceHolder,PlaceHolder,PlaceHolder,PlaceHolder
3273,25,25,0,1,-1,9.93,14.77,1,1,CsPbBr3-1,1,1,563.164,13164.473,0,0,0,0,0,0,0,0,0,CsBr,PbBr2,DMSO,ISA,PlaceHolder,PlaceHolder,PlaceHolder,PlaceHolder,PlaceHolder,PlaceHolder,PlaceHolder,PlaceHolder,PlaceHolder
3274,180,180,0,0.0167,15,1492.7,33.77,5,1,K2CuCl3,0.1,1.891,19.53,0.2,0.304,0,0,0,0,0,0,0,0,K2CO3,OA,ODE,CuCl,OLA,PlaceHolder,PlaceHolder,PlaceHolder,PlaceHolder,PlaceHolder,PlaceHolder,PlaceHolder,PlaceHolder
3275,180,180,0,0.0167,9,57.89,66.68,7,1,K2CuBr3,0.1,2.363,23.4375,0.2,0.76,0,0,0,0,0,0,0,0,K2CO3,OA,ODE,CuBr,OLA,PlaceHolder,PlaceHolder,PlaceHolder,PlaceHolder,PlaceHolder,PlaceHolder,PlaceHolder,PlaceHolder
3276,150,150,0,0.0167,22,149.54,26.59,9,1,Rb2CuCl3,0.0935,4.182,45.853,0.4,3.0394,0,0,0,0,0,0,0,0,Rb2CO3,OA,ODE,CuCl,OLA,PlaceHolder,PlaceHolder,PlaceHolder,PlaceHolder,PlaceHolder,PlaceHolder,PlaceHolder,PlaceHolder
3277,230,230,0,0.0833,-1,13,20.77,4,1,Cs2InCl5-H2O,0.5,48.875,3.655,3.0394,0.883,5.549,0.16,0,0,0,0,0,0,InCl3,ODE,OA,OLA,HCl,H2O,Cs2CO3,PlaceHolder,PlaceHolder,PlaceHolder,PlaceHolder,PlaceHolder,PlaceHolder
3278,230,230,0,0.0833,-1,11.85,23.81,1,1,Cs2InCl5-H2O,0.5,48.875,3.655,3.0394,0.883,5.549,0.16,0.25,0,0,0,0,0,InCl3,ODE,OA,OLA,HCl,H2O,Cs2CO3,SbCl3,PlaceHolder,PlaceHolder,PlaceHolder,PlaceHolder,PlaceHolder
3279,80,80,0,5,100,31.5,4,6,1,Cs5Cu3Cl6I2,0.3,0.2,4.176,0.198,1.448,4.951,29.464,0.358,0,0,0,0,0,CuAc2,InCl3,OLA,HI,H2O,OA,ODE,Cs2CO3,PlaceHolder,PlaceHolder,PlaceHolder,PlaceHolder,PlaceHolder
3280,80,80,0,0.167,100,10.5,33.33,9,1,Cs5Cu3Cl6I2,0.3,0.2,4.176,0.198,1.448,4.951,29.464,0.358,0,0,0,0,0,CuAc2,InCl3,OLA,HI,H2O,OA,ODE,Cs2CO3,PlaceHolder,PlaceHolder,PlaceHolder,PlaceHolder,PlaceHolder
3281,80,80,0,0.333,103,20.83,36.73,9,1,Cs5Cu3Cl6I2,0.3,0.2,4.176,0.198,1.448,4.951,29.464,0.358,0,0,0,0,0,CuAc2,InCl3,OLA,HI,H2O,OA,ODE,Cs2CO3,PlaceHolder,PlaceHolder,PlaceHolder,PlaceHolder,PlaceHolder
3282,80,80,0,0.5,100,31.82,4.95,6,1,Cs5Cu3Cl6I2,0.3,0.2,4.176,0.198,1.448,4.951,29.464,0.358,0,0,0,0,0,CuAc2,InCl3,OLA,HI,H2O,OA,ODE,Cs2CO3,PlaceHolder,PlaceHolder,PlaceHolder,PlaceHolder,PlaceHolder
3283,60,60,0,5,143,25.33,13.1,6,1,Cs5Cu3Cl6I2,0.3,0.2,4.176,0.198,1.448,4.951,29.464,0.358,0,0,0,0,0,CuAc2,InCl3,OLA,HI,H2O,OA,ODE,Cs2CO3,PlaceHolder,PlaceHolder,PlaceHolder,PlaceHolder,PlaceHolder
3284,120,120,0,5,52,41.65,19.42,9,1,Cs5Cu3Cl6I2,0.3,0.2,4.176,0.198,1.448,4.951,29.464,0.358,0,0,0,0,0,CuAc2,InCl3,OLA,HI,H2O,OA,ODE,Cs2CO3,PlaceHolder,PlaceHolder,PlaceHolder,PlaceHolder,PlaceHolder
3285,150,150,0,5,77,35.95,16.76,9,1,Cs5Cu3Cl6I2,0.3,0.2,4.176,0.198,1.448,4.951,29.464,0.358,0,0,0,0,0,CuAc2,InCl3,OLA,HI,H2O,OA,ODE,Cs2CO3,PlaceHolder,PlaceHolder,PlaceHolder,PlaceHolder,PlaceHolder
3286,80,80,0,5,52,15.64,12.56,9,1,Cs5Cu3Cl6I2,0.3,0.2,3.566,0.198,1.448,4.951,29.464,0.358,0,0,0,0,0,CuAc2,InCl3,OLA,HI,H2O,OA,ODE,Cs2CO3,PlaceHolder,PlaceHolder,PlaceHolder,PlaceHolder,PlaceHolder
3287,80,80,0,5,9,32.87,21.98,7,1,Cs5Cu3Cl6I2,0.3,0.2,2.346,0.198,1.448,4.951,29.464,0.358,0,0,0,0,0,CuAc2,InCl3,OLA,HI,H2O,OA,ODE,Cs2CO3,PlaceHolder,PlaceHolder,PlaceHolder,PlaceHolder,PlaceHolder
3288,80,80,0,5,9,28.67,28.52,7,1,Cs5Cu3Cl6I2,0.3,0.2,1.746,0.198,1.448,4.951,29.464,0.358,0,0,0,0,0,CuAc2,InCl3,OLA,HI,H2O,OA,ODE,Cs2CO3,PlaceHolder,PlaceHolder,PlaceHolder,PlaceHolder,PlaceHolder
3289,200,200,0,0.0833,16,4.18,3.04,9,1,Cs4CuSb2Cl12,0.4,0.8,1.719,17.045,1.52,0.883,5.549,0.0374,0,0,0,0,0,CuCl2,SbCl3,OA,ODE,OLA,HCl,H2O,Cs2CO3,PlaceHolder,PlaceHolder,PlaceHolder,PlaceHolder,PlaceHolder
3290,25,150,13.90111345,30,65,30.54,11.17,9,1,CsBr,0.2,0.2,1.575,1.52,31.25,0,0,0,0,0,0,0,0,Cs2CO3,CuBr2,OA,OLA,ODE,PlaceHolder,PlaceHolder,PlaceHolder,PlaceHolder,PlaceHolder,PlaceHolder,PlaceHolder,PlaceHolder
3291,80,80,0,0.0833,130,20.21,6.97,6,1,Cs5Cu3Cl6I2,0.299,3.0394,5.672,38.125,0.788,0.25,0,0,0,0,0,0,0,CuI,OLA,OA,ODE,TMSCl,Cs2CO3,PlaceHolder,PlaceHolder,PlaceHolder,PlaceHolder,PlaceHolder,PlaceHolder,PlaceHolder
3292,70,70,0,0.5,199,54.9,18.77,1,1,Cs3Cu2I5,0.4,1.52,2.326,43.005,0.235,0,0,0,0,0,0,0,0,CuI,OLA,OA,ODE,Cs2CO3,PlaceHolder,PlaceHolder,PlaceHolder,PlaceHolder,PlaceHolder,PlaceHolder,PlaceHolder,PlaceHolder
3293,180,180,0,0.5,31,228.86,25.61,1,1,Cs3Cu2Cl5,0.4,1.52,2.138,40.067,0.176,0,0,0,0,0,0,0,0,CuCl,OLA,OA,ODE,Cs2CO3,PlaceHolder,PlaceHolder,PlaceHolder,PlaceHolder,PlaceHolder,PlaceHolder,PlaceHolder,PlaceHolder
3294,80,80,0,0.0833,-1,19.3,14.62,1,1,Cs2AgInCl6,0.96,0.9,113.154,6.0787,1,12.604,6.87,0.1,0,0,0,0,0,AgAc,InAc3,DPE,OLA,Cs2CO3,OA,BC,BiAc3,PlaceHolder,PlaceHolder,PlaceHolder,PlaceHolder,PlaceHolder
3295,80,80,0,0.0833,-1,17.49,16.13,1,1,Cs2AgInCl6,0.96,0.5,113.154,6.0787,1,12.604,6.87,0.5,0,0,0,0,0,AgAc,InAc3,DPE,OLA,Cs2CO3,OA,BC,BiAc3,PlaceHolder,PlaceHolder,PlaceHolder,PlaceHolder,PlaceHolder
3296,80,80,0,0.0833,-1,15.8,12.86,1,1,Cs2AgInCl6,0.56,1,113.154,6.0787,1,12.604,6.87,0.05,0.4,0,0,0,0,AgAc,InAc3,DPE,OLA,Cs2CO3,OA,BC,BiAc3,NaAc,PlaceHolder,PlaceHolder,PlaceHolder,PlaceHolder
3297,80,80,0,0.0833,-1,15.91,11.35,1,1,Cs2AgInCl6,0.76,1,113.154,6.0787,1,12.604,6.87,0.05,0.2,0,0,0,0,AgAc,InAc3,DPE,OLA,Cs2CO3,OA,BC,BiAc3,NaAc,PlaceHolder,PlaceHolder,PlaceHolder,PlaceHolder
3298,80,80,0,0.0833,-1,4,25,9,1,Cs2KInCl6,0.36,1,113.154,6.0787,1,12.604,6.87,0.05,0.6,0,0,0,0,AgAc,InAc3,DPE,OLA,Cs2CO3,OA,BC,BiAc3,KAc,PlaceHolder,PlaceHolder,PlaceHolder,PlaceHolder
3299,80,80,0,0.0833,-1,6.2,43.55,9,1,Cs2AgInCl6,0.56,1,113.154,6.0787,1,12.604,6.87,0.05,0.4,0,0,0,0,AgAc,InAc3,DPE,OLA,Cs2CO3,OA,BC,BiAc3,KAc,PlaceHolder,PlaceHolder,PlaceHolder,PlaceHolder
3300,25,25,0,0.0833,-1,16.58,9.77,1,1,CsPbBr3-1,0.008,0.0096,0.00288,5.166,0.0912,1.575,47.319,0,0,0,0,0,0,CsBr,PbBr2,CuBr,DMF,OLA,OA,toluene,PlaceHolder,PlaceHolder,PlaceHolder,PlaceHolder,PlaceHolder,PlaceHolder
3301,25,25,0,0.0833,-1,13.81,10.01,1,1,Cs4PbBr6,0.008,0.0096,0.00672,5.166,0.0912,1.575,47.319,0,0,0,0,0,0,CsBr,PbBr2,CuBr,DMF,OLA,OA,toluene,PlaceHolder,PlaceHolder,PlaceHolder,PlaceHolder,PlaceHolder,PlaceHolder
3302,25,25,0,0.167,-1,5,20,9,1,Cs2AgBiBr6,65.822,1.408,0.004,0.002,0.002,0,0,0,0,0,0,0,0,ISA,DMSO,CsBr,AgBr,BiBr3,PlaceHolder,PlaceHolder,PlaceHolder,PlaceHolder,PlaceHolder,PlaceHolder,PlaceHolder,PlaceHolder
3303,165,175,6,0.0167,-1,14.1,8,1,1,Cs2NaInCl6,0.65,0.45,0.5,8.822,2.128,31.25,3.152,0,0,0,0,0,0,CsAc,NaAc,InAc3,OA,OLA,ODE,TMSCl,PlaceHolder,PlaceHolder,PlaceHolder,PlaceHolder,PlaceHolder,PlaceHolder
3304,165,175,6,0.0167,-1,14.82,16.25,1,1,Cs2NaInCl6,0.65,0.441,0.5,8.822,2.128,31.25,3.152,0.009,0,0,0,0,0,CsAc,NaAc,InAc3,OA,OLA,ODE,TMSCl,AgAc,PlaceHolder,PlaceHolder,PlaceHolder,PlaceHolder,PlaceHolder
3305,165,175,6,0.0167,-1,14.73,10.64,1,1,Cs2NaInCl6,0.65,0.4275,0.5,8.822,2.128,31.25,3.152,0.0225,0,0,0,0,0,CsAc,NaAc,InAc3,OA,OLA,ODE,TMSCl,AgAc,PlaceHolder,PlaceHolder,PlaceHolder,PlaceHolder,PlaceHolder
3306,165,175,6,0.0167,-1,10.81,8.75,1,1,Cs2NaInCl6,0.65,0.405,0.5,8.822,2.128,31.25,3.152,0.045,0,0,0,0,0,CsAc,NaAc,InAc3,OA,OLA,ODE,TMSCl,AgAc,PlaceHolder,PlaceHolder,PlaceHolder,PlaceHolder,PlaceHolder
3307,165,180,6,0.0167,140,11.97,15.85,1,1,Cs2AgInCl6,0.65,0.45,0.5,8.822,2.128,31.25,3.152,0,0,0,0,0,0,CsAc,AgAc,InAc3,OA,OLA,ODE,TMSCl,PlaceHolder,PlaceHolder,PlaceHolder,PlaceHolder,PlaceHolder,PlaceHolder
3308,165,180,6,0.0167,48,20.64,25.08,1,1,Cs2AgInCl6,0.65,0.31,0.5,8.822,2.128,31.25,3.152,0.14,0,0,0,0,0,CsAc,AgAc,InAc3,OA,OLA,ODE,TMSCl,MnAc2,PlaceHolder,PlaceHolder,PlaceHolder,PlaceHolder,PlaceHolder
3309,100,100,0,0.0167,38,10.04,21.35,1,1,Cs2AgInCl6,0.025,0.05,0.05,8.176,0.8,0.2,0.3,0,0,0,0,0,0,CsAc,AgAc,InAc3,MXY,OA,OLA,BC,PlaceHolder,PlaceHolder,PlaceHolder,PlaceHolder,PlaceHolder,PlaceHolder
3310,100,100,0,0.0167,35,9.37,15.66,1,1,Cs2AgSbCl6,0.025,0.02,0.05,8.176,1.3,0.2,0.6,0,0,0,0,0,0,CsAc,AgAc,SbAc3,MXY,OA,OLA,ETHC,PlaceHolder,PlaceHolder,PlaceHolder,PlaceHolder,PlaceHolder,PlaceHolder
3311,100,100,0,0.0167,184,12.7,28.68,1,1,Cs2AgSbCl6,0.025,0.02,0.05,8.176,1.3,0.2,0.6,0,0,0,0,0,0,CsAc,AgAc,SbAc3,MXY,OA,OLA,BC,PlaceHolder,PlaceHolder,PlaceHolder,PlaceHolder,PlaceHolder,PlaceHolder
3312,25,25,0,10,-1,10.51,49.05,0,1,Cs2AgSbCl6,0.02,0.01,0.01,7.04,102.372,0,0,0,0,0,0,0,0,CsCl,AgCl,SbCl3,DMSO,EAC,PlaceHolder,PlaceHolder,PlaceHolder,PlaceHolder,PlaceHolder,PlaceHolder,PlaceHolder,PlaceHolder
3313,25,25,0,10,-1,4.42,17.89,9,1,Cs2AgSbCl6,0.02,0.01,0.01,7.04,102.372,0.315,0,0,0,0,0,0,0,CsCl,AgCl,SbCl3,DMSO,EAC,OA,PlaceHolder,PlaceHolder,PlaceHolder,PlaceHolder,PlaceHolder,PlaceHolder,PlaceHolder
3314,140,140,0,0.25,79,14.57,13.08,1,1,Cs2AgBiCl6,0.71,0.5,0.5,31.25,8.851,1.869,2.7,0,0,0,0,0,0,CsAc,AgAc,BiAc3,ODE,OA,OLA,TMSCl,PlaceHolder,PlaceHolder,PlaceHolder,PlaceHolder,PlaceHolder,PlaceHolder
3315,140,140,0,0.25,145,14.38,14.55,1,1,Cs2NaBiCl6,0.71,0.125,0.5,31.25,8.851,1.869,2.7,0.375,0,0,0,0,0,CsAc,AgAc,BiAc3,ODE,OA,OLA,TMSCl,NaAc,PlaceHolder,PlaceHolder,PlaceHolder,PlaceHolder,PlaceHolder
3316,170,170,0,0.167,100,12.41,12.73,1,1,Cs2NaBiCl6,0.71,0.5,0.5,31.25,8.822,1.915,2.7,0,0,0,0,0,0,CsAc,NaAc,BiAc3,ODE,OA,OLA,TMSCl,PlaceHolder,PlaceHolder,PlaceHolder,PlaceHolder,PlaceHolder,PlaceHolder
3317,150,150,0,0.167,100,12.19,10.19,1,1,Cs2NaBiBr6,0.71,0.5,0.5,31.25,8.822,1.915,2.7,0,0,0,0,0,0,CsAc,NaAc,BiAc3,ODE,OA,OLA,TMSBr,PlaceHolder,PlaceHolder,PlaceHolder,PlaceHolder,PlaceHolder,PlaceHolder
