Repository: Sharpiless/Nanocrystals-Deep-Learning

## Abstract 
The synthesis model based on transformer structure for nanocrystals takes the synthesis conditions and material structure features from the synthesis recipe dataset as input. By utilizing the proposed reaction intermediate-based data augmentation, the input data was expanded **tenfold**. This resulted in the model achieving an average absolute error of **1.39 nm** in predicting nanocrystal size, and the average accuracy for predicting morphology reached **90%**.

We show the transformer model in the following:

File: data/0309_classification_and_reg-raw-v3.csv (part 18 of 18)
ID,Temperature1,Temperature2,Speed,Time,Num,Y1,Y2,Y3,T1,T2,A1,B1,C1,D1,E1,F1,G1,H1,I1,J1,K1,L1,M1,A2,B2,C2,D2,E2,F2,G2,H2,I2,J2,K2,L2,M2
3318,140,140,0,0.167,100,11.28,9,1,1,Cs2NaBiCl6,0.71,0.5,0.5,31.25,8.822,1.915,2.7,0,0,0,0,0,0,CsAc,NaAc,BiAc3,ODE,OA,OLA,TMSCl,PlaceHolder,PlaceHolder,PlaceHolder,PlaceHolder,PlaceHolder,PlaceHolder
3319,150,150,0,0.167,100,11.74,9.62,1,1,Cs2NaBiCl6,0.71,0.5,0.5,31.25,8.822,1.915,2.7,0,0,0,0,0,0,CsAc,NaAc,BiAc3,ODE,OA,OLA,TMSCl,PlaceHolder,PlaceHolder,PlaceHolder,PlaceHolder,PlaceHolder,PlaceHolder
3320,200,200,0,0.167,100,9.3,18.28,4,1,Cs2NaBiCl6,0.71,0.5,0.5,31.25,8.822,1.915,2.7,0,0,0,0,0,0,CsAc,NaAc,BiAc3,ODE,OA,OLA,TMSCl,PlaceHolder,PlaceHolder,PlaceHolder,PlaceHolder,PlaceHolder,PlaceHolder
3321,170,170,0,0.167,100,13.99,17.74,1,1,Cs2NaBiCl6,0.71,0.5,0.5,31.25,8.822,3.83,2.7,0,0,0,0,0,0,CsAc,NaAc,BiAc3,ODE,OA,OLA,TMSCl,PlaceHolder,PlaceHolder,PlaceHolder,PlaceHolder,PlaceHolder,PlaceHolder
3322,140,140,0,0.167,-1,8.91,5.06,1,1,Cs2AgBiCl6,0.71,0.5,0.5,31.25,8.822,1.915,2.7,0,0,0,0,0,0,CsAc,AgAc,BiAc3,ODE,OA,OLA,TMSCl,PlaceHolder,PlaceHolder,PlaceHolder,PlaceHolder,PlaceHolder,PlaceHolder
3323,140,140,0,0.167,-1,10.72,6.32,1,1,Cs2AgBiBr6,0.71,0.5,0.5,31.25,8.822,1.915,2.7,0,0,0,0,0,0,CsAc,AgAc,BiAc3,ODE,OA,OLA,TMSBr,PlaceHolder,PlaceHolder,PlaceHolder,PlaceHolder,PlaceHolder,PlaceHolder
3324,160,160,0,0.25,-1,21.5,17.67,0,1,Cs3Bi2Cl9,0.25,0.5,23.75,14.179,0.912,4,0,0,0,0,0,0,0,CsAc,BiAc3,ODE,OA,OLA,TMSCl,PlaceHolder,PlaceHolder,PlaceHolder,PlaceHolder,PlaceHolder,PlaceHolder,PlaceHolder
3325,160,160,0,0.25,-1,28.5,14.74,0,1,Cs3Bi2Br9,0.25,0.5,23.75,14.179,0.912,4,0,0,0,0,0,0,0,CsAc,BiAc3,ODE,OA,OLA,TMSBr,PlaceHolder,PlaceHolder,PlaceHolder,PlaceHolder,PlaceHolder,PlaceHolder,PlaceHolder
3326,220,220,0,2,-1,14.28,14.55,0,1,Cs2SnCl6,0.36,3.0394,3.655,45.75,0.16,0,0,0,0,0,0,0,0,SnCl2,OLA,OA,ODE,Cs2CO3,PlaceHolder,PlaceHolder,PlaceHolder,PlaceHolder,PlaceHolder,PlaceHolder,PlaceHolder,PlaceHolder
3327,220,220,0,2,-1,20.57,15.55,0,1,Cs2SnCl6,0.36,3.0394,3.655,45.75,0.16,0.036,0,0,0,0,0,0,0,SnCl2,OLA,OA,ODE,Cs2CO3,SbCl3,PlaceHolder,PlaceHolder,PlaceHolder,PlaceHolder,PlaceHolder,PlaceHolder,PlaceHolder
3328,220,220,0,2,-1,20.51,14.64,0,1,Cs2SnCl6,0.36,3.0394,3.655,45.75,0.16,0.018,0,0,0,0,0,0,0,SnCl2,OLA,OA,ODE,Cs2CO3,SbCl3,PlaceHolder,PlaceHolder,PlaceHolder,PlaceHolder,PlaceHolder,PlaceHolder,PlaceHolder
3329,220,220,0,0.167,136,16.64,22.79,0,1,Cs2SnCl6,0.36,3.0394,3.655,45.75,0.16,0.036,0,0,0,0,0,0,0,SnCl2,OLA,OA,ODE,Cs2CO3,SbCl3,PlaceHolder,PlaceHolder,PlaceHolder,PlaceHolder,PlaceHolder,PlaceHolder,PlaceHolder
3330,220,220,0,0.333,41,15.7,20.68,0,1,Cs2SnCl6,0.36,3.0394,3.655,45.75,0.16,0.036,0,0,0,0,0,0,0,SnCl2,OLA,OA,ODE,Cs2CO3,SbCl3,PlaceHolder,PlaceHolder,PlaceHolder,PlaceHolder,PlaceHolder,PlaceHolder,PlaceHolder
3331,220,220,0,1,-1,2.47,33.58,0,1,Cs2SnI6,0.18,1.52,1.828,22.875,0.08,0,0,0,0,0,0,0,0,SnI4,OLA,OA,ODE,Cs2CO3,PlaceHolder,PlaceHolder,PlaceHolder,PlaceHolder,PlaceHolder,PlaceHolder,PlaceHolder,PlaceHolder
3336,180,180,0,0.0833,200,12.5,15.2,9,1,Cs4CuSb2Cl12,0.355,0.125,0.25,3.799,0.63,15.625,1.97,0,0,0,0,0,0,CsAc,CuAc2,SbAc3,OLA,OA,ODE,TMSCl,PlaceHolder,PlaceHolder,PlaceHolder,PlaceHolder,PlaceHolder,PlaceHolder
3337,180,180,0,0.0833,200,9.25,9.76,1,1,Cs2AgSbCl6,0.355,0.0125,0.25,3.799,0.63,15.625,1.97,0.225,0,0,0,0,0,CsAc,CuAc2,SbAc3,OLA,OA,ODE,TMSCl,AgAc,PlaceHolder,PlaceHolder,PlaceHolder,PlaceHolder,PlaceHolder
3338,180,180,0,0.0833,200,12.2,10.66,9,1,Cs4CuSb2Cl12,0.355,0.09375,0.25,3.799,0.63,15.625,1.97,0.0625,0,0,0,0,0,CsAc,CuAc2,SbAc3,OLA,OA,ODE,TMSCl,AgAc,PlaceHolder,PlaceHolder,PlaceHolder,PlaceHolder,PlaceHolder
3339,240,240,0,0.167,-1,12.67,13.06,1,1,CsSnCl3,0.56,1.12,27.273,6.531,6.0787,0.0454,0,0,0,0,0,0,0,SnC2O4,NH4Cl,ODE,OA,OLA,Cs2CO3,PlaceHolder,PlaceHolder,PlaceHolder,PlaceHolder,PlaceHolder,PlaceHolder,PlaceHolder
3340,240,240,0,0.167,-1,12.63,9.11,1,1,CsSnBr3,0.56,1.12,27.273,6.531,6.0787,0.0454,0,0,0,0,0,0,0,SnC2O4,NH4Br,ODE,OA,OLA,Cs2CO3,PlaceHolder,PlaceHolder,PlaceHolder,PlaceHolder,PlaceHolder,PlaceHolder,PlaceHolder
3341,240,240,0,0.167,-1,11.39,6.72,1,1,CsSnI3,0.56,1.12,27.273,6.531,6.0787,0.0454,0,0,0,0,0,0,0,SnC2O4,NH4I,ODE,OA,OLA,Cs2CO3,PlaceHolder,PlaceHolder,PlaceHolder,PlaceHolder,PlaceHolder,PlaceHolder,PlaceHolder
3342,180,180,0,0.167,-1,29.34,27.31,1,1,Cs2SnBr6,0.68,2.242,1.824,2.039,33.603,0.047,0,0,0,0,0,0,0,SnBr4,TOP,OLA,OA,ODE,Cs2CO3,PlaceHolder,PlaceHolder,PlaceHolder,PlaceHolder,PlaceHolder,PlaceHolder,PlaceHolder
3343,180,180,0,1,-1,58,9.48,4,1,Cs2SnBr6,0.68,2.242,1.824,2.039,33.603,0.047,0,0,0,0,0,0,0,SnBr4,TOP,OLA,OA,ODE,Cs2CO3,PlaceHolder,PlaceHolder,PlaceHolder,PlaceHolder,PlaceHolder,PlaceHolder,PlaceHolder
3344,220,220,0,1,-1,6.41,24.06,9,1,Cs2SnCl6,0.235,0.778,20.02,0.75,0.0468,0,0,0,0,0,0,0,0,SnCl4,OA,ODE,OLA,Cs2CO3,PlaceHolder,PlaceHolder,PlaceHolder,PlaceHolder,PlaceHolder,PlaceHolder,PlaceHolder,PlaceHolder
3345,220,220,0,1,-1,3.18,19.8,9,1,Cs2SnBr6,0.235,0.778,20.02,0.75,0.0468,0,0,0,0,0,0,0,0,SnBr4,OA,ODE,OLA,Cs2CO3,PlaceHolder,PlaceHolder,PlaceHolder,PlaceHolder,PlaceHolder,PlaceHolder,PlaceHolder,PlaceHolder
3346,220,220,0,1,-1,3.16,17.91,9,1,Cs2SnI6,0.235,0.778,20.02,0.75,0.0468,0,0,0,0,0,0,0,0,SnI4,OA,ODE,OLA,Cs2CO3,PlaceHolder,PlaceHolder,PlaceHolder,PlaceHolder,PlaceHolder,PlaceHolder,PlaceHolder,PlaceHolder
3347,220,220,0,1,-1,3.17,21.17,9,1,Cs2SnBr6,0.1175,0.778,20.02,0.75,0.0468,0.1175,0,0,0,0,0,0,0,SnI4,OA,ODE,OLA,Cs2CO3,SnBr4,PlaceHolder,PlaceHolder,PlaceHolder,PlaceHolder,PlaceHolder,PlaceHolder,PlaceHolder
3348,250,250,0,45,507,13.92,8.79,9,1,CsEuCl3,0.4,6.0787,1.121,1.057,18.483,0.075,0,0,0,0,0,0,0,EuCl3,OLA,TOP,OA,ODE,Cs2CO3,PlaceHolder,PlaceHolder,PlaceHolder,PlaceHolder,PlaceHolder,PlaceHolder,PlaceHolder
3349,200,200,0,0.167,-1,21.29,18.19,0,1,Cs2ZrCl6,1.42,31.25,5.672,0.709,8.822,1.869,3.152,0,0,0,0,0,0,Zr(CO3)2,ODE,HAc,CsAc,OA,OLA,TMSCl,PlaceHolder,PlaceHolder,PlaceHolder,PlaceHolder,PlaceHolder,PlaceHolder
3350,200,200,0,0.167,-1,20.08,13.38,0,1,Cs2ZrCl6,1.42,31.25,5.672,0.709,8.822,1.869,3.152,0.0088,0,0,0,0,0,Zr(CO3)2,ODE,HAc,CsAc,OA,OLA,TMSCl,BiAc3,PlaceHolder,PlaceHolder,PlaceHolder,PlaceHolder,PlaceHolder
3351,90,90,0,0.208,-1,19.95,7.89,6,1,Cs2TiBr6,0.1,0.1,25,1.824,3.151,4.625,0,0,0,0,0,0,0,TiC6(acac)2,Cs2CO3,ODE,OLA,OA,TMSBr,PlaceHolder,PlaceHolder,PlaceHolder,PlaceHolder,PlaceHolder,PlaceHolder,PlaceHolder
3352,135,135,0,0.208,-1,16,17.5,9,1,Cs2TiBr6,0.1,0.1,25,1.824,3.151,4.625,0,0,0,0,0,0,0,TiC6(acac)2,Cs2CO3,ODE,OLA,OA,TMSBr,PlaceHolder,PlaceHolder,PlaceHolder,PlaceHolder,PlaceHolder,PlaceHolder,PlaceHolder
3353,185,185,0,0.208,-1,57,28.07,0,1,Cs2TiBr6,0.1,0.1,25,1.824,3.151,4.625,0,0,0,0,0,0,0,TiC6(acac)2,Cs2CO3,ODE,OLA,OA,TMSBr,PlaceHolder,PlaceHolder,PlaceHolder,PlaceHolder,PlaceHolder,PlaceHolder,PlaceHolder
3355,245,245,0,0.208,-1,79,55.7,0,1,Cs2TiBr6,0.1,0.1,25,1.824,3.151,4.625,0,0,0,0,0,0,0,TiC6(acac)2,Cs2CO3,ODE,OLA,OA,TMSBr,PlaceHolder,PlaceHolder,PlaceHolder,PlaceHolder,PlaceHolder,PlaceHolder,PlaceHolder
3356,185,185,0,0.208,-1,31,15.16,9,1,Cs2TiCl6,0.1,0.1,25,1.824,3.151,4.625,0,0,0,0,0,0,0,TiC6(acac)2,Cs2CO3,ODE,OLA,OA,TMSCl,PlaceHolder,PlaceHolder,PlaceHolder,PlaceHolder,PlaceHolder,PlaceHolder,PlaceHolder
3357,230,230,0,0.167,150,15.78,12.06,9,1,Cs2NaBiCl6,0.36,0.18,0.18,15.625,3.939,1.003,1.97,0,0,0,0,0,0,CsAc,BiAc3,NaAc,ODE,OA,OLA,TMSCl,PlaceHolder,PlaceHolder,PlaceHolder,PlaceHolder,PlaceHolder,PlaceHolder
3358,230,230,0,0.167,432,29.33,16.83,9,1,Cs2NaBiCl6,0.36,0.18,0.162,15.625,3.939,1.003,1.97,0.018,0,0,0,0,0,CsAc,BiAc3,NaAc,ODE,OA,OLA,TMSCl,AgAc,PlaceHolder,PlaceHolder,PlaceHolder,PlaceHolder,PlaceHolder
3359,230,230,0,0.167,120,37.63,20.72,1,1,Cs2NaBiCl6,0.36,0.18,0.135,15.625,3.939,1.003,1.97,0.045,0,0,0,0,0,CsAc,BiAc3,NaAc,ODE,OA,OLA,TMSCl,AgAc,PlaceHolder,PlaceHolder,PlaceHolder,PlaceHolder,PlaceHolder
3360,230,230,0,0.167,101,24.14,14.62,9,1,Cs2NaBiCl6,0.36,0.18,0.18,15.625,3.939,1.003,1.97,0.0045,0,0,0,0,0,CsAc,BiAc3,NaAc,ODE,OA,OLA,TMSCl,MnAc2,PlaceHolder,PlaceHolder,PlaceHolder,PlaceHolder,PlaceHolder
3361,230,230,0,0.167,79,21.47,15.38,9,1,Cs2NaBiCl6,0.36,0.18,0.18,15.625,3.939,1.003,1.97,0.009,0,0,0,0,0,CsAc,BiAc3,NaAc,ODE,OA,OLA,TMSCl,MnAc2,PlaceHolder,PlaceHolder,PlaceHolder,PlaceHolder,PlaceHolder
3362,230,230,0,0.167,80,21.85,16.72,9,1,Cs2NaBiCl6,0.36,0.18,0.18,15.625,3.939,1.003,1.97,0.018,0,0,0,0,0,CsAc,BiAc3,NaAc,ODE,OA,OLA,TMSCl,MnAc2,PlaceHolder,PlaceHolder,PlaceHolder,PlaceHolder,PlaceHolder
3363,230,230,0,0.167,104,22.62,15.72,9,1,Cs2NaBiCl6,0.36,0.18,0.18,15.625,3.939,1.003,1.97,0.036,0,0,0,0,0,CsAc,BiAc3,NaAc,ODE,OA,OLA,TMSCl,MnAc2,PlaceHolder,PlaceHolder,PlaceHolder,PlaceHolder,PlaceHolder
3364,230,230,0,0.167,75,25.46,25.83,0,1,Cs2NaBiCl6,0.36,0.18,0.18,15.625,3.939,1.003,1.97,0.072,0,0,0,0,0,CsAc,BiAc3,NaAc,ODE,OA,OLA,TMSCl,MnAc2,PlaceHolder,PlaceHolder,PlaceHolder,PlaceHolder,PlaceHolder
3365,230,230,0,0.167,120,13.76,14.76,9,1,Cs2NaBiCl6,0.36,0.18,0.18,15.625,3.939,1.003,1.97,0.0018,0,0,0,0,0,CsAc,BiAc3,NaAc,ODE,OA,OLA,TMSCl,EuAc3,PlaceHolder,PlaceHolder,PlaceHolder,PlaceHolder,PlaceHolder
3366,230,230,0,0.167,70,18.33,26.3,0,1,Cs2NaBiCl6,0.36,0.18,0.18,15.625,3.939,1.003,1.97,0.0144,0,0,0,0,0,CsAc,BiAc3,NaAc,ODE,OA,OLA,TMSCl,EuAc3,PlaceHolder,PlaceHolder,PlaceHolder,PlaceHolder,PlaceHolder
3367,230,230,0,0.167,69,18.61,24.89,0,1,Cs2NaBiCl6,0.36,0.18,0.18,15.625,3.939,1.003,1.97,0.0288,0,0,0,0,0,CsAc,BiAc3,NaAc,ODE,OA,OLA,TMSCl,EuAc3,PlaceHolder,PlaceHolder,PlaceHolder,PlaceHolder,PlaceHolder
3368,25,25,0,0.167,-1,10.03,27.69,9,1,Cs2NaBiCl6,0.473,65.822,1.41,0.004,0.002,0.002,0,0,0,0,0,0,0,OA,ISA,DMSO,CsCl,BiCl3,NaCl,PlaceHolder,PlaceHolder,PlaceHolder,PlaceHolder,PlaceHolder,PlaceHolder,PlaceHolder
3369,25,25,0,0.167,-1,7.03,22.97,9,1,Cs2NaBiCl6,0.473,65.822,1.41,0.004,0.0015,0.002,0.0005,0,0,0,0,0,0,OA,ISA,DMSO,CsCl,BiCl3,NaCl,SbCl3,PlaceHolder,PlaceHolder,PlaceHolder,PlaceHolder,PlaceHolder,PlaceHolder
3370,200,200,0,2,300,11.96,10.38,1,1,Cs2AgInCl6,0.1,0.05,0.2,19.156,1.575,0.699,3.546,0,0,0,0,0,0,Cs2CO3,AgAc,InAc3,ODE,OA,OLA,TMSCl,PlaceHolder,PlaceHolder,PlaceHolder,PlaceHolder,PlaceHolder,PlaceHolder
3371,200,200,0,2,300,8.69,9.09,1,1,Cs2AgInCl6,0.1,0.05,0.2,19.156,1.575,0.699,3.546,0.02,0,0,0,0,0,Cs2CO3,AgAc,InAc3,ODE,OA,OLA,TMSCl,YbAc3,PlaceHolder,PlaceHolder,PlaceHolder,PlaceHolder,PlaceHolder
3372,200,200,0,2,300,9.37,12.05,1,1,Cs2AgInCl6,0.1,0.05,0.2,19.156,1.575,0.699,3.546,0.04,0,0,0,0,0,Cs2CO3,AgAc,InAc3,ODE,OA,OLA,TMSCl,YbAc3,PlaceHolder,PlaceHolder,PlaceHolder,PlaceHolder,PlaceHolder
3373,200,200,0,2,300,8.12,9.72,1,1,Cs2AgInCl6,0.1,0.05,0.2,19.156,1.575,0.699,3.546,0.04,0,0,0,0,0,Cs2CO3,AgAc,InAc3,ODE,OA,OLA,TMSCl,ErAc3,PlaceHolder,PlaceHolder,PlaceHolder,PlaceHolder,PlaceHolder
3374,260,260,0,0.0833,57,13.23,13.97,1,1,Cs2AgInCl6,0.36,0.36,0.0036,3.0394,2.472,15.538,45.75,3.655,0.16,0,0,0,0,AgNO3,InCl3,BiCl3,OLA,HCl,H2O,ODE,OA,Cs2CO3,PlaceHolder,PlaceHolder,PlaceHolder,PlaceHolder
3375,260,260,0,0.0833,69,12.21,16.26,1,1,Cs2AgInCl6,0.36,0.36,0.0036,0.036,3.0394,2.472,15.538,45.75,3.655,0.16,0,0,0,AgNO3,InCl3,BiCl3,Tb(NO3)3,OLA,HCl,H2O,ODE,OA,Cs2CO3,PlaceHolder,PlaceHolder,PlaceHolder
3376,260,260,0,0.0833,56,12.16,14.02,1,1,Cs2AgInCl6,0.36,0.36,0.0036,0.18,3.0394,2.472,15.538,45.75,3.655,0.16,0,0,0,AgNO3,InCl3,BiCl3,Tb(NO3)3,OLA,HCl,H2O,ODE,OA,Cs2CO3,PlaceHolder,PlaceHolder,PlaceHolder
3377,260,260,0,0.0833,66,11.88,15.1,1,1,Cs2AgInCl6,0.36,0.36,0.0036,0.288,3.0394,2.472,15.538,45.75,3.655,0.16,0,0,0,AgNO3,InCl3,BiCl3,Tb(NO3)3,OLA,HCl,H2O,ODE,OA,Cs2CO3,PlaceHolder,PlaceHolder,PlaceHolder
3378,120,120,0,0.0167,-1,11.85,10.48,1,1,Cs2NaInCl6,0.25,0.0375,0.2125,0.25,0.00125,1.52,3.781,14.96,1.889,0,0,0,0,Cs2CO3,AgAc,NaAc,InAc3,BiAc3,OLA,OA,DE,BC,PlaceHolder,PlaceHolder,PlaceHolder,PlaceHolder
3379,120,120,0,0.0167,-1,11.4,10.89,1,1,Cs2NaInCl6,0.25,0.0375,0.2,0.0125,0.25,0.00125,1.52,3.781,14.96,1.889,0,0,0,Cs2CO3,AgAc,NaAc,KAc,InAc3,BiAc3,OLA,OA,DE,BC,PlaceHolder,PlaceHolder,PlaceHolder
3380,120,120,0,0.0167,-1,12.07,14.95,1,1,Cs2NaInCl6,0.25,0.0375,0.1875,0.025,0.25,0.00125,1.52,3.781,14.96,1.889,0,0,0,Cs2CO3,AgAc,NaAc,KAc,InAc3,BiAc3,OLA,OA,DE,BC,PlaceHolder,PlaceHolder,PlaceHolder
3381,120,120,0,0.0167,-1,12.07,14.02,1,1,Cs2NaInCl6,0.25,0.0375,0.1625,0.05,0.25,0.00125,1.52,3.781,14.96,1.889,0,0,0,Cs2CO3,AgAc,NaAc,KAc,InAc3,BiAc3,OLA,OA,DE,BC,PlaceHolder,PlaceHolder,PlaceHolder
3382,120,120,0,0.0167,-1,20.8,12.98,9,1,Cs2KInCl6,0.25,0.0375,0.2125,0.25,0.00125,1.52,3.781,14.96,1.889,0,0,0,0,Cs2CO3,AgAc,KAc,InAc3,BiAc3,OLA,OA,DE,BC,PlaceHolder,PlaceHolder,PlaceHolder,PlaceHolder
3383,140,140,0,0.0167,-1,20.2,24.02,1,1,Cs2NaInCl6,0.25,0.25,0.25,1.824,3.781,14.96,1.889,0,0,0,0,0,0,Cs2CO3,NaAc,InAc3,OLA,OA,DE,BC,PlaceHolder,PlaceHolder,PlaceHolder,PlaceHolder,PlaceHolder,PlaceHolder
3384,140,140,0,0.0167,-1,22.79,23.27,1,1,Cs2NaInCl6,0.25,0.25,0.25,1.824,3.781,14.96,1.889,0.00125,0,0,0,0,0,Cs2CO3,NaAc,InAc3,OLA,OA,DE,BC,SbAc3,PlaceHolder,PlaceHolder,PlaceHolder,PlaceHolder,PlaceHolder
3385,140,140,0,0.0167,-1,18.73,21.69,1,1,Cs2NaInCl6,0.25,0.25,0.25,1.824,3.781,14.96,1.889,0.0025,0,0,0,0,0,Cs2CO3,NaAc,InAc3,OLA,OA,DE,BC,SbAc3,PlaceHolder,PlaceHolder,PlaceHolder,PlaceHolder,PlaceHolder
3386,140,140,0,0.0167,-1,22.23,22.84,1,1,Cs2NaInCl6,0.25,0.25,0.25,1.824,3.781,14.96,1.889,0.0125,0,0,0,0,0,Cs2CO3,NaAc,InAc3,OLA,OA,DE,BC,SbAc3,PlaceHolder,PlaceHolder,PlaceHolder,PlaceHolder,PlaceHolder
3387,140,140,0,0.0167,-1,20.65,20.77,1,1,Cs2NaInCl6,0.25,0.25,0.25,1.824,3.781,14.96,1.889,0.025,0,0,0,0,0,Cs2CO3,NaAc,InAc3,OLA,OA,DE,BC,SbAc3,PlaceHolder,PlaceHolder,PlaceHolder,PlaceHolder,PlaceHolder
3388,140,140,0,0.0167,-1,23.8,27.01,1,1,Cs2NaInCl6,0.25,0.25,0.25,1.824,3.781,14.96,1.889,0.05,0,0,0,0,0,Cs2CO3,NaAc,InAc3,OLA,OA,DE,BC,SbAc3,PlaceHolder,PlaceHolder,PlaceHolder,PlaceHolder,PlaceHolder
3389,140,140,0,0.0167,-1,14.1,21.6,1,1,Cs2KInCl6,0.25,0.25,0.175,1.824,3.781,14.96,1.889,0,0,0,0,0,0,Cs2CO3,KAc,InAc3,OLA,OA,DE,BC,PlaceHolder,PlaceHolder,PlaceHolder,PlaceHolder,PlaceHolder,PlaceHolder
3390,140,140,0,0.0167,-1,16.02,34.51,1,1,Cs2KInCl6,0.25,0.25,0.175,1.824,3.781,14.96,1.889,0.0004375,0,0,0,0,0,Cs2CO3,KAc,InAc3,OLA,OA,DE,BC,SbAc3,PlaceHolder,PlaceHolder,PlaceHolder,PlaceHolder,PlaceHolder
3391,140,140,0,0.0167,-1,14.1,34.4,1,1,Cs2KInCl6,0.25,0.25,0.175,1.824,3.781,14.96,1.889,0.00175,0,0,0,0,0,Cs2CO3,KAc,InAc3,OLA,OA,DE,BC,SbAc3,PlaceHolder,PlaceHolder,PlaceHolder,PlaceHolder,PlaceHolder
3392,140,140,0,0.0167,-1,15.23,20.74,1,1,Cs2KInCl6,0.25,0.25,0.175,1.824,3.781,14.96,1.889,0.00875,0,0,0,0,0,Cs2CO3,KAc,InAc3,OLA,OA,DE,BC,SbAc3,PlaceHolder,PlaceHolder,PlaceHolder,PlaceHolder,PlaceHolder
3393,140,140,0,0.0167,-1,16.02,20.42,1,1,Cs2KInCl6,0.25,0.25,0.175,1.824,3.781,14.96,1.889,0.0175,0,0,0,0,0,Cs2CO3,KAc,InAc3,OLA,OA,DE,BC,SbAc3,PlaceHolder,PlaceHolder,PlaceHolder,PlaceHolder,PlaceHolder
3394,140,140,0,0.0167,-1,15.91,24.11,1,1,Cs2KInCl6,0.25,0.25,0.175,1.824,3.781,14.96,1.889,0.035,0,0,0,0,0,Cs2CO3,KAc,InAc3,OLA,OA,DE,BC,SbAc3,PlaceHolder,PlaceHolder,PlaceHolder,PlaceHolder,PlaceHolder
3395,140,140,0,0.0167,-1,12.9,16.28,0,1,Rb3InCl6,0.375,0.25,1.824,3.781,14.96,1.889,0,0,0,0,0,0,0,Rb2CO3,InAc3,OLA,OA,DE,BC,PlaceHolder,PlaceHolder,PlaceHolder,PlaceHolder,PlaceHolder,PlaceHolder,PlaceHolder
3396,140,140,0,0.0167,-1,14,20.71,0,1,Rb3InCl6,0.375,0.2475,0.0025,1.824,3.781,14.96,1.889,0,0,0,0,0,0,Rb2CO3,InAc3,SbAc3,OLA,OA,DE,BC,PlaceHolder,PlaceHolder,PlaceHolder,PlaceHolder,PlaceHolder,PlaceHolder
3397,140,140,0,0.0167,-1,13.4,21.64,0,1,Rb3InCl6,0.375,0.2375,0.0125,1.824,3.781,14.96,1.889,0,0,0,0,0,0,Rb2CO3,InAc3,SbAc3,OLA,OA,DE,BC,PlaceHolder,PlaceHolder,PlaceHolder,PlaceHolder,PlaceHolder,PlaceHolder
3398,140,140,0,0.0167,-1,12.8,16.41,0,1,Rb3InCl6,0.375,0.225,0.025,1.824,3.781,14.96,1.889,0,0,0,0,0,0,Rb2CO3,InAc3,SbAc3,OLA,OA,DE,BC,PlaceHolder,PlaceHolder,PlaceHolder,PlaceHolder,PlaceHolder,PlaceHolder
3399,140,140,0,0.0167,-1,14.9,16.11,0,1,Rb3InCl6,0.375,0.2125,0.0375,1.824,3.781,14.96,1.889,0,0,0,0,0,0,Rb2CO3,InAc3,SbAc3,OLA,OA,DE,BC,PlaceHolder,PlaceHolder,PlaceHolder,PlaceHolder,PlaceHolder,PlaceHolder
3400,140,140,0,0.0167,-1,14.8,19.59,0,1,Rb3InCl6,0.375,0.2,0.05,1.824,3.781,14.96,1.889,0,0,0,0,0,0,Rb2CO3,InAc3,SbAc3,OLA,OA,DE,BC,PlaceHolder,PlaceHolder,PlaceHolder,PlaceHolder,PlaceHolder,PlaceHolder
3401,240,240,0,2,-1,13.52,14.38,1,1,Cs2NaLaCl6,0.7,0.35,6.302,6.0787,31.25,3.152,0.35,0,0,0,0,0,0,CsAc,NaAc,OA,OLA,ODE,TMSCl,LaAc3,PlaceHolder,PlaceHolder,PlaceHolder,PlaceHolder,PlaceHolder,PlaceHolder
3402,240,240,0,2,-1,13.07,10.66,1,1,Cs2NaCeCl6,0.7,0.35,6.302,6.0787,31.25,3.152,0.35,0,0,0,0,0,0,CsAc,NaAc,OA,OLA,ODE,TMSCl,CeAc3,PlaceHolder,PlaceHolder,PlaceHolder,PlaceHolder,PlaceHolder,PlaceHolder
3403,240,240,0,2,-1,12.05,8.59,1,1,Cs2NaSmCl6,0.7,0.35,6.302,6.0787,31.25,3.152,0.35,0,0,0,0,0,0,CsAc,NaAc,OA,OLA,ODE,TMSCl,SmAc3,PlaceHolder,PlaceHolder,PlaceHolder,PlaceHolder,PlaceHolder,PlaceHolder
3404,240,240,0,2,-1,12.39,8.17,1,1,Cs2NaEuCl6,0.7,0.35,6.302,6.0787,31.25,3.152,0.35,0,0,0,0,0,0,CsAc,NaAc,OA,OLA,ODE,TMSCl,EuAc3,PlaceHolder,PlaceHolder,PlaceHolder,PlaceHolder,PlaceHolder,PlaceHolder
3405,240,240,0,2,-1,14.97,6.63,1,1,Cs2NaTbCl6,0.7,0.35,6.302,6.0787,31.25,3.152,0.35,0,0,0,0,0,0,CsAc,NaAc,OA,OLA,ODE,TMSCl,TbAc3,PlaceHolder,PlaceHolder,PlaceHolder,PlaceHolder,PlaceHolder,PlaceHolder
3406,240,240,0,2,-1,13.27,9.35,1,1,Cs2NaErCl6,0.7,0.35,6.302,6.0787,31.25,3.152,0.35,0,0,0,0,0,0,CsAc,NaAc,OA,OLA,ODE,TMSCl,ErAc3,PlaceHolder,PlaceHolder,PlaceHolder,PlaceHolder,PlaceHolder,PlaceHolder
3407,240,240,0,2,-1,13.6,8.08,1,1,Cs2NaYbCl6,0.7,0.35,6.302,6.0787,31.25,3.152,0.35,0,0,0,0,0,0,CsAc,NaAc,OA,OLA,ODE,TMSCl,YbAc3,PlaceHolder,PlaceHolder,PlaceHolder,PlaceHolder,PlaceHolder,PlaceHolder
3408,240,240,0,2,-1,41.12,6.61,4,1,Cs2NaLaBr6,0.7,0.35,6.302,6.0787,31.25,3.083,0.35,0,0,0,0,0,0,CsAc,NaAc,OA,OLA,ODE,TMSBr,LaAc3,PlaceHolder,PlaceHolder,PlaceHolder,PlaceHolder,PlaceHolder,PlaceHolder
3409,240,240,0,2,-1,36.68,6.68,4,1,Cs2NaCeBr6,0.7,0.35,6.302,6.0787,31.25,3.083,0.35,0,0,0,0,0,0,CsAc,NaAc,OA,OLA,ODE,TMSBr,CeAc3,PlaceHolder,PlaceHolder,PlaceHolder,PlaceHolder,PlaceHolder,PlaceHolder
3410,240,240,0,2,-1,35.23,3.58,4,1,Cs2NaSmBr6,0.7,0.35,6.302,6.0787,31.25,3.083,0.35,0,0,0,0,0,0,CsAc,NaAc,OA,OLA,ODE,TMSBr,SmAc3,PlaceHolder,PlaceHolder,PlaceHolder,PlaceHolder,PlaceHolder,PlaceHolder
3411,240,240,0,2,-1,32.64,8.63,4,1,Cs2NaEuBr6,0.7,0.35,6.302,6.0787,31.25,3.083,0.35,0,0,0,0,0,0,CsAc,NaAc,OA,OLA,ODE,TMSBr,EuAc3,PlaceHolder,PlaceHolder,PlaceHolder,PlaceHolder,PlaceHolder,PlaceHolder
3412,240,240,0,2,-1,31.7,8.91,4,1,Cs2NaTbBr6,0.7,0.35,6.302,6.0787,31.25,3.083,0.35,0,0,0,0,0,0,CsAc,NaAc,OA,OLA,ODE,TMSBr,TbAc3,PlaceHolder,PlaceHolder,PlaceHolder,PlaceHolder,PlaceHolder,PlaceHolder
3413,240,240,0,2,-1,30.58,3.44,4,1,Cs2NaErBr6,0.7,0.35,6.302,6.0787,31.25,3.083,0.35,0,0,0,0,0,0,CsAc,NaAc,OA,OLA,ODE,TMSBr,ErAc3,PlaceHolder,PlaceHolder,PlaceHolder,PlaceHolder,PlaceHolder,PlaceHolder
3414,240,240,0,2,-1,31.43,10.43,4,1,Cs2NaYbBr6,0.7,0.35,6.302,6.0787,31.25,3.083,0.35,0,0,0,0,0,0,CsAc,NaAc,OA,OLA,ODE,TMSBr,YbAc3,PlaceHolder,PlaceHolder,PlaceHolder,PlaceHolder,PlaceHolder,PlaceHolder
3415,240,240,0,2,-1,32.04,3.25,9,1,Cs2NaLaI6,0.7,0.35,6.302,6.0787,31.25,2.919,0.35,0,0,0,0,0,0,CsAc,NaAc,OA,OLA,ODE,TMSI,LaAc3,PlaceHolder,PlaceHolder,PlaceHolder,PlaceHolder,PlaceHolder,PlaceHolder
3416,240,240,0,2,-1,30.06,3.71,9,1,Cs2NaCeI6,0.7,0.35,6.302,6.0787,31.25,2.919,0.35,0,0,0,0,0,0,CsAc,NaAc,OA,OLA,ODE,TMSI,CeAc3,PlaceHolder,PlaceHolder,PlaceHolder,PlaceHolder,PlaceHolder,PlaceHolder
3417,240,240,0,2,-1,30.63,5.74,9,1,Cs2NaSmI6,0.7,0.35,6.302,6.0787,31.25,2.919,0.35,0,0,0,0,0,0,CsAc,NaAc,OA,OLA,ODE,TMSI,SmAc3,PlaceHolder,PlaceHolder,PlaceHolder,PlaceHolder,PlaceHolder,PlaceHolder
3418,240,240,0,2,-1,29.03,4.41,9,1,Cs2NaEuI6,0.7,0.35,6.302,6.0787,31.25,2.919,0.35,0,0,0,0,0,0,CsAc,NaAc,OA,OLA,ODE,TMSI,EuAc3,PlaceHolder,PlaceHolder,PlaceHolder,PlaceHolder,PlaceHolder,PlaceHolder
3419,240,240,0,2,-1,26,8.97,9,1,Cs2NaTbI6,0.7,0.35,6.302,6.0787,31.25,2.919,0.35,0,0,0,0,0,0,CsAc,NaAc,OA,OLA,ODE,TMSI,TbAc3,PlaceHolder,PlaceHolder,PlaceHolder,PlaceHolder,PlaceHolder,PlaceHolder
3420,240,240,0,2,-1,24.4,3.33,9,1,Cs2NaErI6,0.7,0.35,6.302,6.0787,31.25,2.919,0.35,0,0,0,0,0,0,CsAc,NaAc,OA,OLA,ODE,TMSI,ErAc3,PlaceHolder,PlaceHolder,PlaceHolder,PlaceHolder,PlaceHolder,PlaceHolder
3421,240,240,0,2,-1,22.1,6.94,9,1,Cs2NaYbI6,0.7,0.35,6.302,6.0787,31.25,2.919,0.35,0,0,0,0,0,0,CsAc,NaAc,OA,OLA,ODE,TMSI,YbAc3,PlaceHolder,PlaceHolder,PlaceHolder,PlaceHolder,PlaceHolder,PlaceHolder
3422,280,280,0,30,-1,11.5,28.35,0,1,In2O3,0.2,0.2,45.59,15.754,0,0,0,0,0,0,0,0,0,In(acac)3,V(acac)3,OLA,OA,PlaceHolder,PlaceHolder,PlaceHolder,PlaceHolder,PlaceHolder,PlaceHolder,PlaceHolder,PlaceHolder,PlaceHolder
3423,280,280,0,120,-1,8.62,10.32,9,1,In2O3,0.2,0.2,45.59,15.754,0,0,0,0,0,0,0,0,0,In(acac)3,V(acac)3,OLA,OA,PlaceHolder,PlaceHolder,PlaceHolder,PlaceHolder,PlaceHolder,PlaceHolder,PlaceHolder,PlaceHolder,PlaceHolder
3424,280,280,0,120,-1,9.76,38.93,0,1,In2O3,0.2,45.59,15.754,0,0,0,0,0,0,0,0,0,0,In(acac)3,OLA,OA,PlaceHolder,PlaceHolder,PlaceHolder,PlaceHolder,PlaceHolder,PlaceHolder,PlaceHolder,PlaceHolder,PlaceHolder,PlaceHolder
3425,280,280,0,600,-1,7.18,12.81,9,1,In2O3,0.2,45.59,15.754,0,0,0,0,0,0,0,0,0,0,In(acac)3,OLA,OA,PlaceHolder,PlaceHolder,PlaceHolder,PlaceHolder,PlaceHolder,PlaceHolder,PlaceHolder,PlaceHolder,PlaceHolder,PlaceHolder
3426,300,300,0,0.0167,-1,12.48,8.53,0,1,CsEuCl3,0.2,18.483,1.529,1.121,0.4,4.863,0.0748,0,0,0,0,0,0,NiCl2,ODE,OA,TOP,EuCl3,OLA,Cs2CO3,PlaceHolder,PlaceHolder,PlaceHolder,PlaceHolder,PlaceHolder,PlaceHolder
3427,25,25,0,2,-1,11.4,28.95,5,1,CH6NPbBr3,236.596,3.939,0.304,0.75,16.144,0.75,21.408,0,0,0,0,0,0,toluene,OA,OLA,PbBr2,DMF,MABr,ethanol,PlaceHolder,PlaceHolder,PlaceHolder,PlaceHolder,PlaceHolder,PlaceHolder
3428,190,190,0,0.0833,-1,27.25,16.75,1,1,CsPbCl3,0.25,65.358,3.42,9.118,0.0748,0,0,0,0,0,0,0,0,PbCl2,ODE,OA,OLA,Cs2CO3,PlaceHolder,PlaceHolder,PlaceHolder,PlaceHolder,PlaceHolder,PlaceHolder,PlaceHolder,PlaceHolder
3429,280,280,0,15,-1,13.6,15.15,9,1,CsEuBr3,0.4,0.1,15.625,6.302,6.0787,3.083,0,0,0,0,0,0,0,EuAc3,CsAc,ODE,OA,OLA,TMSBr,PlaceHolder,PlaceHolder,PlaceHolder,PlaceHolder,PlaceHolder,PlaceHolder,PlaceHolder
3430,280,280,0,30,-1,14.4,36.42,9,1,CsEuBr3,0.4,0.1,15.625,6.302,6.0787,3.083,0,0,0,0,0,0,0,EuAc3,CsAc,ODE,OA,OLA,TMSBr,PlaceHolder,PlaceHolder,PlaceHolder,PlaceHolder,PlaceHolder,PlaceHolder,PlaceHolder
3431,280,280,0,45,-1,15.96,25.43,9,1,CsEuBr3,0.4,0.1,15.625,6.302,6.0787,3.083,0,0,0,0,0,0,0,EuAc3,CsAc,ODE,OA,OLA,TMSBr,PlaceHolder,PlaceHolder,PlaceHolder,PlaceHolder,PlaceHolder,PlaceHolder,PlaceHolder
3432,280,280,0,60,-1,22.64,12.34,9,1,CsEuBr3,0.4,0.1,15.625,6.302,6.0787,3.083,0,0,0,0,0,0,0,EuAc3,CsAc,ODE,OA,OLA,TMSBr,PlaceHolder,PlaceHolder,PlaceHolder,PlaceHolder,PlaceHolder,PlaceHolder,PlaceHolder
3433,240,240,0,45,-1,15.58,41.02,9,1,CsEuBr3,0.4,0.1,15.625,6.302,6.0787,3.083,0,0,0,0,0,0,0,EuAc3,CsAc,ODE,OA,OLA,TMSBr,PlaceHolder,PlaceHolder,PlaceHolder,PlaceHolder,PlaceHolder,PlaceHolder,PlaceHolder
3434,260,260,0,45,-1,16.85,29.39,9,1,CsEuBr3,0.4,0.1,15.625,6.302,6.0787,3.083,0,0,0,0,0,0,0,EuAc3,CsAc,ODE,OA,OLA,TMSBr,PlaceHolder,PlaceHolder,PlaceHolder,PlaceHolder,PlaceHolder,PlaceHolder,PlaceHolder
3435,300,300,0,45,-1,16.81,34.05,9,1,CsEuBr3,0.4,0.1,15.625,6.302,6.0787,3.083,0,0,0,0,0,0,0,EuAc3,CsAc,ODE,OA,OLA,TMSBr,PlaceHolder,PlaceHolder,PlaceHolder,PlaceHolder,PlaceHolder,PlaceHolder,PlaceHolder
3436,180,190,6,0.0167,-1,13.77,11.28,5,1,Cs3TbCl6,0.7,0.5,7.877,1.976,31.25,3.94,0,0,0,0,0,0,0,CsAc,TbAc3,OA,OLA,ODE,TMSCl,PlaceHolder,PlaceHolder,PlaceHolder,PlaceHolder,PlaceHolder,PlaceHolder,PlaceHolder
3437,180,190,6,0.0167,-1,13.12,16.7,5,1,Cs3TbCl6,0.7,0.5,7.877,1.976,31.25,3.94,0.0125,0,0,0,0,0,0,CsAc,TbAc3,OA,OLA,ODE,TMSCl,SbAc3,PlaceHolder,PlaceHolder,PlaceHolder,PlaceHolder,PlaceHolder,PlaceHolder
3438,180,190,6,0.0167,32,12.59,12.12,1,1,Cs2NaInCl6,0.65,0.45,0.5,0.025,7.877,1.976,31.25,3.94,0,0,0,0,0,CsAc,NaAc,InAc3,TbAc3,OA,OLA,ODE,TMSCl,PlaceHolder,PlaceHolder,PlaceHolder,PlaceHolder,PlaceHolder
3439,180,190,6,0.0167,35,12.03,14.87,1,1,Cs2NaInCl6,0.65,0.45,0.5,0.05,7.877,1.976,31.25,3.94,0.025,0,0,0,0,CsAc,NaAc,InAc3,TbAc3,OA,OLA,ODE,TMSCl,BiAc3,PlaceHolder,PlaceHolder,PlaceHolder,PlaceHolder
3440,180,180,0,0.0167,48,8.31,26.95,0,1,CsCl,0.3,34.135,9.695,9.118,0.0755,0,0,0,0,0,0,0,0,EuCl3,ODE,OA,OLA,Cs2CO3,PlaceHolder,PlaceHolder,PlaceHolder,PlaceHolder,PlaceHolder,PlaceHolder,PlaceHolder,PlaceHolder
3441,200,200,0,0.0167,152,13.52,12.99,9,1,CsCl,0.3,34.135,9.695,9.118,0.0755,0,0,0,0,0,0,0,0,EuCl3,ODE,OA,OLA,Cs2CO3,PlaceHolder,PlaceHolder,PlaceHolder,PlaceHolder,PlaceHolder,PlaceHolder,PlaceHolder,PlaceHolder
3442,220,220,0,0.0167,164,15.01,15.06,9,1,CsCl,0.3,34.135,9.695,9.118,0.0755,0,0,0,0,0,0,0,0,EuCl3,ODE,OA,OLA,Cs2CO3,PlaceHolder,PlaceHolder,PlaceHolder,PlaceHolder,PlaceHolder,PlaceHolder,PlaceHolder,PlaceHolder
3443,240,240,0,0.0167,160,17.03,17.48,9,1,CsCl,0.3,34.135,9.695,9.118,0.0755,0,0,0,0,0,0,0,0,EuCl3,ODE,OA,OLA,Cs2CO3,PlaceHolder,PlaceHolder,PlaceHolder,PlaceHolder,PlaceHolder,PlaceHolder,PlaceHolder,PlaceHolder
3444,25,260,13.90111345,45,180,19.51,8.82,9,1,Cs3EuCl6,4.48,1.12,62.5,4.726,4.559,0,0,0,0,0,0,0,0,CsCl,EuCl3,ODE,OA,OLA,PlaceHolder,PlaceHolder,PlaceHolder,PlaceHolder,PlaceHolder,PlaceHolder,PlaceHolder,PlaceHolder
3445,25,260,13.90111345,50,180,14.96,9.56,9,1,Cs3TbCl6,4.48,1.12,62.5,4.726,4.559,0,0,0,0,0,0,0,0,CsCl,TbCl3,ODE,OA,OLA,PlaceHolder,PlaceHolder,PlaceHolder,PlaceHolder,PlaceHolder,PlaceHolder,PlaceHolder,PlaceHolder
3446,150,150,0,0.0833,-1,22.6,9.55,1,1,Rb2ZnCl4,0.4,37.109,3.545,3.0394,0.119,0,0,0,0,0,0,0,0,ZnCl2,ODE,OA,OLA,Rb2CO3,PlaceHolder,PlaceHolder,PlaceHolder,PlaceHolder,PlaceHolder,PlaceHolder,PlaceHolder,PlaceHolder
3447,150,150,0,0.0833,-1,20.32,6.18,1,1,Rb2ZnCl4,0.38,37.109,3.545,3.0394,0.119,0.02,0,0,0,0,0,0,0,ZnCl2,ODE,OA,OLA,Rb2CO3,CuCl,PlaceHolder,PlaceHolder,PlaceHolder,PlaceHolder,PlaceHolder,PlaceHolder,PlaceHolder
3448,140,140,0,2,-1,13.6,9.56,9,1,CsMnCl3,0.376,33.602,4.875,1.52,0.0478,0,0,0,0,0,0,0,0,MnCl2,ODE,OA,OLA,Cs2CO3,PlaceHolder,PlaceHolder,PlaceHolder,PlaceHolder,PlaceHolder,PlaceHolder,PlaceHolder,PlaceHolder
3449,140,140,0,2,-1,15.2,10.53,0,1,CsMnCl3,0.376,33.696,4.884,1.529,0.0478,0.00113,0,0,0,0,0,0,0,MnCl2,ODE,OA,OLA,Cs2CO3,PbAc2,PlaceHolder,PlaceHolder,PlaceHolder,PlaceHolder,PlaceHolder,PlaceHolder,PlaceHolder
3450,140,140,0,2,-1,13.7,10.22,0,1,CsMnCl3,0.376,33.915,4.907,1.55,0.0478,0.00376,0,0,0,0,0,0,0,MnCl2,ODE,OA,OLA,Cs2CO3,PbAc2,PlaceHolder,PlaceHolder,PlaceHolder,PlaceHolder,PlaceHolder,PlaceHolder,PlaceHolder
3451,140,140,0,2,-1,15.7,14.01,0,1,CsMnCl3,0.376,34.5395,4.97,1.611,0.0478,0.01128,0,0,0,0,0,0,0,MnCl2,ODE,OA,OLA,Cs2CO3,PbAc2,PlaceHolder,PlaceHolder,PlaceHolder,PlaceHolder,PlaceHolder,PlaceHolder,PlaceHolder
3452,185,195,6,0.0167,-1,17.63,22.04,1,1,Cs2NaErCl6,0.65,0.45,0.5,7.877,1.976,31.25,3.152,0,0,0,0,0,0,CsAc,NaAc,ErAc3,OA,OLA,ODE,TMSCl,PlaceHolder,PlaceHolder,PlaceHolder,PlaceHolder,PlaceHolder,PlaceHolder
3453,185,195,6,0.0167,-1,14.16,7.57,1,1,Cs2NaErCl6,0.65,0.45,0.25,7.877,1.976,31.25,3.152,0.25,0,0,0,0,0,CsAc,NaAc,ErAc3,OA,OLA,ODE,TMSCl,SbAc3,PlaceHolder,PlaceHolder,PlaceHolder,PlaceHolder,PlaceHolder
3454,185,195,6,0.0167,-1,12.73,12.12,1,1,Cs2NaErCl6,0.65,0.45,0.25,7.877,1.976,31.25,3.152,0.25,0,0,0,0,0,CsAc,NaAc,ErAc3,OA,OLA,ODE,TMSCl,InAc3,PlaceHolder,PlaceHolder,PlaceHolder,PlaceHolder,PlaceHolder
3455,185,195,6,0.0167,-1,15.03,8.33,1,1,Cs2NaErCl6,0.65,0.45,0.25,7.877,1.976,31.25,3.152,0.25,0,0,0,0,0,CsAc,NaAc,ErAc3,OA,OLA,ODE,TMSCl,BiAc3,PlaceHolder,PlaceHolder,PlaceHolder,PlaceHolder,PlaceHolder
3456,160,160,0,2,318,25.62,10.25,4,1,CsBr,2.3979,9.118,106.592,2.364,0.34,0,0,0,0,0,0,0,0,ZnBr2,OLA,ODE,OA,Cs2CO3,PlaceHolder,PlaceHolder,PlaceHolder,PlaceHolder,PlaceHolder,PlaceHolder,PlaceHolder,PlaceHolder
3457,160,160,0,2,-1,17.89,14.67,9,1,CsI,2.3979,9.118,106.592,2.364,0.34,0,0,0,0,0,0,0,0,ZnI2,OLA,ODE,OA,Cs2CO3,PlaceHolder,PlaceHolder,PlaceHolder,PlaceHolder,PlaceHolder,PlaceHolder,PlaceHolder,PlaceHolder
3458,260,260,0,0.333,-1,10.89,10.16,1,1,Cs2AgInCl6,0.36,0.36,45.75,3.655,3.0394,2.472,15.538,0.16,0.036,0,0,0,0,AgNO3,InCl3,ODE,OA,OLA,HCl,H2O,Cs2CO3,DyCl3,PlaceHolder,PlaceHolder,PlaceHolder,PlaceHolder
3459,260,260,0,0.333,-1,11.49,13.12,1,1,Cs2AgInCl6,0.36,0.36,45.75,3.655,3.0394,2.472,15.538,0.16,0.072,0,0,0,0,AgNO3,InCl3,ODE,OA,OLA,HCl,H2O,Cs2CO3,SmCl3,PlaceHolder,PlaceHolder,PlaceHolder,PlaceHolder
3460,260,260,0,0.333,-1,11.8,9.88,1,1,Cs2AgInCl6,0.36,0.36,45.75,3.655,3.0394,2.472,15.538,0.16,0.108,0,0,0,0,AgNO3,InCl3,ODE,OA,OLA,HCl,H2O,Cs2CO3,Tb(NO3)3,PlaceHolder,PlaceHolder,PlaceHolder,PlaceHolder
3461,120,120,0,0.167,-1,34.78,60,5,1,Cs3Cu2Br5,0.1,0.05,5.041,17.1875,0.55,1.52,0,0,0,0,0,0,0,CuAc2,Cs2CO3,OA,ODE,OCT-HBr,OLA,PlaceHolder,PlaceHolder,PlaceHolder,PlaceHolder,PlaceHolder,PlaceHolder,PlaceHolder
3462,120,120,0,0.167,-1,67.59,32.61,7,1,Cs3Cu2Br5,0.1,0.05,5.041,15.625,0.55,4.863,0,0,0,0,0,0,0,CuAc2,Cs2CO3,OA,ODE,OCT-HBr,OLA,PlaceHolder,PlaceHolder,PlaceHolder,PlaceHolder,PlaceHolder,PlaceHolder,PlaceHolder
3463,25,125,11.11,1,-1,29.94,34.09,5,1,Cs3Cu2Br5,0.1,0.05,10.096,17.1875,0.55,1.52,0,0,0,0,0,0,0,CuAc2,Cs2CO3,OCTA,ODE,OCT-HBr,OLA,PlaceHolder,PlaceHolder,PlaceHolder,PlaceHolder,PlaceHolder,PlaceHolder,PlaceHolder
3464,25,125,11.11,1,-1,50.13,43.62,7,1,Cs3Cu2Br5,0.1,0.05,5.041,17.1875,0.55,1.52,0,0,0,0,0,0,0,CuAc2,Cs2CO3,OA,ODE,OCT-HBr,OLA,PlaceHolder,PlaceHolder,PlaceHolder,PlaceHolder,PlaceHolder,PlaceHolder,PlaceHolder
3465,25,125,11.11,1,222,20.19,24.45,9,1,Cs3Cu2Br5,0.1,0.05,5.041,15.625,0.55,4.863,0,0,0,0,0,0,0,CuAc2,Cs2CO3,OA,ODE,OCT-HBr,OLA,PlaceHolder,PlaceHolder,PlaceHolder,PlaceHolder,PlaceHolder,PlaceHolder,PlaceHolder
3466,120,120,0,0.167,-1,82.46,32.65,5,1,Cs3Cu2Cl5,0.1,0.05,10.096,17.1875,0.55,1.52,0,0,0,0,0,0,0,CuAc2,Cs2CO3,OCTA,ODE,OCT-HCl,OLA,PlaceHolder,PlaceHolder,PlaceHolder,PlaceHolder,PlaceHolder,PlaceHolder,PlaceHolder
3467,120,120,0,0.5,64,16.34,13.2,9,1,Cs3Cu2Cl5,0.1,0.166,3.905,3.0394,18.002,0.0753,0,0,0,0,0,0,0,CuCl,InCl3,OA,OLA,ODE,Cs2CO3,PlaceHolder,PlaceHolder,PlaceHolder,PlaceHolder,PlaceHolder,PlaceHolder,PlaceHolder
3468,25,310,20,45,203,21.9,10.25,0,1,CdO,0.28,0.05,0.945,1.824,31.25,0,0,0,0,0,0,0,0,Cd(acac)2,InAc3,OA,OLA,ODE,PlaceHolder,PlaceHolder,PlaceHolder,PlaceHolder,PlaceHolder,PlaceHolder,PlaceHolder,PlaceHolder
3469,25,320,13.90111345,60,200,25.8,3.49,9,1,CaS,0.9993,0.0007,3.885,6.302,36.472,13.725,171.261,3,0,0,0,0,0,CaAc2,CeAc3,H2O,OA,OLA,TOA,ethanol,N-DPT,PlaceHolder,PlaceHolder,PlaceHolder,PlaceHolder,PlaceHolder
3470,25,320,13.90111345,60,200,20.3,5.91,9,1,CaS,0.9993,0.0007,3.885,6.302,18.236,27.449,171.261,3,0,0,0,0,0,CaAc2,CeAc3,H2O,OA,OLA,TOA,ethanol,N-DPT,PlaceHolder,PlaceHolder,PlaceHolder,PlaceHolder,PlaceHolder
3471,25,320,13.90111345,60,200,15.3,7.19,9,1,CaS,0.9993,0.0007,3.885,6.302,12.157,32.024,171.261,3,0,0,0,0,0,CaAc2,CeAc3,H2O,OA,OLA,TOA,ethanol,N-DPT,PlaceHolder,PlaceHolder,PlaceHolder,PlaceHolder,PlaceHolder
3472,25,320,13.90111345,60,200,10.2,7.84,9,1,CaS,0.9993,0.0007,3.885,6.302,9.118,34.312,171.261,3,0,0,0,0,0,CaAc2,CeAc3,H2O,OA,OLA,TOA,ethanol,N-DPT,PlaceHolder,PlaceHolder,PlaceHolder,PlaceHolder,PlaceHolder
3473,25,310,38,60,-1,39.49,10.29,1,1,LaBrO,0.05,20,0,0,0,0,0,0,0,0,0,0,0,La(CBr3COO)3,OLA,PlaceHolder,PlaceHolder,PlaceHolder,PlaceHolder,PlaceHolder,PlaceHolder,PlaceHolder,PlaceHolder,PlaceHolder,PlaceHolder,PlaceHolder
3474,25,310,38,60,65,45.94,27.55,2,1,LaBrO,0.01,20,0,0,0,0,0,0,0,0,0,0,0,La(CBr3COO)3,OLA,PlaceHolder,PlaceHolder,PlaceHolder,PlaceHolder,PlaceHolder,PlaceHolder,PlaceHolder,PlaceHolder,PlaceHolder,PlaceHolder,PlaceHolder
3475,25,310,38,60,362,35.15,18.57,1,1,LaBrO,0.1,20,0,0,0,0,0,0,0,0,0,0,0,La(CBr3COO)3,OLA,PlaceHolder,PlaceHolder,PlaceHolder,PlaceHolder,PlaceHolder,PlaceHolder,PlaceHolder,PlaceHolder,PlaceHolder,PlaceHolder,PlaceHolder
3476,25,310,38,60,192,46.67,26.37,1,1,LaBrO,0.3,20,0,0,0,0,0,0,0,0,0,0,0,La(CBr3COO)3,OLA,PlaceHolder,PlaceHolder,PlaceHolder,PlaceHolder,PlaceHolder,PlaceHolder,PlaceHolder,PlaceHolder,PlaceHolder,PlaceHolder,PlaceHolder
3477,25,310,38,60,102,67.23,24.58,0,1,LaBrO,0.05,18,2,0,0,0,0,0,0,0,0,0,0,La(CBr3COO)3,OLA,OA,PlaceHolder,PlaceHolder,PlaceHolder,PlaceHolder,PlaceHolder,PlaceHolder,PlaceHolder,PlaceHolder,PlaceHolder,PlaceHolder
3478,25,260,38,60,82,28.08,26.19,0,1,LaBrO,0.05,20,0,0,0,0,0,0,0,0,0,0,0,La(CBr3COO)3,OLA,PlaceHolder,PlaceHolder,PlaceHolder,PlaceHolder,PlaceHolder,PlaceHolder,PlaceHolder,PlaceHolder,PlaceHolder,PlaceHolder,PlaceHolder
3479,25,280,38,60,201,28.25,19.2,1,1,LaBrO,0.05,20,0,0,0,0,0,0,0,0,0,0,0,La(CBr3COO)3,OLA,PlaceHolder,PlaceHolder,PlaceHolder,PlaceHolder,PlaceHolder,PlaceHolder,PlaceHolder,PlaceHolder,PlaceHolder,PlaceHolder,PlaceHolder
3480,25,330,38,60,69,40.11,19.21,1,1,LaBrO,0.05,20,0,0,0,0,0,0,0,0,0,0,0,La(CBr3COO)3,OLA,PlaceHolder,PlaceHolder,PlaceHolder,PlaceHolder,PlaceHolder,PlaceHolder,PlaceHolder,PlaceHolder,PlaceHolder,PlaceHolder,PlaceHolder
3481,25,310,38,0.0167,145,27.13,27.45,0,1,LaBrO,0.05,20,0,0,0,0,0,0,0,0,0,0,0,La(CBr3COO)3,OLA,PlaceHolder,PlaceHolder,PlaceHolder,PlaceHolder,PlaceHolder,PlaceHolder,PlaceHolder,PlaceHolder,PlaceHolder,PlaceHolder,PlaceHolder
3482,25,310,38,10,170,34.96,25.37,0,1,LaBrO,0.05,20,0,0,0,0,0,0,0,0,0,0,0,La(CBr3COO)3,OLA,PlaceHolder,PlaceHolder,PlaceHolder,PlaceHolder,PlaceHolder,PlaceHolder,PlaceHolder,PlaceHolder,PlaceHolder,PlaceHolder,PlaceHolder
3483,25,310,38,20,156,34.99,22.22,5,1,LaBrO,0.05,20,0,0,0,0,0,0,0,0,0,0,0,La(CBr3COO)3,OLA,PlaceHolder,PlaceHolder,PlaceHolder,PlaceHolder,PlaceHolder,PlaceHolder,PlaceHolder,PlaceHolder,PlaceHolder,PlaceHolder,PlaceHolder
3484,25,310,38,40,71,42.89,21.98,5,1,LaBrO,0.05,20,0,0,0,0,0,0,0,0,0,0,0,La(CBr3COO)3,OLA,PlaceHolder,PlaceHolder,PlaceHolder,PlaceHolder,PlaceHolder,PlaceHolder,PlaceHolder,PlaceHolder,PlaceHolder,PlaceHolder,PlaceHolder
3485,25,310,38,90,90,37.47,27.24,1,1,LaBrO,0.05,20,0,0,0,0,0,0,0,0,0,0,0,La(CBr3COO)3,OLA,PlaceHolder,PlaceHolder,PlaceHolder,PlaceHolder,PlaceHolder,PlaceHolder,PlaceHolder,PlaceHolder,PlaceHolder,PlaceHolder,PlaceHolder
3486,25,320,38,120,22,85.19,33.2,9,1,EuBrO,0.05,18,2,20,0,0,0,0,0,0,0,0,0,Eu(CBr3COO)3,OLA,OA,ODE,PlaceHolder,PlaceHolder,PlaceHolder,PlaceHolder,PlaceHolder,PlaceHolder,PlaceHolder,PlaceHolder,PlaceHolder
3487,25,320,38,120,13,104.89,13.45,9,1,EuBrO,0.05,15,5,20,0,0,0,0,0,0,0,0,0,Eu(CBr3COO)3,OLA,OA,ODE,PlaceHolder,PlaceHolder,PlaceHolder,PlaceHolder,PlaceHolder,PlaceHolder,PlaceHolder,PlaceHolder,PlaceHolder
3488,25,320,38,120,-1,22.57,5.5,1,1,EuBrO,0.05,10,10,20,0,0,0,0,0,0,0,0,0,Eu(CBr3COO)3,OLA,OA,ODE,PlaceHolder,PlaceHolder,PlaceHolder,PlaceHolder,PlaceHolder,PlaceHolder,PlaceHolder,PlaceHolder,PlaceHolder
3489,25,310,38,60,59,35.86,14.94,1,1,LaBrO,0.045,20,0.005,0,0,0,0,0,0,0,0,0,0,La(CBr3COO)3,OLA,Eu(CBr3COO)3,PlaceHolder,PlaceHolder,PlaceHolder,PlaceHolder,PlaceHolder,PlaceHolder,PlaceHolder,PlaceHolder,PlaceHolder,PlaceHolder
3490,160,160,0,0.0833,232,11.6,12.37,1,1,CsPbI3-2,0.376,62.5,7.877,4.559,0.623,0,0,0,0,0,0,0,0,PbI2,ODE,OA,OLA,Cs2CO3,PlaceHolder,PlaceHolder,PlaceHolder,PlaceHolder,PlaceHolder,PlaceHolder,PlaceHolder,PlaceHolder
3491,160,160,0,0.0833,64,10.97,7.87,1,1,CsPbI3-2,0.376,62.5,7.877,4.559,0.623,0.01128,0,0,0,0,0,0,0,PbI2,ODE,OA,OLA,Cs2CO3,AgI,PlaceHolder,PlaceHolder,PlaceHolder,PlaceHolder,PlaceHolder,PlaceHolder,PlaceHolder
3492,160,160,0,0.0833,338,13.77,16.33,1,1,CsPbI3-2,0.376,62.5,7.877,4.559,0.623,0.0188,0,0,0,0,0,0,0,PbI2,ODE,OA,OLA,Cs2CO3,AgI,PlaceHolder,PlaceHolder,PlaceHolder,PlaceHolder,PlaceHolder,PlaceHolder,PlaceHolder
3493,25,300,13.90111345,30,-1,9.2,8.69,9,1,CaF2,2,6,94.527,93.75,0.04,0.4,0,0,0,0,0,0,0,CaTFA,LiF,OA,ODE,ErTFA,YbTFA,PlaceHolder,PlaceHolder,PlaceHolder,PlaceHolder,PlaceHolder,PlaceHolder,PlaceHolder
3494,25,320,13.90111345,60,-1,10.8,7.4,9,1,CaF2,2,6,94.527,93.75,0,0,0,0,0,0,0,0,0,CaTFA,LiF,OA,ODE,PlaceHolder,PlaceHolder,PlaceHolder,PlaceHolder,PlaceHolder,PlaceHolder,PlaceHolder,PlaceHolder,PlaceHolder
3495,25,300,20,40,50,45.83,12.87,7,1,MgF2,2,20,20,0,0,0,0,0,0,0,0,0,0,MgTFA,OA,ODE,PlaceHolder,PlaceHolder,PlaceHolder,PlaceHolder,PlaceHolder,PlaceHolder,PlaceHolder,PlaceHolder,PlaceHolder,PlaceHolder
3496,25,280,20,60,50,27.03,4.88,7,1,MgF2,1,20,20,0,0,0,0,0,0,0,0,0,0,MgTFA,OA,ODE,PlaceHolder,PlaceHolder,PlaceHolder,PlaceHolder,PlaceHolder,PlaceHolder,PlaceHolder,PlaceHolder,PlaceHolder,PlaceHolder
3497,25,280,20,60,50,32.5,3.81,7,1,MgF2,2,20,20,0,0,0,0,0,0,0,0,0,0,MgTFA,OA,ODE,PlaceHolder,PlaceHolder,PlaceHolder,PlaceHolder,PlaceHolder,PlaceHolder,PlaceHolder,PlaceHolder,PlaceHolder,PlaceHolder
3498,25,280,20,60,50,36.46,3.45,7,1,MgF2,1,40,0,0,0,0,0,0,0,0,0,0,0,MgTFA,ODE,PlaceHolder,PlaceHolder,PlaceHolder,PlaceHolder,PlaceHolder,PlaceHolder,PlaceHolder,PlaceHolder,PlaceHolder,PlaceHolder,PlaceHolder
3499,25,280,20,60,50,36.5,12.17,7,1,MgF2,4,20,20,0,0,0,0,0,0,0,0,0,0,MgTFA,OA,ODE,PlaceHolder,PlaceHolder,PlaceHolder,PlaceHolder,PlaceHolder,PlaceHolder,PlaceHolder,PlaceHolder,PlaceHolder,PlaceHolder
3500,25,280,20,60,50,43.79,17.82,5,1,CaF2,2,20,20,0,0,0,0,0,0,0,0,0,0,CaTFA,OA,ODE,PlaceHolder,PlaceHolder,PlaceHolder,PlaceHolder,PlaceHolder,PlaceHolder,PlaceHolder,PlaceHolder,PlaceHolder,PlaceHolder
3501,25,280,20,60,50,40.83,10.61,5,1,CaF2,1,20,20,0,0,0,0,0,0,0,0,0,0,CaTFA,OA,ODE,PlaceHolder,PlaceHolder,PlaceHolder,PlaceHolder,PlaceHolder,PlaceHolder,PlaceHolder,PlaceHolder,PlaceHolder,PlaceHolder
3502,25,300,20,60,50,38.07,11.44,5,1,CaF2,1,20,20,0,0,0,0,0,0,0,0,0,0,CaTFA,OA,ODE,PlaceHolder,PlaceHolder,PlaceHolder,PlaceHolder,PlaceHolder,PlaceHolder,PlaceHolder,PlaceHolder,PlaceHolder,PlaceHolder
3503,25,320,20,60,50,30.8,32.47,0,1,CaF2,1,20,20,0,0,0,0,0,0,0,0,0,0,CaTFA,OA,ODE,PlaceHolder,PlaceHolder,PlaceHolder,PlaceHolder,PlaceHolder,PlaceHolder,PlaceHolder,PlaceHolder,PlaceHolder,PlaceHolder
3504,25,280,20,60,50,43.47,15.06,5,1,CaF2,1.5,20,20,0,0,0,0,0,0,0,0,0,0,CaTFA,OA,ODE,PlaceHolder,PlaceHolder,PlaceHolder,PlaceHolder,PlaceHolder,PlaceHolder,PlaceHolder,PlaceHolder,PlaceHolder,PlaceHolder
3505,25,280,20,60,50,31.18,13.29,5,1,CaF2,4,20,20,0,0,0,0,0,0,0,0,0,0,CaTFA,OA,ODE,PlaceHolder,PlaceHolder,PlaceHolder,PlaceHolder,PlaceHolder,PlaceHolder,PlaceHolder,PlaceHolder,PlaceHolder,PlaceHolder
3506,25,280,20,60,50,19.93,27.5,5,1,CaF2,1,40,0,0,0,0,0,0,0,0,0,0,0,CaTFA,OA,PlaceHolder,PlaceHolder,PlaceHolder,PlaceHolder,PlaceHolder,PlaceHolder,PlaceHolder,PlaceHolder,PlaceHolder,PlaceHolder,PlaceHolder
3507,25,280,20,60,50,10.8,1.85,9,1,CaF2,1,40,0,0,0,0,0,0,0,0,0,0,0,CaTFA,OLA,PlaceHolder,PlaceHolder,PlaceHolder,PlaceHolder,PlaceHolder,PlaceHolder,PlaceHolder,PlaceHolder,PlaceHolder,PlaceHolder,PlaceHolder
3508,25,280,20,60,50,34.11,9.06,5,1,SrF2,1,20,20,0,0,0,0,0,0,0,0,0,0,SrTFA,OA,ODE,PlaceHolder,PlaceHolder,PlaceHolder,PlaceHolder,PlaceHolder,PlaceHolder,PlaceHolder,PlaceHolder,PlaceHolder,PlaceHolder
3509,25,280,20,60,50,26.8,16.13,7,1,SrF2,0.25,10,30,0,0,0,0,0,0,0,0,0,0,SrTFA,OA,ODE,PlaceHolder,PlaceHolder,PlaceHolder,PlaceHolder,PlaceHolder,PlaceHolder,PlaceHolder,PlaceHolder,PlaceHolder,PlaceHolder
3510,25,300,20,60,50,18.32,6.45,5,1,SrF2,1,20,20,0,0,0,0,0,0,0,0,0,0,SrTFA,OA,ODE,PlaceHolder,PlaceHolder,PlaceHolder,PlaceHolder,PlaceHolder,PlaceHolder,PlaceHolder,PlaceHolder,PlaceHolder,PlaceHolder
3511,25,310,20,60,50,1173.24,15.15044074,1,1,BaF2,1,20,20,0,0,0,0,0,0,0,0,0,0,BaTFA,OA,ODE,PlaceHolder,PlaceHolder,PlaceHolder,PlaceHolder,PlaceHolder,PlaceHolder,PlaceHolder,PlaceHolder,PlaceHolder,PlaceHolder
3512,278,275,0,90,299,21.5,25.2,9,1,BaClF,0.995,0.0005,0.0045,25.207,25,17.936,25.96,166.481,35.408,0,0,0,0,BaCO3,Er2O3,Yb2O3,OA,ODE,TOP,TFA,H2O,CFA,PlaceHolder,PlaceHolder,PlaceHolder,PlaceHolder
3513,278,275,0,90,299,22.6,16.46,9,1,BaClF,0.985,0.0015,0.0135,25.207,25,17.936,25.96,166.481,35.408,0,0,0,0,BaCO3,Er2O3,Yb2O3,OA,ODE,TOP,TFA,H2O,CFA,PlaceHolder,PlaceHolder,PlaceHolder,PlaceHolder
3514,278,275,0,90,299,19.5,19.13,9,1,BaClF,0.97,0.003,0.027,25.207,25,17.936,25.96,166.481,35.408,0,0,0,0,BaCO3,Er2O3,Yb2O3,OA,ODE,TOP,TFA,H2O,CFA,PlaceHolder,PlaceHolder,PlaceHolder,PlaceHolder
3515,278,275,0,90,299,20.9,20.19,9,1,BaClF,0.955,0.0045,0.0405,25.207,25,17.936,25.96,166.481,35.408,0,0,0,0,BaCO3,Er2O3,Yb2O3,OA,ODE,TOP,TFA,H2O,CFA,PlaceHolder,PlaceHolder,PlaceHolder,PlaceHolder
3516,278,275,0,90,299,18.7,28.07,9,1,BaClF,0.94,0.006,0.054,25.207,25,17.936,25.96,166.481,35.408,0,0,0,0,BaCO3,Er2O3,Yb2O3,OA,ODE,TOP,TFA,H2O,CFA,PlaceHolder,PlaceHolder,PlaceHolder,PlaceHolder
3517,25,320,13.90111345,60,-1,47.87,15.15044074,7,1,CoF2,1,9.453,9.118,18.75,0,0,0,0,0,0,0,0,0,CoTFA,OA,OLA,ODE,PlaceHolder,PlaceHolder,PlaceHolder,PlaceHolder,PlaceHolder,PlaceHolder,PlaceHolder,PlaceHolder,PlaceHolder
3518,25,310,10,60,-1,12.47,15.15044074,7,1,CaF2,4,126.036,30.394,93.75,0,0,0,0,0,0,0,0,0,CaTFA,OA,OLA,ODE,PlaceHolder,PlaceHolder,PlaceHolder,PlaceHolder,PlaceHolder,PlaceHolder,PlaceHolder,PlaceHolder,PlaceHolder
3519,25,310,10,60,-1,7.1,15.15044074,9,1,CaF2,4,126.036,60.787,62.5,0,0,0,0,0,0,0,0,0,CaTFA,OA,OLA,ODE,PlaceHolder,PlaceHolder,PlaceHolder,PlaceHolder,PlaceHolder,PlaceHolder,PlaceHolder,PlaceHolder,PlaceHolder
3520,25,310,10,60,-1,6.1,15.15044074,9,1,CaF2,4,189.053,60.787,0,0,0,0,0,0,0,0,0,0,CaTFA,OA,OLA,PlaceHolder,PlaceHolder,PlaceHolder,PlaceHolder,PlaceHolder,PlaceHolder,PlaceHolder,PlaceHolder,PlaceHolder,PlaceHolder
3521,25,310,10,60,-1,4.5,15.15044074,9,1,CaF2,4,157.544,91.181,0,0,0,0,0,0,0,0,0,0,CaTFA,OA,OLA,PlaceHolder,PlaceHolder,PlaceHolder,PlaceHolder,PlaceHolder,PlaceHolder,PlaceHolder,PlaceHolder,PlaceHolder,PlaceHolder
3522,25,310,10,60,-1,3.9,15.15044074,9,1,CaF2,4,126.036,121.575,0,0,0,0,0,0,0,0,0,0,CaTFA,OA,OLA,PlaceHolder,PlaceHolder,PlaceHolder,PlaceHolder,PlaceHolder,PlaceHolder,PlaceHolder,PlaceHolder,PlaceHolder,PlaceHolder
3523,25,310,10,60,-1,4.2,15.15044074,9,1,CaF2,4,94.527,151.968,0,0,0,0,0,0,0,0,0,0,CaTFA,OA,OLA,PlaceHolder,PlaceHolder,PlaceHolder,PlaceHolder,PlaceHolder,PlaceHolder,PlaceHolder,PlaceHolder,PlaceHolder,PlaceHolder
3524,25,310,10,60,-1,5.1,15.15044074,9,1,CaF2,4,63.017,182.362,0,0,0,0,0,0,0,0,0,0,CaTFA,OA,OLA,PlaceHolder,PlaceHolder,PlaceHolder,PlaceHolder,PlaceHolder,PlaceHolder,PlaceHolder,PlaceHolder,PlaceHolder,PlaceHolder
3525,25,310,10,60,-1,4.2,15.15044074,9,1,CaF2,4,94.527,121.575,31.25,0,0,0,0,0,0,0,0,0,CaTFA,OA,OLA,ODE,PlaceHolder,PlaceHolder,PlaceHolder,PlaceHolder,PlaceHolder,PlaceHolder,PlaceHolder,PlaceHolder,PlaceHolder
3526,25,310,10,60,-1,4.5,15.15044074,9,1,CaF2,4,94.527,60.787,93.75,0,0,0,0,0,0,0,0,0,CaTFA,OA,OLA,ODE,PlaceHolder,PlaceHolder,PlaceHolder,PlaceHolder,PlaceHolder,PlaceHolder,PlaceHolder,PlaceHolder,PlaceHolder
3527,25,310,10,60,-1,12.6,15.15044074,7,1,CaF2,4,63.017,60.787,125,0,0,0,0,0,0,0,0,0,CaTFA,OA,OLA,ODE,PlaceHolder,PlaceHolder,PlaceHolder,PlaceHolder,PlaceHolder,PlaceHolder,PlaceHolder,PlaceHolder,PlaceHolder
